Repository: owen-melville/bsubpc-oled-data

# bsubpc-oled-data
<h1> Data and Code for: Studying the Influence of Axial Substituent on Hyperfluorescence in Organic Light-Emitting Diodes Using Boron Subphthalocyanines as Fluorescent Emitters </h1>

All Programs and Data collected by Owen Alfred Melville, PhD as a part of his postdoctoral fellowship with Professor Timothy Bender at the University of Toronto.

<h2>Folder Breakdown:</h2>
- <b> Raw OLED Data: </b> Raw data collected from the OLEDs during characterization. This includes optoelectronic data as a function of Voltage and full spectra has a function of wavelength.

- <b> IC6 Evaporation Logs: </b> Raw data collected during the deposition of the OLEDs from the IC6 which controls the deposition of the thin films.
  
- <b> Offline Spreadsheets: </b> Summary deposition and electro-optical data for each device, labelling for each device index (eg OLED-001 corresponds to what materials).
  
- <b> Python: </b> Python programs and corresponding batch files used to analyze the raw data.
  
- <b> Output Data: </b> Contains analytical outputs for each deposition run and device. This includes a large number of graphs and visualizations.


<i>For any questions on the Python programs or data herein, please contact Owen Melville (owen.melville@utoronto.ca) </i>

<h1>Output Data Readme</h1>

This folder contains all the results of the automated analysis in the <b>Python</b> folder. There are two sorts of folders: Deposition output folders and OLED output folders. Deposition output folders contain the results of analysis of the deposition runs (from the IC6) and end in the suffix <b>-L#</b> where # ranges between 1 and 6 representing the different layers in a single OLED. OLED output folders contain the analytical results of the optoelectronic data in the <b>Raw OLED Data</b> folder and do not contain this suffix (eg OLED-033). 

<h2>1. Deposition Output Folders</h2>

<b>Deposition Graphs:</b>

These graphs show the input power, deposition rate, and total thickness as a function of time. The shutter was open only between two zeroes in the thickness data, which can be seen below as between 500s and 700s, approximately. This is how the thickness of the layer is calculated. 
<b> Composition Graphs: </b>

These graphs show the distribution of composition (by rate) within different thickness bins in each emissive layer. You will only see these in devices with a Host and one or more Dopant (typically <b>-L3</b>)
<b> Condensed Data: </b> 

This takes the IC6 readings, which contains excessive information, and parses it into a smaller set of more useful data. 

<h2>2. OLED Output Folders</h2>

<b>Visual Chart:</b>

This chart summarizes the performance of each pixel. Pixels that were short circuited or open circuit or were untestable (often A5 due to the testing setup) are greyed out. The color displayed is an approximation of the color of the device by converting the spectra into RGB, but it is not a true representation of the color. 
<b>Average Spectra:</b>

This graph shows the shape of the emission at a specified luminance, averaged across pixels. The blurring of the line represents pixel-to-pixel variation.
<b> Energy Diagram: </b>

This diagram shows the energy levels of the materials in the device.
<b> CIE Plot: </b>

This plot shows the CIE coordinates of the pixels. The color rendered is not exactly accurate. 
<b> Raw Data Folder </b>:

This folder actually contains condensed or calculated output data that was saved for convenience. 

<b> Parameter Graphs Folder </b>:

This folder contains many graphs that correlate one parameter (eg Voltage) against another (eg Luminant Intensity). Sometimes the data shows dots, which is the set of points, other times it shows a blurred line, which is to simplify the depiction of the data while still showing the variation.
<b> Deconvolution Folder/ Sample Deconvoluted Spectra </b>

This spectra shows how well the program was able to break apart the composite emission into its 2 components visually.
<b> Deconvolution Folder/ Deconvolution Error </b>

This graph shows the R^2 accuracy of the spectral deconvolution as a function of voltage.
<b> Deconvolution Folder/ Deconvolution Graph </b>

This graph shows how the two contributions (eg flurorescent dopant and TADF assistant) vary as a function of voltage. 
<b> Deconvolution Folder/ Hyperfluorescence Graph </b>

This graph compares the set of OLEDs with FD-only, TD-only, and TD+FD to visualize the role of the TD in boosting the emission of the FD (Hyperfluorescence).
<b> Deconvolution Folder / FD Tradeoff </b>

Often, color purity and current efficiency come at each other's expense within a set of OLED pixels. This graph attempts to visualize that. 
<b> Correlations Folder </b>

File: Output Data/OLED-003/Raw Data/OLED-003_all_optoelectronic.csv
	Pixel	Voltage(V)	Current(A)	J(mA/cm2)	PE(lm/W)	EQE(%)	L(cd/m2)	CE(cd/A)
0	A1-1	-0.999965	-3.76761e-05	-0.235476	-0.230647	-0.823662	-0.172874	0.07341470043656254
1	A1-1	-0.799986	-2.81349e-05	-0.175843	-0.748138	-0.343425	-0.334996	0.19050857867529558
2	A1-1	-0.599962	-1.77688e-05	-0.111055	-0.171097	-1.5204	-0.0362872	0.032674980865336996
3	A1-1	-0.399952	-9.69705e-06	-0.0606066	-4.94472	-1.71384	-0.381522	0.6295056973992932
4	A1-1	-0.200006	-3.77418e-06	-0.0235886	19.1651	-3.13523	0.28781	-1.2201232798894381
5	A1-1	4.96387e-05	2.97344e-10	1.8584e-06	506627000.0	27905.2	0.148764	8004.950495049505
6	A1-1	0.200041	3.74783e-06	0.0234239	19.1139	-4.83022	0.285087	1.2170774294630697
7	A1-1	0.399983	8.94164e-06	0.0558853	2.30106	-3.20225	0.163726	0.29296791821820767
8	A1-1	0.599967	1.59579e-05	0.0997369	0.0460141	0.232325	0.00876443	0.0087875500441662
9	A1-1	0.79999	2.52045e-05	0.157528	0.515952	-0.7128	0.206967	0.1313842618455132
10	A1-1	0.999993	3.46362e-05	0.216476	0.0833938	-0.378268	0.0574634	0.026544928768085146
11	A1-1	1.2	4.86728e-05	0.304205	-0.242573	-0.467948	-0.281865	-0.09265626797718643
12	A1-1	1.4	6.45296e-05	0.40331	-0.225884	-0.146038	-0.405979	-0.10066177382162604
13	A1-1	1.6	8.48881e-05	0.530551	0.0420378	-0.225023	0.113589	0.02140962885754621
14	A1-1	1.79999	0.000112568	0.70355	0.0118974	-0.170445	0.0479587	0.006816672589012864
15	A1-1	1.99997	0.000146118	0.913238	0.0896556	-0.0793473	0.521236	0.05707559256185135
16	A1-1	2.20005	0.000226717	1.41698	-0.00932031	-0.0600559	-0.0924863	-0.006527001086818444
17	A1-1	2.40024	0.000778846	4.86779	0.00280819	-0.047873	0.104439	0.0021455116182086736
18	A1-1	2.60015	0.000602548	3.76592	0.01244	-0.0413162	0.387741	0.010296049836427752
19	A1-1	2.79984	0.000828711	5.17944	0.0173262	-0.0137928	0.79978	0.015441437684382869
20	A1-1	2.99982	0.000883893	5.52433	0.0124693	0.00461374	0.657758	0.011906566045113162
21	A1-1	3.1998	0.00107774	6.73587	0.0240084	-0.014027	1.64714	0.02445326290442066
22	A1-1	3.39986	0.00155356	9.70975	0.0222417	0.00183896	2.33716	0.02407023867761786
23	A1-1	3.59983	0.00218391	13.6494	0.0255967	0.00563818	4.00341	0.02933030023297727
24	A1-1	3.79982	0.00240066	15.0041	0.0319558	0.011393	5.79927	0.03865123532901007
25	A1-1	3.99975	0.0022691	14.1819	0.0556523	0.0120859	10.0485	0.07085439891692932
26	A1-1	4.19972	0.00237908	14.8693	0.0770096	0.0270876	15.3075	0.10294701162798517
27	A1-1	4.3997	0.00239842	14.9901	0.103226	0.0401021	21.6704	0.14456474606573672
28	A1-1	4.59975	0.00194833	12.1771	0.17654	0.0679305	31.4752	0.2584786197041989
29	A1-1	4.80003	0.00239099	14.9437	0.176174	0.0718804	40.2247	0.2691749700542704
30	A1-1	4.99997	0.00205973	12.8733	0.267921	0.121958	54.8928	0.42640814709515046
31	A1-1	5.20001	0.00248113	15.5071	0.27307	0.137355	70.0902	0.4519877991371694
32	A1-1	5.39999	0.00218428	13.6517	0.398106	0.209758	93.4179	0.6842949962275761
33	A1-1	5.59997	0.00217011	13.5632	0.499471	0.265623	120.756	0.8903208682316857
34	A1-1	5.80005	0.00231679	14.4799	0.55474	0.315861	148.299	1.02417143764805
35	A1-1	6.00003	0.00248179	15.5112	0.619541	0.353191	183.535	1.1832417865800196
36	A1-1	6.20003	0.00259871	16.2419	0.699869	0.416475	224.336	1.3812177146762386
37	A1-1	6.40006	0.00287588	17.9743	0.731582	0.454604	267.885	1.490377928486784
38	A1-1	6.59996	0.00315057	19.6911	0.768616	0.490776	317.958	1.6147294970824386
39	A1-1	6.79999	0.00340494	21.2809	0.817021	0.539294	376.341	1.7684449435879124
40	A1-1	6.99992	0.00374519	23.4074	0.845124	0.576695	440.776	1.8830626212223485
41	A1-1	7.19991	0.00412172	25.7607	0.862836	0.605555	509.406	1.977454028811329
42	A1-1	7.39995	0.00454088	28.3805	0.878213	0.633712	587.082	2.06861048959673
43	A1-1	7.59991	0.00500965	31.3103	0.885013	0.659207	670.341	2.1409600035770975
44	A1-1	7.79991	0.00561801	35.1126	0.874296	0.665003	762.186	2.1706908631089696
45	A1-1	7.99991	0.00612536	38.2835	0.882255	0.69051	860.084	2.2466179946974547
46	A1-1	8.19985	0.00670382	41.8989	0.887863	0.709547	970.967	2.317404514199657
47	A1-1	8.39991	0.00739761	46.2351	0.874323	0.717926	1080.86	2.337747728457384
48	A1-1	8.59985	0.00794476	49.6547	0.892328	0.750251	1212.9	2.442669072615483
49	A1-1	8.79988	0.00888418	55.5261	0.866945	0.746315	1348.39	2.4283895321299354
50	A1-1	8.99988	0.00947099	59.1937	0.887624	0.783428	1505.19	2.542821279967294
51	A1-1	9.19984	0.0103345	64.5906	0.882981	0.796106	1670.13	2.5857168070895766
52	A1-1	9.39986	0.0114281	71.4256	0.851084	0.783566	1818.85	2.546495934230864
53	A1-1	9.60015	0.0123964	77.4775	0.842107	0.793507	1993.75	2.5733277403117034
54	A1-1	9.80014	0.0134022	83.7637	0.835383	0.804187	2182.85	2.605961771029694
55	A1-1	10.0002	0.0144967	90.6044	0.827882	0.813351	2387.68	2.635280405808106
56	A1-1	10.2002	0.0156216	97.635	0.82561	0.82721	2617.22	2.6806165821682795
57	A1-1	10.4002	0.0167407	104.629	0.821888	0.839377	2846.81	2.7208613290770245
58	A1-1	10.6001	0.0179782	112.364	0.821878	0.855897	3115.97	2.7731034851019896
59	A1-1	10.8001	0.0193869	121.168	0.805248	0.853665	3354.25	2.768263898058893
60	A1-1	10.8542	0.0200006	125.004	0.801097	0.855541	3459.84	2.7677834309302103
61	B2-2	-0.999972	-2.45263e-05	-0.153289	-0.119572	-0.977819	-0.0583417	0.03805993906933962
62	B2-2	-0.799995	-1.78027e-05	-0.111267	-2.61108	-0.639999	-0.739815	0.6649006443959126
63	B2-2	-0.599972	-1.18057e-05	-0.0737856	-5.22731	-0.956091	-0.7366	0.9982977708387544
64	B2-2	-0.399961	-7.00606e-06	-0.0437879	-4.97713	-3.67208	-0.27746	0.6336453677842508
65	B2-2	-0.200004	-3.10532e-06	-0.0194082	-21.6304	-7.19138	-0.267264	1.3770674251089745
66	B2-2	4.76837e-05	2.20466e-10	1.37791e-06	-760963000.0	-103668.0	-0.159149	-11550.02866660377
67	B2-2	0.200041	3.11098e-06	0.0194436	-63.2988	-3.35901	-0.783686	-4.030560184328005
68	B2-2	0.399976	6.95144e-06	0.0434465	-2.0919	0.0937755	-0.115712	-0.2663321556396948
69	B2-2	0.599965	1.16522e-05	0.0728262	-5.38539	-2.39693	-0.748999	-1.0284746423677193
70	B2-2	0.79998	1.73031e-05	0.108144	-2.98722	-1.77743	-0.822623	-0.7606737313212013
71	B2-2	0.999981	2.38813e-05	0.149258	-2.10978	-1.54477	-1.00235	-0.6715552935186053
72	B2-2	1.19999	3.12011e-05	0.195007	-1.16021	-0.0793835	-0.864203	-0.4431651171496408
73	B2-2	1.39999	3.99027e-05	0.249392	-0.681041	-0.540004	-0.756886	-0.30349249374478726
74	B2-2	1.59999	5.11535e-05	0.319709	-0.456728	-0.262928	-0.74367	-0.23260840326672066
75	B2-2	1.79998	6.12989e-05	0.383118	-0.216729	-0.413149	-0.475738	-0.12417531935330628
76	B2-2	1.99996	7.3733e-05	0.460831	-0.249371	-0.317661	-0.731575	-0.15875125588339326
77	B2-2	2.19999	0.000129727	0.810794	-0.128208	-0.141796	-0.727943	-0.08978149813639469
78	B2-2	2.39996	0.00015915	0.994687	-0.0533788	-0.0931718	-0.405611	-0.040777752197424924
79	B2-2	2.59995	0.000248695	1.55434	-0.0514864	-0.10175	-0.6623	-0.042609725027986156
80	B2-2	2.79988	0.000563313	3.52071	-0.0175162	-0.0361887	-0.549616	-0.015610942111108273
81	B2-2	2.99991	0.000783628	4.89767	0.00810199	-0.0496106	0.378913	0.007736597198259582
82	B2-2	3.1998	0.000853939	5.33712	0.0227225	-0.0302028	1.2352	0.023143568066672664
83	B2-2	3.39981	0.0006148	3.8425	0.0568373	-0.0240447	2.36348	0.06150891346779441
84	B2-2	3.5999	0.000775107	4.84442	0.0692558	0.0121225	3.84449	0.0793591389681324
85	B2-2	3.79988	0.000893391	5.58369	0.0926472	0.0110386	6.25711	0.11206048330046976
86	B2-2	3.99977	0.000920238	5.75149	0.122585	0.00800742	8.97639	0.15607068776960403
87	B2-2	4.19981	0.00120919	7.55744	0.126127	0.0352355	12.7427	0.16861132870389972
88	B2-2	4.39976	0.00156134	9.75837	0.13114	0.0388235	17.9222	0.18365977104782868
89	B2-2	4.59973	0.00148292	9.26825	0.181726	0.0859463	24.6603	0.26607288323038325
90	B2-2	4.8001	0.0015998	9.99875	0.219391	0.0895847	33.517	0.33521190148768604
91	B2-2	5.00004	0.00143477	8.96731	0.30626	0.12207	43.7095	0.4874315708947276
92	B2-2	5.20007	0.00148524	9.28275	0.373831	0.175727	57.4395	0.6187767633513775
93	B2-2	5.40003	0.00138784	8.674	0.4888	0.237207	72.8781	0.8401902236569058
94	B2-2	5.60003	0.00164055	10.2534	0.508505	0.267332	92.9406	0.9064368892269883
95	B2-2	5.80015	0.00165961	10.3726	0.601465	0.315606	115.182	1.1104448257910264
96	B2-2	6.00009	0.0017835	11.1469	0.671948	0.382594	143.053	1.2833433510662156
97	B2-2	6.20011	0.00201581	12.5988	0.690017	0.394107	171.569	1.361788424294377
98	B2-2	6.40009	0.00213776	13.361	0.771287	0.473762	209.938	1.571274605194222
99	B2-2	6.60006	0.00226569	14.1606	0.841982	0.540461	250.485	1.7688869115715438
100	B2-2	6.80006	0.00248941	15.5588	0.885371	0.571871	298.17	1.9164074350206959
101	B2-2	7.00003	0.00282891	17.6807	0.888115	0.590889	349.879	1.9788752707754782
102	B2-2	7.19993	0.00313814	19.6134	0.918153	0.638166	412.711	2.104229761285652
103	B2-2	7.39995	0.00349046	21.8154	0.926962	0.668112	476.325	2.183434637916334
104	B2-2	7.59997	0.003808	23.8	0.965113	0.707375	555.67	2.3347478991596633
105	B2-2	7.79995	0.00432797	27.0498	0.94691	0.719603	635.938	2.3509896561157566
106	B2-2	7.99991	0.00465179	29.0737	0.99316	0.768952	735.283	2.529031392633205
107	B2-2	8.19981	0.00519016	32.4385	0.980983	0.785276	830.57	2.560445150053178
108	B2-2	8.39985	0.00581696	36.356	0.974684	0.799877	947.462	2.6060677742325886
109	B2-2	8.59985	0.00642163	40.1352	0.970065	0.812176	1065.78	2.6554744962028343
110	B2-2	8.79987	0.00711169	44.4481	0.970276	0.835062	1208.02	2.7178214591849823
111	B2-2	8.99989	0.00790241	49.3901	0.952718	0.833234	1348.0	2.7292919026282596
112	B2-2	9.19982	0.00873681	54.6051	0.950049	0.853113	1519.18	2.7821210839280583
113	B2-2	9.39982	0.00963427	60.2142	0.934055	0.859673	1682.83	2.794739446841443
114	B2-2	9.60014	0.0106455	66.5344	0.928544	0.870057	1887.89	2.8374645296267795
115	B2-2	9.80012	0.0117069	73.1681	0.91971	0.881781	2099.2	2.869009855387799
116	B2-2	10.0001	0.0128997	80.6231	0.900305	0.878747	2310.49	2.865791565940779
117	B2-2	10.2001	0.0141536	88.46	0.897094	0.894682	2576.56	2.9126836988469367
118	B2-2	10.4001	0.0155364	97.1025	0.880014	0.895359	2828.84	2.913251461084936
119	B2-2	10.6001	0.0170354	106.471	0.87374	0.907231	3138.88	2.948107935494172
120	B2-2	10.8	0.0186621	116.638	0.864024	0.913379	3464.5	2.9703012740273325
121	B2-2	10.9234	0.0200003	125.002	0.838232	0.897109	3643.25	2.9145533671461257
122	B3-1	-0.99997	-1.12682e-05	-0.0704263	-3.38328	-0.648504	-0.758419	1.0768974090645114
123	B3-1	-0.799995	-7.97026e-06	-0.0498141	-5.5692	-0.784802	-0.706452	1.4181767812727721
124	B3-1	-0.599973	-5.44174e-06	-0.0340109	5.99118	4.11667	0.389145	-1.1441773078630677
125	B3-1	-0.399965	-3.08008e-06	-0.0192505	-9.19398	5.27089	-0.225329	1.170509856886834
126	B3-1	-0.200011	-1.22505e-06	-0.00765656	-36.5266	3.92434	-0.178052	2.3254829845256877
127	B3-1	4.05312e-05	1.51968e-10	9.498e-07	1443940000.0	49072.3	0.176938	18628.97452095178
128	B3-1	0.200029	1.15444e-06	0.00721525	-0.413092	16.7165	-0.00189776	-0.026302068535393786
129	B3-1	0.399972	2.43643e-06	0.0152277	0.391116	14.3942	0.00758263	0.049794978887159586
130	B3-1	0.599962	3.81319e-06	0.0238324	-2.9357	6.04133	-0.133615	-0.5606443329249258
131	B3-1	0.799977	5.1722e-06	0.0323263	1.21714	2.56664	0.100189	0.30993030442704544
132	B3-1	0.999981	6.32162e-06	0.0395101	2.48598	4.32656	0.312642	0.7912964026919698
133	B3-1	1.19999	7.60847e-06	0.0475529	-1.59375	1.07558	-0.289484	-0.6087620313377313
134	B3-1	1.4	1.0738e-05	0.0671125	1.30154	-0.31766	0.389261	0.5800126653008009
135	B3-1	1.6	1.19469e-05	0.0746681	-0.956849	-0.396687	-0.363872	-0.48731921664003763
136	B3-1	1.79998	1.39439e-05	0.0871494	-0.260723	0.623278	-0.130185	-0.14938140710090947
137	B3-1	1.99996	1.68017e-05	0.105011	0.50899	1.01227	0.340263	0.3240260544133472
138	B3-1	2.19994	1.88104e-05	0.117565	-0.286035	1.16256	-0.235482	-0.20029940883766426
139	B3-1	2.39991	2.11157e-05	0.131973	0.714781	0.358334	0.720616	0.5460329006690763
140	B3-1	2.59992	2.48156e-05	0.155097	0.199822	1.06878	0.256483	0.16536941397963853
141	B3-1	2.79986	3.19476e-05	0.199673	0.297592	0.406734	0.529573	0.26522013492059515
142	B3-1	2.99976	4.36532e-05	0.272832	0.275452	0.440662	0.717595	0.2630171680741262
143	B3-1	3.1998	5.57148e-05	0.348217	0.361509	0.126349	1.28216	0.36820718115428025
144	B3-1	3.39973	9.78797e-05	0.611748	0.342754	0.089194	2.26908	0.37091743659153775
145	B3-1	3.59974	0.000155676	0.972975	0.323518	0.231326	3.60679	0.3706970888255094
146	B3-1	3.79974	0.000238339	1.48962	0.306221	0.157644	5.51714	0.37037230971657203
147	B3-1	3.99967	0.000324661	2.02913	0.320232	0.116339	8.27273	0.40769837319442315
148	B3-1	4.19965	0.000387015	2.41884	0.357505	0.172003	11.5599	0.4779108994394008
149	B3-1	4.39959	0.000441429	2.75893	0.406726	0.189335	15.7147	0.5695940092717104
150	B3-1	4.59962	0.000495641	3.09776	0.477319	0.252321	21.6485	0.6988436805950105
151	B3-1	4.79995	0.000569594	3.55996	0.537091	0.289364	29.2132	0.8206047258957966
152	B3-1	4.99991	0.000639503	3.99689	0.592712	0.339774	37.7032	0.9433134261888618
153	B3-1	5.19996	0.000684896	4.2806	0.695003	0.336555	49.2426	1.1503667710134096
154	B3-1	5.39996	0.000745138	4.65711	0.785625	0.433937	62.8887	1.3503803861192885
155	B3-1	5.59992	0.00086656	5.416	0.816358	0.487129	78.8118	1.4551661742983752
156	B3-1	5.79999	0.000992567	6.20354	0.859566	0.487164	98.4456	1.5869261744100949
157	B3-1	5.99996	0.00116732	7.29575	0.868983	0.534054	121.082	1.659623753555152
158	B3-1	6.19999	0.00135458	8.46612	0.873232	0.537311	145.9	1.7233396172036304
159	B3-1	6.39999	0.00155971	9.74819	0.881301	0.56384	175.016	1.7953691916140329
160	B3-1	6.59998	0.00177501	11.0938	0.901014	0.58292	209.993	1.8928861165696156
161	B3-1	6.79999	0.00201531	12.5957	0.911401	0.623058	248.479	1.97272878839604
162	B3-1	6.99992	0.00228112	14.257	0.924417	0.632983	293.656	2.0597320614435017
163	B3-1	7.19994	0.00257028	16.0642	0.93649	0.664858	344.781	2.146269344256172
164	B3-1	7.39995	0.00288785	18.0491	0.944712	0.686482	401.637	2.22524668820052
165	B3-1	7.59993	0.00324359	20.2724	0.949351	0.710935	465.578	2.296610169491525
166	B3-1	7.79994	0.00364443	22.7777	0.94939	0.730333	536.903	2.3571431707327783
167	B3-1	7.99991	0.00405867	25.3667	0.953008	0.745262	615.595	2.426783933266842
168	B3-1	8.19987	0.00455511	28.4694	0.946661	0.759148	703.446	2.470884528651816
169	B3-1	8.39992	0.0050799	31.7494	0.941989	0.77401	799.662	2.518668069317845
170	B3-1	8.59987	0.00564858	35.3036	0.936233	0.792418	904.785	2.5628689425441027
171	B3-1	8.79993	0.00628048	39.253	0.930312	0.803772	1022.89	2.605889995669121
172	B3-1	8.99993	0.00696689	43.5431	0.921237	0.814689	1149.16	2.6391322620575934
173	B3-1	9.19983	0.00772343	48.2714	0.910776	0.82143	1287.45	2.667107231196941
174	B3-1	9.39982	0.00852153	53.2596	0.904328	0.833254	1441.1	2.705803273024957
175	B3-1	9.60015	0.00940322	58.7701	0.8958	0.842672	1608.78	2.7374123916753588
176	B3-1	9.80017	0.0103903	64.9394	0.891225	0.858475	1805.42	2.7801611964385256
177	B3-1	10.0002	0.0114313	71.4456	0.876955	0.86056	1994.4	2.7914945077093622
178	B3-1	10.2002	0.0125803	78.6269	0.864662	0.866884	2207.37	2.8073979770282174
179	B3-1	10.4002	0.0138175	86.3594	0.853296	0.8719	2439.5	2.824822775517199
180	B3-1	10.6001	0.0151695	94.8094	0.848411	0.8824	2714.05	2.862638092847334
181	B3-1	10.8001	0.0167058	104.411	0.828517	0.878043	2973.9	2.8482631140397086
182	B3-1	11.0001	0.0182868	114.292	0.816537	0.882355	3267.69	2.859071501067441
183	B3-1	11.198	0.019996	124.975	0.79427	0.87404	3538.19	2.831118223644729
184	C1-2	-0.999967	-3.51637e-05	-0.219773	0.549706	0.269516	0.384539	-0.1749709927971134
185	C1-2	-0.799986	-2.81777e-05	-0.176111	0.524497	0.231729	0.235213	-0.1335595164413353
186	C1-2	-0.599965	-2.01265e-05	-0.125791	-0.978015	-0.325727	-0.234947	0.1867756834749704
187	C1-2	-0.399954	-1.27335e-05	-0.0795844	1.78323	-0.0173202	0.180674	-0.22702187865963683
188	C1-2	-0.200007	-6.08642e-06	-0.0380401	33.7483	3.19529	0.817315	-2.148561649417325
189	C1-2	4.42028e-05	7.81476e-10	4.88422e-06	636221000.0	-1947.36	0.437224	8951.767119417225
190	C1-2	0.200032	5.92134e-06	0.0370084	16.4915	0.41602	0.388607	1.0500507992780017
191	C1-2	0.399972	1.2896e-05	0.0806	-1.96917	0.171996	-0.202069	-0.2507059553349876
192	C1-2	0.599971	1.99018e-05	0.124386	0.210877	-0.9978	0.0500937	0.04027277989484347
193	C1-2	0.799979	2.7845e-05	0.174031	0.273781	-0.307121	0.121327	0.06971574029914211
194	C1-2	0.99998	3.6384e-05	0.2274	-0.483651	0.324469	-0.350077	-0.1539476693051891
195	C1-2	1.19999	4.55062e-05	0.284414	-0.0769828	0.384971	-0.083632	-0.029405022256288365
196	C1-2	1.39999	5.34258e-05	0.333911	0.040547	-0.226687	0.0603344	0.018069006411888196
197	C1-2	1.59999	6.63878e-05	0.414924	-0.0395235	-0.0262607	-0.0835202	-0.02012903567882311
198	C1-2	1.79997	7.77004e-05	0.485627	-0.0291767	0.1436	-0.0811811	-0.016716759982455674
199	C1-2	1.99996	8.91324e-05	0.557078	0.0350421	0.000685639	0.124273	0.022308007137241105
200	C1-2	2.2	0.000101202	0.632513	0.10189	0.276788	0.451307	0.07135141886411821
201	C1-2	2.39993	0.000114665	0.716656	0.0102526	-0.020665	0.0561296	0.007832153780893483
202	C1-2	2.59998	0.000128702	0.804387	0.0890822	0.00830372	0.59303	0.07372446347342759
203	C1-2	2.79987	0.00014479	0.904938	0.0169393	0.0722328	0.136616	0.015096724858498592
204	C1-2	2.99978	0.000294324	1.83952	0.0190738	0.0738086	0.33503	0.018212903366095504
205	C1-2	3.19984	0.000314478	1.96549	0.0581739	0.0221649	1.1646	0.0592524001648444
206	C1-2	3.39978	0.00033301	2.08131	0.0619724	-0.0153332	1.39584	0.06706545396889459
207	C1-2	3.59972	0.000417165	2.60728	0.0790431	0.0693719	2.36141	0.09056986591390262
208	C1-2	3.79976	0.000703303	4.39564	0.0659777	0.0151103	3.50773	0.07980021111828994
209	C1-2	3.99966	0.000950298	5.93936	0.0579859	0.016783	4.38466	0.07382377899302282
210	C1-2	4.1996	0.000963192	6.01995	0.0902542	0.0164759	7.26304	0.12064950705570646
211	C1-2	4.39965	0.00088619	5.53869	0.127328	0.0339906	9.87644	0.17831725552432073
212	C1-2	4.59955	0.00098314	6.14463	0.14491	0.0521222	13.0364	0.21215923497427833
213	C1-2	4.79996	0.00126429	7.90181	0.13856	0.0593228	16.7283	0.21170212900588598
214	C1-2	4.9999	0.00143897	8.99356	0.15209	0.0480117	21.7692	0.24205320251379878
215	C1-2	5.19989	0.00162808	10.1755	0.159823	0.0800129	26.9178	0.2645354036656675
216	C1-2	5.39992	0.00182351	11.3969	0.180823	0.0879481	35.4225	0.3108082022304311
217	C1-2	5.5999	0.00179987	11.2492	0.220021	0.099415	44.1179	0.3921869999644419
218	C1-2	5.79996	0.00203454	12.7159	0.233698	0.124427	54.8627	0.4314496024662037
219	C1-2	5.99992	0.0018861	11.7881	0.310687	0.190168	69.946	0.5933611014497672
220	C1-2	6.19993	0.00169675	10.6047	0.431022	0.26613	90.2057	0.8506200081096118
221	C1-2	6.39997	0.0017594	10.9962	0.477611	0.300037	106.991	0.9729815754533384
222	C1-2	6.59995	0.00186841	11.6776	0.527289	0.32607	129.357	1.1077361786668494
223	C1-2	6.79998	0.00211449	13.2156	0.524825	0.351765	150.127	1.1359832319380128
224	C1-2	6.99992	0.00242439	15.1524	0.522767	0.356633	176.496	1.1648055753543993
225	C1-2	7.1999	0.00257309	16.0818	0.553809	0.391575	204.113	1.2692173761643597
226	C1-2	7.3999	0.0029491	18.4319	0.54764	0.390271	237.761	1.2899429792913373
227	C1-2	7.59994	0.00313154	19.5721	0.57601	0.42369	272.727	1.3934478160238297
228	C1-2	7.79992	0.00341732	21.3583	0.5899	0.446882	312.813	1.4645969014387847
229	C1-2	7.99991	0.0037718	23.5738	0.589737	0.459542	354.015	1.501730734968482
230	C1-2	8.19988	0.00408146	25.5091	0.604732	0.482919	402.639	1.5784131937230244
231	C1-2	8.3999	0.00448785	28.0491	0.600035	0.491284	450.007	1.6043545069182255
232	C1-2	8.59986	0.0048833	30.5206	0.610074	0.51478	509.703	1.6700294227505357
233	C1-2	8.79992	0.00531474	33.2171	0.60653	0.520453	564.343	1.6989532499826894
234	C1-2	8.99989	0.00579012	36.1882	0.608902	0.535886	631.251	1.7443558950155023
235	C1-2	9.19981	0.00629002	39.3126	0.607436	0.544198	699.296	1.7788088297390658
236	C1-2	9.39984	0.00675779	42.2362	0.615993	0.565571	778.451	1.843089577187342
237	C1-2	9.60012	0.00730296	45.6435	0.612374	0.576039	854.127	1.8713004042196588
238	C1-2	9.80011	0.00791519	49.4699	0.613331	0.586486	946.493	1.9132704937750027
239	C1-2	10.0001	0.00853052	53.3157	0.612701	0.598429	1039.82	1.950307320357793
240	C1-2	10.2001	0.0092024	57.515	0.605544	0.603647	1130.79	1.9660784143266974
241	C1-2	10.4002	0.00982244	61.3903	0.61031	0.620476	1240.34	2.0204169062539195
242	C1-2	10.6001	0.0106599	66.6244	0.599573	0.622621	1347.83	2.0230275994980818
243	C1-2	10.8001	0.0114861	71.7881	0.590236	0.626358	1456.65	2.029096744446503
244	C1-2	11.0002	0.0123137	76.9606	0.591193	0.637839	1593.12	2.0700462314482992
245	C1-2	11.2001	0.0131451	82.1569	0.585369	0.643922	1714.53	2.0868971443664504
246	C1-2	11.4001	0.0140527	87.8294	0.58328	0.653566	1858.99	2.116591938462519
247	C1-2	11.6001	0.015088	94.3	0.57145	0.651085	1989.76	2.110031813361612
248	C1-2	11.8001	0.0161533	100.958	0.566496	0.655466	2148.2	2.1278155272489547
249	C1-2	12.0001	0.0171988	107.492	0.56168	0.662108	2306.23	2.1454898969225615
250	C2-1	-0.999957	-2.00413e-07	-0.00125258	-171.534	-86.9537	-0.683892	54.59866834852863
251	C2-1	-0.799988	-1.53463e-07	-0.000959144	-199.414	-57.2533	-0.48705	50.77965352439258
252	C2-1	-0.599972	-1.0758e-07	-0.000672375	-261.669	-137.424	-0.336004	49.972708681911136
253	C2-1	-0.399965	-5.70799e-08	-0.000356749	-984.821	-578.488	-0.447294	125.38058971433698
254	C2-1	-0.200001	-9.81227e-09	-6.13267e-05	-20487.8	-1289.96	-0.799883	1304.298127895354
255	C2-1	4.88281e-05	1.46285e-08	9.14281e-05	26086500.0	-1353.83	0.370695	405.44974685025716
256	C2-1	0.200039	4.15281e-08	0.000259551	-1109.34	-746.455	-0.183338	-70.6365993581223
257	C2-1	0.399983	8.29336e-08	0.000518335	-123.059	-53.8976	-0.0812113	-15.667724541078647
258	C2-1	0.599965	1.10871e-07	0.000692944	-355.654	-295.771	-0.470654	-67.92092867533307
259	C2-1	0.799979	1.84721e-07	0.00115451	-41.2973	-129.932	-0.121408	-10.515976474868125
260	C2-1	0.999985	2.63162e-07	0.00164476	-53.2088	-82.3521	-0.278567	-16.936635132177337
261	C2-1	1.19999	3.47905e-07	0.00217441	-47.4108	-85.0459	-0.393773	-18.109418187002454
262	C2-1	1.39999	4.55661e-07	0.00284788	-60.4871	-26.267	-0.767644	-26.954927876174555
263	C2-1	1.59999	6.05691e-07	0.00378557	-14.7212	-43.0308	-0.283819	-7.49739141001223
264	C2-1	1.79997	7.67045e-07	0.00479403	-14.3677	-10.7817	-0.394641	-8.231925957910152
265	C2-1	1.99996	9.57119e-07	0.00598199	7.41476	1.22172	0.282367	4.72028538997892
266	C2-1	2.19996	1.25103e-06	0.00781894	-4.69761	-12.2554	-0.257211	-3.2895891258917453
267	C2-1	2.39994	1.82104e-06	0.0113815	-7.36477	-16.0472	-0.640338	-5.626130123445943
268	C2-1	2.59992	2.73083e-06	0.0170677	-2.61153	-4.02161	-0.368876	-2.1612519554480096
269	C2-1	2.79987	4.41183e-06	0.0275739	-1.10628	-7.84066	-0.271865	-0.9859504821588534
270	C2-1	2.99978	7.48698e-06	0.0467936	0.485326	-3.86977	0.21685	0.4634180742665664
271	C2-1	3.19977	1.23469e-05	0.0771681	0.00975277	-0.291069	0.0076654	0.00993337920721127
272	C2-1	3.39981	1.95881e-05	0.122426	0.291629	-1.07612	0.386374	0.3155979938901867
273	C2-1	3.59985	3.16201e-05	0.197626	0.526777	0.610671	1.1929	0.6036149089694677
274	C2-1	3.79981	4.72773e-05	0.295483	0.575823	0.0210004	2.05795	0.6964698476731318
275	C2-1	3.9998	6.57073e-05	0.410671	0.65581	0.0212261	3.42894	0.834960345385966
276	C2-1	4.19978	9.00971e-05	0.563107	0.652585	0.243233	4.91252	0.8723954772361202
277	C2-1	4.39974	0.000121394	0.758713	0.618978	0.152745	6.57702	0.8668653364315624
278	C2-1	4.5997	0.000155965	0.974781	0.617103	-0.042869	8.80734	0.9035198675394781
279	C2-1	4.80004	0.000201768	1.26105	0.582893	0.206984	11.2309	0.8905991039213355
280	C2-1	5.00002	0.000258544	1.6159	0.568374	0.183373	14.6174	0.9045980568104464
281	C2-1	5.20004	0.000299321	1.87076	0.601946	0.32984	18.6394	0.9963544228014282
282	C2-1	5.40001	0.00036746	2.29663	0.590477	0.245791	23.3098	1.0149566974218747
283	C2-1	5.59999	0.000437965	2.73728	0.607192	0.278904	29.6267	1.0823408639233105
284	C2-1	5.80004	0.000524856	3.28035	0.607299	0.33362	36.7794	1.1212035301111163
285	C2-1	5.99998	0.000620724	3.87953	0.609871	0.339425	45.1873	1.164762226352161
286	C2-1	6.20002	0.000723403	4.52127	0.603636	0.359973	53.8615	1.1912913849427262
287	C2-1	6.40001	0.000850665	5.31666	0.602161	0.358207	65.2202	1.2267137639044063
288	C2-1	6.59996	0.000990544	6.1909	0.595975	0.371224	77.5128	1.2520441292865334
289	C2-1	6.79991	0.00114939	7.18369	0.595528	0.377227	92.5982	1.2890060679121733
290	C2-1	6.99991	0.00132583	8.28644	0.591355	0.381651	109.184	1.3176225254753549
291	C2-1	7.19989	0.00152746	9.54663	0.579981	0.391762	126.893	1.3291915576491389
292	C2-1	7.39989	0.00174711	10.9194	0.579298	0.399185	148.997	1.3645163653680608
293	C2-1	7.59988	0.00199152	12.447	0.569613	0.414458	171.515	1.3779625612597413
294	C2-1	7.7999	0.00226255	14.1409	0.566382	0.413689	198.851	1.4062117686993048
295	C2-1	7.9999	0.00255636	15.9773	0.556587	0.430185	226.449	1.4173170685910637
296	C2-1	8.19983	0.00287967	17.9979	0.552867	0.439921	259.716	1.443035020752421
297	C2-1	8.39989	0.00322697	20.1686	0.543424	0.443162	293.047	1.4529863252779074
298	C2-1	8.59983	0.00361141	22.5713	0.540703	0.451438	334.084	1.4801274184473203
299	C2-1	8.79987	0.00402645	25.1653	0.531292	0.45505	374.508	1.4881920740066679
300	C2-1	8.99985	0.00447512	27.9695	0.526855	0.461147	422.145	1.5093047784193496
301	C2-1	9.1998	0.00496207	31.0129	0.516103	0.464657	468.714	1.511351727829387
302	C2-1	9.39982	0.00548863	34.3039	0.512328	0.465445	525.85	1.5329160824279457
303	C2-1	9.6001	0.00605119	37.8199	0.502648	0.46877	580.912	1.535995600199895
304	C2-1	9.80003	0.00665996	41.6248	0.498434	0.473514	647.197	1.5548350983067787
305	C2-1	10.0001	0.00732375	45.7734	0.492072	0.479442	716.962	1.5663289159206
306	C2-1	10.2001	0.00803019	50.1887	0.481607	0.479628	784.789	1.5636766841938523
307	C2-1	10.4001	0.00877993	54.8746	0.477452	0.485124	867.339	1.5805837309064668
308	C2-1	10.6	0.00958995	59.9372	0.467944	0.486748	946.338	1.5788825637500585
309	C2-1	10.8	0.0104718	65.4488	0.462734	0.491573	1041.13	1.590754910708829
310	C2-1	11.0	0.0113948	71.2175	0.457172	0.493215	1140.01	1.6007441991083653
311	C2-1	11.2	0.012388	77.425	0.447243	0.490199	1234.51	1.5944591540200195
312	C2-1	11.4001	0.013446	84.0375	0.44305	0.495338	1351.09	1.6077227428231446
313	C2-1	11.6	0.0145799	91.1244	0.434209	0.494767	1460.97	1.6032698157683345
314	C2-1	11.8	0.0157745	98.5906	0.430081	0.500085	1592.64	1.6154075540670205
315	C2-1	12.0	0.0170705	106.691	0.420881	0.497723	1715.21	1.6076426315246835
316	C5-1	-0.999961	-3.0336e-07	-0.001896	90.8981	-13.3157	0.548563	-28.932647679324894
317	C5-1	-0.799991	-2.01256e-07	-0.00125785	71.8339	18.0441	0.230088	-18.29216520252812
318	C5-1	-0.599972	-1.19185e-07	-0.000744906	446.181	20.2974	0.634737	-85.21034868829086
319	C5-1	-0.399956	-5.58233e-08	-0.000348896	1455.8	-37.3753	0.646634	-185.3371778409612
320	C5-1	-0.199999	-2.18247e-09	-1.36404e-05	57488.9	-620.874	0.499218	-3659.8486847893023
321	C5-1	6.51598e-05	2.26894e-08	0.000141809	3849310.0	-521.307	0.113218	79.83837415114695
322	C5-1	0.200062	4.10527e-08	0.000256579	5085.06	-270.634	0.830869	323.82580024086144
323	C5-1	0.400003	7.32876e-08	0.000458048	510.221	174.55	0.297565	64.96371559312561
324	C5-1	0.59998	1.17264e-07	0.0007329	203.884	-78.9397	0.285375	38.93778141629144
325	C5-1	0.799993	1.95687e-07	0.00122304	173.071	-71.6674	0.539016	44.071821036106755
326	C5-1	0.999988	2.89431e-07	0.00180894	-5.9156	31.4654	-0.0340619	-1.8829756653067542
327	C5-1	1.2	4.07377e-07	0.00254611	45.9128	-29.2262	0.446521	17.53738055307901
328	C5-1	1.4	5.43102e-07	0.00339439	1.72388	18.8773	0.0260763	0.7682175589723043
329	C5-1	1.59999	6.56245e-07	0.00410153	23.597	12.5899	0.492912	12.017759226435015
330	C5-1	1.79997	8.47982e-07	0.00529989	9.54385	1.01948	0.289805	5.468132357464023
331	C5-1	1.99997	1.01353e-06	0.00633456	3.3713	-17.2429	0.135953	2.1462106286782348
332	C5-1	2.19998	1.21115e-06	0.00756969	3.88735	9.48322	0.206063	2.7222118739340715
333	C5-1	2.39992	1.54657e-06	0.00966606	1.73266	-8.86306	0.127941	1.3236106541858832
334	C5-1	2.59992	2.21655e-06	0.0138534	6.92257	0.457035	0.79366	5.728990717080284
335	C5-1	2.79985	3.54356e-06	0.0221473	2.34957	2.75532	0.46376	2.093979853074641
336	C5-1	2.99977	5.97654e-06	0.0373534	1.09223	2.35203	0.389569	1.0429278191543472
337	C5-1	3.19988	9.85688e-06	0.0616055	1.96478	1.81464	1.23287	2.001233656085901
338	C5-1	3.39977	3.44792e-05	0.215495	0.425737	0.372929	0.992839	0.46072484280377735
339	C5-1	3.5998	8.65102e-05	0.540689	0.257315	-0.0275109	1.59419	0.2948441710484216
340	C5-1	3.79985	0.000162692	1.01683	0.147126	0.029913	1.80948	0.1779530501657111
341	C5-1	3.99978	0.000229177	1.43236	0.136241	0.151791	2.48453	0.1734570917925661
342	C5-1	4.19978	0.000222418	1.39011	0.176437	0.098637	3.27882	0.2358676651488012
343	C5-1	4.39979	0.000314053	1.96283	0.189117	0.082378	5.1987	0.26485737430139134
344	C5-1	4.59975	0.000324809	2.03006	0.225981	0.121514	6.71682	0.3308680531609903
345	C5-1	4.8	0.000365991	2.28744	0.240001	0.154859	8.38795	0.3666959570524254
346	C5-1	5.00003	0.000399971	2.49982	0.266692	0.0866869	10.6106	0.4244545607283724
347	C5-1	5.2	0.000464067	2.90042	0.274674	0.162478	13.1866	0.4546444997621034
348	C5-1	5.39999	0.000508234	3.17646	0.315745	0.22066	17.2395	0.5427268090893637
349	C5-1	5.59994	0.000551423	3.44639	0.34202	0.212724	21.0112	0.6096582220816564
350	C5-1	5.79999	0.000606537	3.79086	0.373632	0.249577	26.1492	0.6897959829695637
351	C5-1	5.99994	0.000695451	4.34657	0.378241	0.236432	31.3988	0.7223810958986052
352	C5-1	6.19996	0.000765367	4.78354	0.402406	0.243517	37.9886	0.7941524477688071
353	C5-1	6.39999	0.000889457	5.55911	0.400749	0.253851	45.3844	0.8163968692830327
354	C5-1	6.5999	0.000998701	6.24188	0.414707	0.28648	54.3806	0.8712214909610566
355	C5-1	6.79996	0.0011341	7.08813	0.418826	0.293872	64.2572	0.9065465785757315
356	C5-1	6.99992	0.0012971	8.10688	0.412065	0.28289	74.4325	0.9181399009236599
357	C5-1	7.19993	0.00147313	9.20706	0.416543	0.302233	87.8941	0.9546380712192599
358	C5-1	7.39995	0.00165192	10.3245	0.417463	0.308007	101.523	0.9833212262095016
359	C5-1	7.59991	0.00189027	11.8142	0.410402	0.323965	117.293	0.9928137326268389
360	C5-1	7.7999	0.00212632	13.2895	0.409549	0.327997	135.131	1.0168253132172016
361	C5-1	7.99989	0.00238426	14.9016	0.407917	0.316923	154.789	1.0387408063563643
362	C5-1	8.19983	0.00268136	16.7585	0.402768	0.330847	176.175	1.0512575707849747
363	C5-1	8.39989	0.00298872	18.6795	0.398785	0.329038	199.172	1.0662598035279316
364	C5-1	8.59984	0.00333458	20.8411	0.398864	0.344527	227.555	1.091856955726905
365	C5-1	8.79984	0.00371429	23.2143	0.390703	0.342301	254.055	1.094390095759941
366	C5-1	8.99987	0.0041142	25.7138	0.38608	0.349958	284.399	1.1060170025433815
367	C5-1	9.19978	0.00455517	28.4698	0.381369	0.353276	317.949	1.1167939360304604
368	C5-1	9.39981	0.00502544	31.409	0.376786	0.349967	354.094	1.1273647680601102
369	C5-1	9.60013	0.00553382	34.5864	0.372446	0.358983	393.637	1.1381265468507853
370	C5-1	9.80013	0.00608061	38.0038	0.366376	0.35858	434.347	1.1429041306395678
371	C5-1	10.0001	0.00666747	41.6717	0.36271	0.360915	481.122	1.154553329957741
372	C5-1	10.2001	0.00729547	45.5967	0.357308	0.363934	528.969	1.1601036917145322
373	C5-1	10.4001	0.00796746	49.7966	0.352589	0.368532	581.241	1.1672302928312375
374	C5-1	10.6001	0.00868853	54.3033	0.34797	0.367925	637.57	1.1740907090360992
375	C5-1	10.8	0.00945633	59.1021	0.345121	0.372705	701.209	1.1864366917588376
376	C5-1	11.0002	0.0103268	64.5425	0.338137	0.37295	764.17	1.1839795483596078
377	C5-1	11.2001	0.011218	70.1125	0.334379	0.374785	835.808	1.1920955607060082
378	C5-1	11.4002	0.0121695	76.0594	0.327762	0.374525	904.636	1.189380931219547
379	C5-1	11.6001	0.0132004	82.5025	0.324553	0.378512	988.699	1.1983867155540742
380	C5-1	11.8001	0.014275	89.2187	0.318762	0.377006	1068.21	1.1972938408651999
381	C5-1	12.0001	0.0154085	96.3031	0.314108	0.379328	1155.46	1.1998159976158607
382	D2-1	-0.999975	-8.71867e-06	-0.0544917	-3.35201	3.25987	-0.5814	1.0669514806842144
383	D2-1	-0.799995	-6.43727e-06	-0.0402329	-3.61202	2.41431	-0.370058	0.919789525487847
384	D2-1	-0.599977	-4.52456e-06	-0.0282785	-27.8525	-0.0765983	-1.5042	5.319235461569743
385	D2-1	-0.399968	-2.52179e-06	-0.0157612	-8.48391	-7.47202	-0.170239	1.080114458289978
386	D2-1	-0.20001	-1.04879e-06	-0.00655494	-133.331	12.2382	-0.556419	8.488544517569954
387	D2-1	4.04835e-05	1.39725e-10	8.73281e-07	-1031110000.0	191234.0	-0.116034	-13287.132091503194
388	D2-1	0.200028	1.05721e-06	0.00660756	-254.21	5.76556	-1.06949	-16.18585377961002
389	D2-1	0.399974	2.60561e-06	0.0162851	-34.9199	5.88418	-0.724011	-4.445849273262061
390	D2-1	0.599968	4.53735e-06	0.0283584	-17.5104	5.35601	-0.948326	-3.3440744188670726
391	D2-1	0.799978	6.56586e-06	0.0410366	-9.04708	1.14535	-0.945384	-2.303758108615236
392	D2-1	0.999975	9.00724e-06	0.0562952	-6.56259	0.548186	-1.17594	-2.0888814676917393
393	D2-1	1.19998	1.21611e-05	0.0760069	-2.0335	-0.924406	-0.590365	-0.7767255341291384
394	D2-1	1.39999	1.58217e-05	0.0988856	-0.839889	0.286564	-0.370109	-0.3742799760531362
395	D2-1	1.59999	1.9555e-05	0.122219	-0.973937	1.27463	-0.606228	-0.49601780410574464
396	D2-1	1.79997	2.34335e-05	0.146459	-1.30405	0.151606	-1.09428	-0.74715790767382
397	D2-1	1.99996	2.79355e-05	0.174597	-0.0509009	0.699205	-0.0565761	-0.03240382137150123
398	D2-1	2.19991	3.3352e-05	0.20845	-0.309341	0.661667	-0.451538	-0.2166169345166707
399	D2-1	2.39987	4.0957e-05	0.255981	-0.323518	0.329946	-0.632622	-0.24713631089807447
400	D2-1	2.59989	4.82615e-05	0.301634	-0.409476	0.104953	-1.02215	-0.3388709495613889
401	D2-1	2.79981	5.91239e-05	0.369524	-0.158471	0.365673	-0.521882	-0.14123088080882432
402	D2-1	2.99977	0.000182313	1.13946	-0.0216197	-0.0342486	-0.235226	-0.020643638214592877
403	D2-1	3.19982	0.000306589	1.91618	-0.0385087	0.0806085	-0.751573	-0.039222463442891584
404	D2-1	3.39972	0.000594379	3.71487	-0.000440572	0.0718575	-0.0177114	-0.00047677038496636494
405	D2-1	3.59972	0.000875029	5.46893	0.0127438	0.000605657	0.798581	0.014602143380880719
406	D2-1	3.79977	0.000786386	4.91491	0.0202342	0.0435064	1.20285	0.02447348985027193
407	D2-1	3.99959	0.00085781	5.36131	0.0398612	0.0175383	2.72074	0.05074767174440575
408	D2-1	4.1996	0.000910595	5.69122	0.0635849	0.0533844	4.83746	0.084998647038772
409	D2-1	4.39955	0.000761891	4.76182	0.104764	0.0323301	6.98621	0.14671302149178253
410	D2-1	4.59964	0.000853029	5.33143	0.122766	0.0687838	9.58291	0.1797437085359838
411	D2-1	4.79992	0.00088177	5.51106	0.156768	0.0832691	13.2001	0.2395201649047552
412	D2-1	4.99994	0.000971837	6.07398	0.187514	0.0870919	18.1269	0.29843529283929154
413	D2-1	5.1999	0.000958809	5.99256	0.22752	0.132956	22.5672	0.37658696784012174
414	D2-1	5.39996	0.00111661	6.97881	0.247347	0.16867	29.6707	0.4251541451909423
415	D2-1	5.59994	0.00114466	7.15413	0.29689	0.145712	37.8605	0.5292117979404903
416	D2-1	5.8	0.0012259	7.66188	0.327023	0.189879	46.2584	0.6037473831487834
417	D2-1	5.99997	0.00132882	8.30513	0.362407	0.219092	57.4833	0.6921420856747577
418	D2-1	6.20001	0.0014486	9.05375	0.391792	0.246224	70.0046	0.7732111003727736
419	D2-1	6.39996	0.00156788	9.79925	0.429008	0.279143	85.6417	0.8739617827894991
420	D2-1	6.59997	0.00169258	10.5786	0.451392	0.294423	100.317	0.9483012875049628
421	D2-1	6.80002	0.00182411	11.4007	0.493319	0.338499	121.736	1.067794082819476
422	D2-1	6.99998	0.00197256	12.3285	0.52019	0.368002	142.896	1.1590704465263413
423	D2-1	7.19999	0.00217488	13.593	0.541297	0.388101	168.629	1.240557639961745
424	D2-1	7.40002	0.00247991	15.4994	0.529685	0.385181	193.382	1.2476741035136845
425	D2-1	7.59997	0.00275865	17.2416	0.540836	0.408396	225.582	1.3083588530066816
426	D2-1	7.79999	0.0030417	19.0106	0.544695	0.419377	257.095	1.3523770948839071
427	D2-1	7.99997	0.00339043	21.1902	0.548201	0.440472	295.81	1.3959754981076158
428	D2-1	8.19987	0.00380437	23.7773	0.540093	0.436443	335.188	1.4096974845756245
429	D2-1	8.39991	0.00420123	26.2577	0.543716	0.449575	381.728	1.4537754639591436
430	D2-1	8.59983	0.0046248	28.905	0.540525	0.458633	427.689	1.4796367410482616
431	D2-1	8.79983	0.00507844	31.7402	0.545798	0.474954	485.251	1.528821494508541
432	D2-1	8.99986	0.0055969	34.9806	0.538928	0.482484	540.062	1.5438900419089436
433	D2-1	9.19981	0.00612942	38.3089	0.540352	0.49119	606.184	1.58235814654036
434	D2-1	9.39981	0.00674894	42.1809	0.53004	0.491593	668.949	1.58590499491476
435	D2-1	9.60013	0.00743509	46.4693	0.52321	0.498137	742.967	1.598834068944443
436	D2-1	9.80008	0.00811629	50.7268	0.516839	0.50003	817.847	1.612258214592681
437	D2-1	10.0001	0.00882657	55.1661	0.516353	0.508522	906.72	1.6436180915453513
438	D2-1	10.2001	0.00970318	60.6449	0.50608	0.511681	996.479	1.6431373454321796
439	D2-1	10.4001	0.0105585	65.9906	0.501682	0.516873	1095.97	1.6607971438356373
440	D2-1	10.6001	0.0114974	71.8587	0.490993	0.514782	1190.46	1.656667877376017
441	D2-1	10.8001	0.0124907	78.0669	0.486388	0.52136	1305.35	1.672091501007469
442	D2-1	11.0002	0.0135667	84.7919	0.476435	0.518649	1414.52	1.6682253847360422
443	D2-1	11.2001	0.0146877	91.7981	0.472667	0.524803	1546.9	1.6851111297510513
444	D2-1	11.4001	0.0159122	99.4513	0.460807	0.523008	1662.99	1.6721651702893776
445	D2-1	11.6001	0.0171616	107.26	0.455358	0.523515	1803.44	1.6813723662129405
446	D2-1	11.8001	0.0184227	115.142	0.445582	0.522446	1927.07	1.6736464539438258
447	D2-1	12.0001	0.0198038	123.774	0.438577	0.521879	2073.53	1.6752549000597867
448	D3-1	-0.999974	-2.39472e-06	-0.014967	1.98097	15.2194	0.0943739	-0.6305465357118996
449	D3-1	-0.799989	-1.76631e-06	-0.0110394	7.80349	9.31086	0.219366	-1.9871188651557152
450	D3-1	-0.599968	-1.17525e-06	-0.00734531	-21.326	14.5404	-0.299155	4.0727348471337494
451	D3-1	-0.399955	-6.61996e-07	-0.00413747	38.0374	8.85321	0.200358	-4.8425245379422694
452	D3-1	-0.200009	-2.9407e-07	-0.00183794	-68.4078	12.0218	-0.0800453	4.355163933534284
453	D3-1	3.84808e-05	3.33798e-10	2.08624e-06	-2430510000.0	18944.9	-0.621091	-29770.831735562544
454	D3-1	0.200027	2.72688e-07	0.0017043	-334.318	14.6932	-0.362781	-21.286217215279002
455	D3-1	0.399965	6.15771e-07	0.00384857	-133.754	-10.4296	-0.655355	-17.028532675773082
456	D3-1	0.599962	1.01587e-06	0.00634919	-28.8167	7.46777	-0.349411	-5.503237420836359
457	D3-1	0.799978	1.54503e-06	0.00965644	5.71165	10.0285	0.140445	1.4544179842674938
458	D3-1	0.999975	2.13235e-06	0.0133272	0.0136324	-7.1076	0.000578295	0.004339208535926526
459	D3-1	1.19998	2.82887e-06	0.0176804	-6.39266	0.962487	-0.431717	-2.441782991335038
460	D3-1	1.39999	3.64432e-06	0.022777	-7.66317	-3.31526	-0.777822	-3.4149449005575803
461	D3-1	1.59999	4.53518e-06	0.0283449	-2.68583	-0.767206	-0.387722	-1.3678721745358071
462	D3-1	1.79997	6.10538e-06	0.0381586	-5.80708	1.21891	-1.2696	-3.327166090999146
463	D3-1	1.99996	7.11898e-06	0.0444936	-2.21322	-1.91661	-0.626894	-1.4089531977632737
464	D3-1	2.19987	8.13693e-06	0.0508558	-0.290517	1.54431	-0.103457	-0.2034320569138623
465	D3-1	2.39987	9.21534e-06	0.0575959	-0.720471	0.751914	-0.31699	-0.5503690366849029
466	D3-1	2.59993	1.09401e-05	0.0683756	-0.678053	0.242317	-0.383687	-0.5611460813506574
467	D3-1	2.79986	1.3932e-05	0.087075	-0.592822	1.05388	-0.46005	-0.528337639965547
468	D3-1	2.99981	1.84587e-05	0.115367	-0.265683	0.329524	-0.292677	-0.25369213033189736
469	D3-1	3.19986	2.50251e-05	0.156407	0.00110724	0.188863	0.00176392	0.0011277756110660009
470	D3-1	3.39981	3.39578e-05	0.212236	0.403123	-0.0891142	0.925896	0.43625775080570683
471	D3-1	3.59982	5.17868e-05	0.323667	0.232998	-0.254251	0.864136	0.26698304121211003
472	D3-1	3.79983	7.78248e-05	0.486405	0.274111	0.290972	1.61265	0.3315447004039843
473	D3-1	3.99977	0.000113376	0.7086	0.313064	0.140014	2.82436	0.3985831216483206
474	D3-1	4.19979	0.000160926	1.00579	0.344635	0.158355	4.63386	0.46071844023106223
475	D3-1	4.39976	0.000189015	1.18134	0.411532	0.121313	6.80862	0.5763471989435726
476	D3-1	4.5997	0.000239973	1.49983	0.39928	0.177781	8.76798	0.5845982544688397
477	D3-1	4.80006	0.00029465	1.84156	0.440791	0.242871	12.4027	0.6734887812506787
478	D3-1	5.00008	0.000357776	2.2361	0.423446	0.203566	15.0701	0.6739457090470016
479	D3-1	5.20005	0.000425185	2.65741	0.456982	0.313185	20.1009	0.7564094362556022
480	D3-1	5.40001	0.000493932	3.08708	0.484219	0.261661	25.6941	0.8323107920753593
481	D3-1	5.59998	0.00053571	3.34819	0.525149	0.303587	31.3422	0.9360938298005786
482	D3-1	5.80001	0.00061591	3.84944	0.542259	0.324573	38.5375	1.0011196433766991
483	D3-1	5.99998	0.000692353	4.32721	0.5712	0.386581	47.2058	1.090906149689985
484	D3-1	6.19998	0.000787465	4.92166	0.57672	0.366827	56.0166	1.1381647655465836
485	D3-1	6.39997	0.000881608	5.51005	0.534866	0.373862	60.0383	1.0896144318109635
486	D3-1	6.59998	0.000915234	5.72021	0.604332	0.40616	72.6241	1.269605486511859
487	D3-1	6.79992	0.00110917	6.93231	0.583467	0.375907	87.5484	1.2629037074222011
488	D3-1	6.99995	0.00121664	7.604	0.587624	0.426987	99.5604	1.3093161493950551
489	D3-1	7.19994	0.00142901	8.93131	0.589852	0.418196	120.736	1.3518285671418862
490	D3-1	7.3999	0.0016073	10.0456	0.567335	0.419346	134.243	1.3363363064426215
491	D3-1	7.59991	0.00175077	10.9423	0.613029	0.460369	162.274	1.4829971760964331
492	D3-1	7.79993	0.00195429	12.2143	0.622549	0.486581	188.792	1.5456636892822346
493	D3-1	7.99991	0.00236946	14.8091	0.575682	0.456842	217.094	1.4659499902087227
494	D3-1	8.19985	0.00263088	16.443	0.55367	0.451129	237.623	1.4451316669707472
495	D3-1	8.39987	0.00278081	17.3801	0.574365	0.483421	266.908	1.5357103814132258
496	D3-1	8.59987	0.00313556	19.5972	0.548682	0.471023	294.346	1.501979874675974
497	D3-1	8.79986	0.00346719	21.6699	0.572281	0.502663	347.37	1.603006935888029
498	D3-1	8.99986	0.00399835	24.9897	0.540116	0.486369	386.664	1.5472934849157853
499	D3-1	9.19981	0.00450498	28.1561	0.537949	0.49071	443.55	1.575324707612205
500	D3-1	9.39984	0.00490945	30.6841	0.519484	0.482318	476.931	1.5543261819639487
501	D3-1	9.6001	0.00520875	32.5547	0.530422	0.505485	527.669	1.6208688760762655
502	D3-1	9.80009	0.00573823	35.8639	0.530114	0.51348	593.072	1.653674028758724
503	D3-1	10.0001	0.00638264	39.8915	0.511059	0.50537	648.942	1.626767607134352
504	D3-1	10.2001	0.00689456	43.091	0.503875	0.511078	704.959	1.6359773502587547
505	D3-1	10.4001	0.00757295	47.3309	0.497872	0.511967	780.101	1.6481854348850327
506	D3-1	10.6001	0.00824465	51.5291	0.504259	0.530539	876.731	1.7014289013392432
507	D3-1	10.8001	0.00924856	57.8035	0.481834	0.517205	957.479	1.6564377589592325
508	D3-1	11.0002	0.00980791	61.2994	0.476899	0.524338	1023.61	1.6698532122663519
509	D3-1	11.2002	0.0107328	67.08	0.472126	0.527056	1129.09	1.6831991651759093
510	D3-1	11.4002	0.0116645	72.9031	0.472817	0.536763	1250.84	1.7157569431203885
511	D3-1	11.6002	0.0130339	81.4619	0.456663	0.527857	1373.62	1.686211590940059
512	D3-1	11.8001	0.0139371	87.1069	0.451971	0.533349	1478.76	1.697638189397166
513	D3-1	12.0001	0.0150448	94.03	0.446808	0.535728	1604.81	1.7066999893650963
