Repository: owen-melville/bsubpc-oled-data

# bsubpc-oled-data
<h1> Data and Code for: Studying the Influence of Axial Substituent on Hyperfluorescence in Organic Light-Emitting Diodes Using Boron Subphthalocyanines as Fluorescent Emitters </h1>

All Programs and Data collected by Owen Alfred Melville, PhD as a part of his postdoctoral fellowship with Professor Timothy Bender at the University of Toronto.

<h2>Folder Breakdown:</h2>
- <b> Raw OLED Data: </b> Raw data collected from the OLEDs during characterization. This includes optoelectronic data as a function of Voltage and full spectra has a function of wavelength.

- <b> IC6 Evaporation Logs: </b> Raw data collected during the deposition of the OLEDs from the IC6 which controls the deposition of the thin films.
  
- <b> Offline Spreadsheets: </b> Summary deposition and electro-optical data for each device, labelling for each device index (eg OLED-001 corresponds to what materials).
  
- <b> Python: </b> Python programs and corresponding batch files used to analyze the raw data.
  
- <b> Output Data: </b> Contains analytical outputs for each deposition run and device. This includes a large number of graphs and visualizations.


<i>For any questions on the Python programs or data herein, please contact Owen Melville (owen.melville@utoronto.ca) </i>

<h1>Output Data Readme</h1>

This folder contains all the results of the automated analysis in the <b>Python</b> folder. There are two sorts of folders: Deposition output folders and OLED output folders. Deposition output folders contain the results of analysis of the deposition runs (from the IC6) and end in the suffix <b>-L#</b> where # ranges between 1 and 6 representing the different layers in a single OLED. OLED output folders contain the analytical results of the optoelectronic data in the <b>Raw OLED Data</b> folder and do not contain this suffix (eg OLED-033). 

<h2>1. Deposition Output Folders</h2>

<b>Deposition Graphs:</b>

These graphs show the input power, deposition rate, and total thickness as a function of time. The shutter was open only between two zeroes in the thickness data, which can be seen below as between 500s and 700s, approximately. This is how the thickness of the layer is calculated. 
<b> Composition Graphs: </b>

These graphs show the distribution of composition (by rate) within different thickness bins in each emissive layer. You will only see these in devices with a Host and one or more Dopant (typically <b>-L3</b>)
<b> Condensed Data: </b> 

This takes the IC6 readings, which contains excessive information, and parses it into a smaller set of more useful data. 

<h2>2. OLED Output Folders</h2>

<b>Visual Chart:</b>

This chart summarizes the performance of each pixel. Pixels that were short circuited or open circuit or were untestable (often A5 due to the testing setup) are greyed out. The color displayed is an approximation of the color of the device by converting the spectra into RGB, but it is not a true representation of the color. 
<b>Average Spectra:</b>

This graph shows the shape of the emission at a specified luminance, averaged across pixels. The blurring of the line represents pixel-to-pixel variation.
<b> Energy Diagram: </b>

This diagram shows the energy levels of the materials in the device.
<b> CIE Plot: </b>

This plot shows the CIE coordinates of the pixels. The color rendered is not exactly accurate. 
<b> Raw Data Folder </b>:

This folder actually contains condensed or calculated output data that was saved for convenience. 

<b> Parameter Graphs Folder </b>:

This folder contains many graphs that correlate one parameter (eg Voltage) against another (eg Luminant Intensity). Sometimes the data shows dots, which is the set of points, other times it shows a blurred line, which is to simplify the depiction of the data while still showing the variation.
<b> Deconvolution Folder/ Sample Deconvoluted Spectra </b>

This spectra shows how well the program was able to break apart the composite emission into its 2 components visually.
<b> Deconvolution Folder/ Deconvolution Error </b>

This graph shows the R^2 accuracy of the spectral deconvolution as a function of voltage.
<b> Deconvolution Folder/ Deconvolution Graph </b>

This graph shows how the two contributions (eg flurorescent dopant and TADF assistant) vary as a function of voltage. 
<b> Deconvolution Folder/ Hyperfluorescence Graph </b>

This graph compares the set of OLEDs with FD-only, TD-only, and TD+FD to visualize the role of the TD in boosting the emission of the FD (Hyperfluorescence).
<b> Deconvolution Folder / FD Tradeoff </b>

Often, color purity and current efficiency come at each other's expense within a set of OLED pixels. This graph attempts to visualize that. 
<b> Correlations Folder </b>

File: Output Data/OLED-004/Raw Data/OLED-004_condensed_oled_data.csv
	Pixel	Max Current (A)	Max Luminance (cd/m2)	Status	Turnon Voltage (V)	EQE(%)_max	EQE(%)_avg	CE(cd/A)_max	CE(cd/A)_avg	PE(lm/W)_max	PE(lm/W)_avg	V (V) @ 100 cd/m2	EQE(%) @ 100 cd/m2	CE(cd/A) @ 100 cd/m2	PE(lm/W) @ 100 cd/m2	λmax (nm) @ 100 cd/m2	FWHM (nm) @ 100 cd/m2	CIE-x @ 100 cd/m2	CIE-y @ 100 cd/m2	Hex Color @ 100 cd/m2	V (V) @ 250 cd/m2	EQE(%) @ 250 cd/m2	CE(cd/A) @ 250 cd/m2	PE(lm/W) @ 250 cd/m2	λmax (nm) @ 250 cd/m2	FWHM (nm) @ 250 cd/m2	CIE-x @ 250 cd/m2	CIE-y @ 250 cd/m2	Hex Color @ 250 cd/m2
0	A1-1	0.0200026	1600.96	Working	3.4	0.548094	0.4039931235294118	1.730427211712397	1.268621488656633	0.907075	0.5912499411764706	5.00058	0.362539	1.138012332245194	0.714952	531.0	88.0	0.376086552536123	0.5774997955636345	#29ff00	5.80059	0.526508	1.6514241203784774	0.894413	534.0	88.0	0.37239355341398184	0.5806776258057076	#25ff00
1	A1-2	0.0197936	1487.28	Working	3.6	0.527131	0.38576452727272725	1.6559586564433215	1.1937979815179005	0.855688	0.5427067636363636	5.20061	0.435289	1.3286325662339618	0.802604	534.0	91.5	0.37601514916912054	0.5777777688179652	#29ff00	6.00055	0.52626	1.6343995701288996	0.855688	533.5	87.0	0.3718302232257965	0.5825955571877868	#25ff00
2	A1-3	0.0200024	1338.16	Working	3.8	0.454475	0.345092296969697	1.4286692191280246	1.0857114052597479	0.7421	0.4850673575757575	5.20053	0.28954	0.9611404833836857	0.580617	534.0	87.0	0.3777052204663707	0.5808857883183044	#2aff00	6.2005	0.442511	1.4285526243624198	0.723802	532.5	86.5	0.37257755299527634	0.5825251653054879	#25ff00
3	A1-4	0.0196181	1451.22	Working	3.6	0.493642	0.3574191666666667	1.5328572662183828	1.0934558653287516	0.760388	0.4857033666666667	5.2005	0.353376	1.0512053216643937	0.635028	537.0	86.0	0.3780370084984162	0.5784161896777128	#2bff00	6.20044	0.479225	1.5007530486323666	0.760388	537.0	87.5	0.37196962100888975	0.5806467517688828	#25ff00
4	A1-5	0.020002	1396.49	Working	4.0	0.47085	0.35349593749999997	1.4761880445285924	1.1080054386221179	0.724734	0.4860878375	5.40037	0.322399	1.0460412403588857	0.608524	535.5	87.5	0.3790347457379411	0.5878659213955323	#2aff00	6.20031	0.452277	1.4303483996735877	0.724734	532.5	86.5	0.3732781947487244	0.5832562976201189	#26ff00
5	A1-6	0.0200011	1417.05	Working	4.0	0.49062	0.3658050636363636	1.5104034583674408	1.1347577951807617	0.756285	0.4925728939393939	5.40024	0.332511	1.0498045896382402	0.610721	531.5	86.0	0.3722762909029243	0.5708145195207028	#27ff00	6.40031	0.483344	1.5104034583674408	0.741383	533.5	87.0	0.3730320386019209	0.5813750506731026	#26ff00
6	A1-7	0.0200014	800.77	Working	4.2	0.276778	0.21486410625000002	0.8403336951308782	0.6489899087700493	0.415888	0.27970135625000003	6.00006	0.268587	0.7883079894472397	0.412753	538.5	88.0	0.37224746774280937	0.5818846863718402	#25ff00	7.20005	0.26007	0.8160528239809907	0.356068	533.5	86.0	0.3685262435911374	0.5816078220358509	#22ff00
7	A1-8	0.0200015	1318.5	Working	4.0	0.441148	0.3290549372727273	1.3747168544387451	1.0211392714221068	0.670825	0.4374603969696969	5.60004	0.327839	1.0326474760957347	0.57931	538.0	87.5	0.37740234642983833	0.5815971991502354	#2aff00	6.60009	0.437819	1.3706005532928611	0.652394	533.5	88.0	0.37341442563541943	0.5816678707006828	#26ff00
8	A2-1	0.0200008	2558.81	Working	3.0	1.08606	0.7821757027777779	3.4516010236329953	2.511398530741652	2.02874	1.2787496388888888	4.19972	0.803148	2.6029633012734403	1.94714	539.0	88.5	0.3765162477059942	0.5898255110064293	#28ff00	5.00009	0.900022	2.89897207770992	1.82145	533.0	84.5	0.3658595171528333	0.5867151945050508	#1fff00
9	A3-1	0.0200015	2604.55	Working	3.0	0.989388	0.8027346764705883	3.1761414416164753	2.529538975060434	2.08444	1.3510698529411764	3.99977	0.753649	2.4853837209780067	1.95213	531.5	86.0	0.36696196155733113	0.5862590670242405	#20ff00	4.59972	0.92676	2.9673358320069823	2.02668	530.5	84.5	0.363969717712508	0.5884471996013917	#1dff00
10	A4-1	0.0199104	2926.86	Working	3.0	1.45655	1.0251774027027027	4.703560608587796	3.301247652390625	3.3131	1.728879945945946	3.99973	1.25219	4.165221835820447	3.27158	531.5	83.0	0.37137619449571146	0.5895608588385626	#23ff00	4.59972	1.43678	4.703560608587796	3.21252	531.5	83.5	0.3624877185762135	0.5922474460549593	#1bff00
11	A5-1	0.0200009	2890.56	Working	3.0	1.48793	1.0828420857142858	4.907030281565433	3.6235749588266493	3.73541	2.0578823714285717	3.99969	1.42697	4.7148520495413795	3.70331	532.0	81.5	0.3643395961979494	0.5935902664061741	#1cff00	4.59959	1.44401	4.743386841510287	3.23981	530.5	81.0	0.35859998568677215	0.5924359373648843	#17ff00
12	B1-1	0.0198219	1872.28	Working	3.2	0.487167	0.3200676057142858	1.5401167989625404	1.0191939051878482	0.67747	0.4987371785714286	4.39971	0.175721	0.5457615543812747	0.389698	536.0	86.0	0.37491803679734226	0.5852860912054226	#27ff00	4.99998	0.252853	0.8244496363023268	0.518019	534.5	85.5	0.36793337541004534	0.5851548527842411	#21ff00
13	B2-1	0.0200011	2122.57	Working	3.0	0.551161	0.3879881194285715	1.7583146708763695	1.2534020545588638	0.843835	0.6515057999999998	4.19969	0.24627	0.788275060500059	0.589674	528.5	83.5	0.3682255572052992	0.5880489181453706	#21ff00	4.80004	0.346283	1.1217231296632386	0.73416	531.0	84.0	0.36439719136516463	0.5884085728719517	#1dff00
14	B3-1	0.0200013	25.08	Short Circuit	-	-	-	-	-	-	-	-	-	-	-	-	-	-	-	-	-	-	-	-	-	-	-	-	-
15	B4-1	0.0200011	2961.41	Working	3.0	1.05905	0.827401925	3.4384952727859366	2.670667249279114	2.07796	1.4251225	3.99974	0.731093	2.324560138032119	1.82582	531.0	85.0	0.36295543197526553	0.5850650779694304	#1cff00	4.59975	0.93248	3.042450757121739	2.07796	531.5	83.0	0.35990201944209244	0.5904588594456257	#19ff00
16	B5-1	0.020001	3304.52	Working	3.0	1.69793	1.2407275428571427	5.531484347101536	4.02903583314947	3.91459	2.2347403714285714	3.99971	1.41931	4.75581824588486	3.73547	536.0	81.0	0.3618968103482336	0.5913913457319779	#1aff00	4.59956	1.67542	5.531484347101536	3.77812	531.5	82.0	0.35882332780123327	0.5925230021115213	#17ff00
17	C1-1	0.0200013	2125.06	Working	3.0	0.566123	0.3954746303030303	1.810360183329045	1.2541529894253558	0.798744	0.5943467393939394	4.39965	0.219996	0.6858651294820175	0.489743	531.5	83.0	0.36671765422926306	0.5891414831794769	#1fff00	4.99998	0.305045	0.987917292278272	0.620729	532.0	82.5	0.3645698316818863	0.5898319938826267	#1dff00
18	C2-1	0.0200011	2601.32	Working	3.0	0.795387	0.6002393527777777	2.565509596064574	1.9503105071676552	1.25818	0.9342240277777779	4.19977	0.367661	1.254460297262907	0.938385	533.5	84.5	0.3671389236897876	0.5890605336557095	#1fff00	4.80008	0.529396	1.750721469465013	1.14583	532.5	82.0	0.36410422607743026	0.5924051166601968	#1cff00
19	C3-1	0.0200009	3016.21	Working	3.0	1.21151	0.927573635135135	3.939268347246588	3.0428292714081566	2.46328	1.5607970000000002	4.19973	0.905538	3.0489354941213853	2.28075	534.5	81.5	0.3699877270041133	0.5978563106386209	#21ff00	4.80005	1.12234	3.7078538222794855	2.42676	530.5	81.5	0.362135630651768	0.593350186922458	#1aff00
20	C4-1	0.0197925	3093.6	Working	3.0	1.25145	0.9682902162162161	4.077446239181637	3.09815913243733	2.45923	1.5689963513513512	4.19981	0.887101	2.833299915239562	2.1194	531.0	80.5	0.36381835081512653	0.5948700979275164	#1cff00	4.8001	1.16289	3.752961815364987	2.45625	533.0	80.5	0.3595234876133724	0.5925518633326564	#18ff00
21	C5-1	0.0200013	2721.11	Working	3.0	0.72351	0.5231760658333334	2.3589373513084855	1.7251969851487892	1.09001	0.7957451111111111	4.39983	0.288316	0.9740230198808062	0.695475	534.0	81.5	0.3600406876881537	0.589440331399704	#19ff00	5.0001	0.418679	1.373388860680389	0.862908	531.5	81.0	0.3574471061600984	0.592999047161892	#16ff00
22	D1-1	0.019629	2186.34	Working	3.2	0.572624	0.3632925693939394	1.8321954603613342	1.1717086927600688	0.730595	0.5218080878787879	4.80013	0.175094	0.581274128374217	0.380433	533.5	82.5	0.3742937812700501	0.5877119851573581	#26ff00	5.60009	0.305349	0.9786103513790009	0.548991	534.0	83.5	0.3671217905987534	0.5885323501777808	#1fff00
23	D2-1	0.0200013	2967.36	Working	3.0	1.11089	0.8598073243243242	3.593398254208534	2.763915636871838	2.04129	1.3710403243243243	4.19983	0.730172	2.3736147777286436	1.77553	530.5	84.0	0.36663120088720375	0.583116435572127	#20ff00	4.80015	0.955318	3.092065428044993	2.02369	531.5	82.0	0.36194415604903685	0.5901073505625382	#1bff00
24	D3-1	0.0199522	3157.51	Working	3.0	2.89704	0.9872266478260872	9.430176123630265	3.2527556880992465	3.22022	1.3682252826086956	4.80009	0.669127	2.3575633997329732	1.543	533.5	80.0	0.36249138720855234	0.5900116347684735	#1bff00	5.60002	0.932928	3.0910457186991835	1.73406	533.5	81.5	0.3601203846256583	0.592549350899475	#19ff00
25	D3-2	0.0195795	2810.52	Working	3.4	1.00231	0.7389561363636363	3.2632706100676776	2.3960627184250516	1.38414	0.9781831590909092	5.20009	0.530521	1.7099052047934182	1.03303	533.5	82.0	0.3670357662077333	0.5881176743811003	#1fff00	6.00006	0.731719	2.4528217264347196	1.28428	533.5	82.0	0.3625851836542579	0.5913063574397877	#1bff00
26	D4-1	0.0200015	2893.14	Working	3.0	0.78522	0.5453009302631577	2.5588949743517126	1.7926549332865662	1.10105	0.7871877342105263	4.39977	0.229905	0.7681964200685405	0.54852	532.0	83.5	0.36247382573403875	0.586179738656271	#1bff00	5.00004	0.35992	1.1896114546414298	0.747452	531.0	80.5	0.3604842523021086	0.5930394413426812	#19ff00
27	D5-1	0.0199913	11.78	Short Circuit	-	-	-	-	-	-	-	-	-	-	-	-	-	-	-	-	-	-	-	-	-	-	-	-	-
