Repository: owen-melville/bsubpc-oled-data

# bsubpc-oled-data
<h1> Data and Code for: Studying the Influence of Axial Substituent on Hyperfluorescence in Organic Light-Emitting Diodes Using Boron Subphthalocyanines as Fluorescent Emitters </h1>

All Programs and Data collected by Owen Alfred Melville, PhD as a part of his postdoctoral fellowship with Professor Timothy Bender at the University of Toronto.

<h2>Folder Breakdown:</h2>
- <b> Raw OLED Data: </b> Raw data collected from the OLEDs during characterization. This includes optoelectronic data as a function of Voltage and full spectra has a function of wavelength.

- <b> IC6 Evaporation Logs: </b> Raw data collected during the deposition of the OLEDs from the IC6 which controls the deposition of the thin films.
  
- <b> Offline Spreadsheets: </b> Summary deposition and electro-optical data for each device, labelling for each device index (eg OLED-001 corresponds to what materials).
  
- <b> Python: </b> Python programs and corresponding batch files used to analyze the raw data.
  
- <b> Output Data: </b> Contains analytical outputs for each deposition run and device. This includes a large number of graphs and visualizations.


<i>For any questions on the Python programs or data herein, please contact Owen Melville (owen.melville@utoronto.ca) </i>

<h1>Output Data Readme</h1>

This folder contains all the results of the automated analysis in the <b>Python</b> folder. There are two sorts of folders: Deposition output folders and OLED output folders. Deposition output folders contain the results of analysis of the deposition runs (from the IC6) and end in the suffix <b>-L#</b> where # ranges between 1 and 6 representing the different layers in a single OLED. OLED output folders contain the analytical results of the optoelectronic data in the <b>Raw OLED Data</b> folder and do not contain this suffix (eg OLED-033). 

<h2>1. Deposition Output Folders</h2>

<b>Deposition Graphs:</b>

These graphs show the input power, deposition rate, and total thickness as a function of time. The shutter was open only between two zeroes in the thickness data, which can be seen below as between 500s and 700s, approximately. This is how the thickness of the layer is calculated. 
<b> Composition Graphs: </b>

These graphs show the distribution of composition (by rate) within different thickness bins in each emissive layer. You will only see these in devices with a Host and one or more Dopant (typically <b>-L3</b>)
<b> Condensed Data: </b> 

This takes the IC6 readings, which contains excessive information, and parses it into a smaller set of more useful data. 

<h2>2. OLED Output Folders</h2>

<b>Visual Chart:</b>

This chart summarizes the performance of each pixel. Pixels that were short circuited or open circuit or were untestable (often A5 due to the testing setup) are greyed out. The color displayed is an approximation of the color of the device by converting the spectra into RGB, but it is not a true representation of the color. 
<b>Average Spectra:</b>

This graph shows the shape of the emission at a specified luminance, averaged across pixels. The blurring of the line represents pixel-to-pixel variation.
<b> Energy Diagram: </b>

This diagram shows the energy levels of the materials in the device.
<b> CIE Plot: </b>

This plot shows the CIE coordinates of the pixels. The color rendered is not exactly accurate. 
<b> Raw Data Folder </b>:

This folder actually contains condensed or calculated output data that was saved for convenience. 

<b> Parameter Graphs Folder </b>:

This folder contains many graphs that correlate one parameter (eg Voltage) against another (eg Luminant Intensity). Sometimes the data shows dots, which is the set of points, other times it shows a blurred line, which is to simplify the depiction of the data while still showing the variation.
<b> Deconvolution Folder/ Sample Deconvoluted Spectra </b>

This spectra shows how well the program was able to break apart the composite emission into its 2 components visually.
<b> Deconvolution Folder/ Deconvolution Error </b>

This graph shows the R^2 accuracy of the spectral deconvolution as a function of voltage.
<b> Deconvolution Folder/ Deconvolution Graph </b>

This graph shows how the two contributions (eg flurorescent dopant and TADF assistant) vary as a function of voltage. 
<b> Deconvolution Folder/ Hyperfluorescence Graph </b>

This graph compares the set of OLEDs with FD-only, TD-only, and TD+FD to visualize the role of the TD in boosting the emission of the FD (Hyperfluorescence).
<b> Deconvolution Folder / FD Tradeoff </b>

Often, color purity and current efficiency come at each other's expense within a set of OLED pixels. This graph attempts to visualize that. 
<b> Correlations Folder </b>

File: Output Data/OLED-005/Raw Data/OLED-005_all_optoelectronic.csv (part 1 of 2)
	Pixel	Voltage(V)	Current(A)	J(mA/cm2)	PE(lm/W)	EQE(%)	L(cd/m2)	CE(cd/A)
0	A1-1	-0.99997	-1.08266e-06	-0.00676663	7.22483	4.24651	0.15561	-2.2996676336669806
1	A1-1	-0.799989	-6.3936e-07	-0.003996	14.2595	-44.41	0.145099	-3.631106106106106
2	A1-1	-0.599963	-3.36864e-07	-0.0021054	-1.11601	-70.2111	-0.00448722	0.21312909660872043
3	A1-1	-0.399956	-1.59294e-07	-0.000995587	-35.6844	-101.6	-0.0452293	4.542978162631694
4	A1-1	-0.199998	-5.72658e-08	-0.000357911	2250.47	-221.065	0.512772	-143.26801914442416
5	A1-1	5.48363e-05	1.70903e-08	0.000106814	19300800.0	-1754.33	0.359851	336.8949763139663
6	A1-1	0.200037	7.84305e-08	0.000490191	391.353	-330.879	0.12215	24.918858159370533
7	A1-1	0.399976	1.86829e-07	0.00116768	95.5553	-53.7735	0.142057	12.165747465058919
8	A1-1	0.599965	3.70806e-07	0.00231754	-67.5155	-82.9852	-0.298818	-12.893758036538742
9	A1-1	0.799979	6.67441e-07	0.00417151	68.3082	-24.131	0.725595	17.394061143326997
10	A1-1	0.999984	1.10921e-06	0.00693256	3.66198	-2.48696	0.0808078	1.16562712764116
11	A1-1	1.19998	1.75979e-06	0.0109987	10.676	-13.6249	0.448512	4.077863747533799
12	A1-1	1.39999	2.73408e-06	0.017088	-0.186608	-7.29282	-0.0142101	-0.08315835674157304
13	A1-1	1.6	4.15599e-06	0.0259749	2.43227	-4.1329	0.321763	1.2387458662016024
14	A1-1	1.79998	6.23097e-06	0.0389436	-0.639453	-1.84544	-0.14268	-0.3663759898930761
15	A1-1	1.99997	9.1802e-06	0.0573763	0.433573	-3.81978	0.158368	0.2760164039856178
16	A1-1	2.19992	1.36423e-05	0.0852644	0.855563	-0.846476	0.51083	0.5991128771210493
17	A1-1	2.39996	1.98561e-05	0.124101	0.202402	-1.52018	0.191886	0.1546208330311601
18	A1-1	2.59995	2.91957e-05	0.182473	0.125252	-0.448769	0.189147	0.10365752741501484
19	A1-1	2.79993	4.32546e-05	0.270341	0.342855	-0.693419	0.826076	0.30556815281440847
20	A1-1	2.99982	6.5914e-05	0.411963	0.906396	-0.255483	3.5655	0.8654903474341141
21	A1-1	3.19981	0.000100896	0.6306	1.07596	0.106858	6.91076	1.0959023152553122
22	A1-1	3.3998	0.000171866	1.07416	1.13623	0.277642	13.208	1.2296119758695165
23	A1-1	3.59982	0.000281163	1.75727	1.09592	0.316392	22.0672	1.255766046196657
24	A1-1	3.79979	0.000446912	2.7932	1.02939	0.425699	34.7771	1.2450630101675497
25	A1-1	3.99974	0.000575126	3.59454	1.15541	0.496129	52.8761	1.4710115898000857
26	A1-1	4.19974	0.000819659	5.12287	1.0505	0.443256	71.9418	1.404326090648406
27	A1-1	4.3997	0.00104008	6.5005	1.06065	0.510308	96.5593	1.485413429736174
28	A1-1	4.59973	0.00126517	7.90731	1.05401	0.543117	122.027	1.5432176049756492
29	A1-1	4.80002	0.00150167	9.38544	1.02244	0.543299	146.618	1.5621856833563477
30	A1-1	5.00005	0.00175438	10.9649	1.01001	0.565153	176.261	1.607502120402375
31	A1-1	5.2	0.00202909	12.6818	0.977003	0.573754	205.084	1.6171521392862211
32	A1-1	5.40003	0.00232995	14.5622	0.959127	0.58557	240.076	1.6486245210201755
33	A1-1	5.60005	0.00263078	16.4424	0.936386	0.601627	274.449	1.6691541380820318
34	A1-1	5.80011	0.00298958	18.6849	0.916357	0.606711	316.112	1.6918046122805048
35	A1-1	6.00007	0.00339037	21.1898	0.879228	0.599838	355.824	1.6792230223975686
36	A1-1	6.20012	0.00383299	23.9562	0.853383	0.605927	403.471	1.684202836843907
37	A1-1	6.40008	0.00430523	26.9077	0.822103	0.60207	450.649	1.6747956904529189
38	A1-1	6.60009	0.00482612	30.1632	0.797116	0.59889	505.126	1.674643273923191
39	A1-1	6.79998	0.00540373	33.7733	0.76236	0.590027	557.303	1.6501289480151482
40	A1-1	6.99998	0.00601575	37.5984	0.738616	0.589826	618.779	1.6457588620792376
41	A1-1	7.19991	0.00668902	41.8064	0.707633	0.585123	677.997	1.6217540854988708
42	A1-1	7.39996	0.00740995	46.3122	0.683404	0.580448	745.508	1.6097443006378451
43	A1-1	7.59989	0.00818531	51.1582	0.653938	0.569527	809.3	1.5819555809234882
44	A1-1	7.79995	0.0090188	56.3675	0.632256	0.565604	884.838	1.569766266022087
45	A1-1	7.99996	0.00989258	61.8286	0.60647	0.556706	954.853	1.5443548778397052
46	A1-1	8.19992	0.0108367	67.7294	0.586132	0.551891	1036.17	1.5298673840311594
47	A1-1	8.39997	0.0118248	73.905	0.564592	0.544968	1115.67	1.509600162370611
48	A1-1	8.59993	0.0128655	80.4094	0.542883	0.538097	1194.97	1.486107345658592
49	A1-1	8.79991	0.0139712	87.32	0.525486	0.53187	1285.3	1.4719422812643153
50	A1-1	8.99995	0.0151261	94.5381	0.505434	0.523316	1368.87	1.4479559034928773
51	A1-1	9.19989	0.0163405	102.128	0.489553	0.519639	1464.13	1.433622512924957
52	A1-1	9.3999	0.0176147	110.092	0.470768	0.509979	1550.73	1.4085764633215856
53	A1-1	9.60015	0.0189545	118.466	0.45626	0.504559	1651.71	1.3942481387064645
54	A1-1	9.74098	0.0200006	125.004	0.44241	0.497738	1714.75	1.3717561038046782
55	A2-1	-0.999967	-3.75385e-06	-0.0234616	-1.17401	0.148506	-0.0876731	0.37368764278651073
56	A2-1	-0.799984	-1.95585e-06	-0.0122241	-19.13	2.7461	-0.595472	4.871295228278564
57	A2-1	-0.59996	-1.04387e-06	-0.00652419	-8.40258	13.0177	-0.104692	1.604674296732621
58	A2-1	-0.399946	-4.65232e-07	-0.0029077	-163.238	19.5181	-0.604256	20.781236028476116
59	A2-1	-0.199998	-1.44924e-07	-0.000905775	-1285.59	90.6148	-0.741307	81.84228975186994
60	A2-1	4.12226e-05	4.65775e-10	2.91109e-06	-1159940000.0	4721.15	-0.443075	-15220.243963601262
61	A2-1	0.200038	9.62512e-08	0.00060157	-547.272	48.1157	-0.209629	-34.846983725917184
62	A2-1	0.399983	2.66995e-07	0.00166872	-281.257	8.74437	-0.597556	-35.80924301260846
63	A2-1	0.59998	5.57207e-07	0.00348254	-70.9572	9.66076	-0.471932	-13.551373422846543
64	A2-1	0.799995	1.04924e-06	0.00655775	-26.0448	-3.14428	-0.434925	-6.632229041973238
65	A2-1	0.999995	1.75282e-06	0.0109551	-6.0409	10.2411	-0.210653	-1.9228761033673814
66	A2-1	1.2	2.85699e-06	0.0178562	0.715268	2.54338	0.0487853	0.27321210559917564
67	A2-1	1.40001	4.31672e-06	0.0269795	-4.07107	1.79915	-0.489467	-1.8142182027094644
68	A2-1	1.6	6.04689e-06	0.0377931	0.0219747	0.615577	0.00422966	0.011191619634271862
69	A2-1	1.79999	7.83513e-06	0.0489696	-2.50456	2.89933	-0.702713	-1.4349984480167288
70	A2-1	1.99998	1.05455e-05	0.0659094	-0.735395	1.35366	-0.308563	-0.4681623562041225
71	A2-1	2.20004	1.34226e-05	0.0838913	-1.24469	1.32719	-0.731239	-0.8716505764006518
72	A2-1	2.39999	1.74919e-05	0.109324	0.517321	0.921306	0.432053	0.39520416377007794
73	A2-1	2.6	2.29194e-05	0.143246	0.179987	0.484743	0.213378	0.14895913323932256
74	A2-1	2.79998	3.26387e-05	0.203992	0.613879	0.373449	1.11609	0.5471243970351779
75	A2-1	2.99989	4.83532e-05	0.302208	1.34628	0.896218	3.88505	1.285554981999153
76	A2-1	3.19992	7.37801e-05	0.461126	1.55311	0.934326	7.29477	1.5819472335110143
77	A2-1	3.39989	0.000111875	0.699219	1.91086	0.741206	14.4596	2.067964400280885
78	A2-1	3.59989	0.000174928	1.0933	1.90575	0.888413	23.8751	2.183764748925272
79	A2-1	3.79991	0.000260311	1.62694	1.79222	0.885619	35.2685	2.1677812334812594
80	A2-1	3.99985	0.000358161	2.23851	1.77073	0.889641	50.4666	2.254472841309621
81	A2-1	4.19982	0.000468808	2.93005	1.76297	0.899967	69.0557	2.3568096107574954
82	A2-1	4.39975	0.000598276	3.73923	1.71982	0.911282	90.0625	2.4085841202600533
83	A2-1	4.5998	0.000744419	4.65262	1.63567	0.907032	111.425	2.394887181845928
84	A2-1	4.80005	0.000901327	5.63329	1.54908	0.873142	133.331	2.3668406916739597
85	A2-1	5.00007	0.00107374	6.71087	1.47512	0.860097	157.556	2.347773090523286
86	A2-1	5.20013	0.00125067	7.81669	1.40323	0.842342	181.558	2.322696691310516
87	A2-1	5.40011	0.0014233	8.89563	1.345	0.845574	205.661	2.3119329378582516
88	A2-1	5.60013	0.00162379	10.1487	1.28586	0.850271	232.623	2.292145792071891
89	A2-1	5.80015	0.00184515	11.5322	1.2198	0.817885	259.71	2.252042108184041
90	A2-1	6.00015	0.0020533	12.8331	1.19799	0.833208	293.627	2.2880441982062014
91	A2-1	6.20018	0.0024034	15.0213	1.08363	0.776699	321.249	2.1386231551197303
92	A2-1	6.40017	0.00255396	15.9623	1.0856	0.798277	353.024	2.211611108674815
93	A2-1	6.60015	0.00305134	19.0709	1.06929	0.817845	428.42	2.2464592651631543
94	A2-1	6.8001	0.00360459	22.5287	0.982465	0.770962	479.092	2.1265852002112857
95	A2-1	7.00009	0.00398601	24.9126	0.942089	0.761361	522.955	2.0991586586707127
96	A2-1	7.2001	0.00445146	27.8216	0.911773	0.759803	581.377	2.0896605515139313
97	A2-1	7.40012	0.00501843	31.3652	0.861616	0.734026	636.577	2.0295646130105975
98	A2-1	7.60012	0.00555157	34.6973	0.824104	0.717687	691.749	1.9936680952120196
99	A2-1	7.80011	0.00609955	38.1222	0.793337	0.711764	750.907	1.9697367937841992
100	A2-1	8.0001	0.0067952	42.47	0.759816	0.697995	821.744	1.934881092535908
101	A2-1	8.19999	0.00746952	46.6845	0.725253	0.683083	883.743	1.8930115991389005
102	A2-1	8.40006	0.00808937	50.5586	0.701329	0.676554	948.089	1.8752279533056693
103	A2-1	8.6	0.00894363	55.8977	0.674123	0.665795	1031.53	1.8453889873823073
104	A2-1	8.80003	0.00979823	61.2389	0.643923	0.651385	1104.58	1.8037227971109864
105	A2-1	9.00006	0.0106686	66.6787	0.622024	0.64376	1188.2	1.7819783529073
106	A2-1	9.19998	0.0115295	72.0594	0.595303	0.6291	1256.22	1.7433117677915722
107	A2-1	9.40001	0.012408	77.55	0.573757	0.620223	1331.34	1.7167504835589942
108	A2-1	9.60031	0.0132892	83.0575	0.552911	0.609556	1403.36	1.689624657616711
109	A2-1	9.80026	0.0142138	88.8363	0.53757	0.605742	1489.75	1.6769608819818025
110	A2-1	10.0002	0.0153395	95.8719	0.516989	0.592861	1577.72	1.6456542532274838
111	A2-1	10.2003	0.016715	104.469	0.497665	0.582857	1688.05	1.6158381912337632
112	A2-1	10.4002	0.0179006	111.879	0.479067	0.573679	1774.34	1.585945530439135
113	A2-1	10.6001	0.0190196	118.873	0.466856	0.568369	1872.51	1.5752189311281788
114	A2-1	10.7154	0.0200007	125.004	0.449555	0.553779	1916.76	1.5333589325141594
115	A3-1	-0.999964	-1.09469e-06	-0.00684181	-12.9729	-6.36822	-0.282515	4.129243577357454
116	A3-1	-0.799983	-7.04224e-07	-0.0044014	35.818	-27.6931	0.401442	-9.120779751897125
117	A3-1	-0.599964	-4.0608e-07	-0.002538	-53.9819	-16.0553	-0.261646	10.309141055949567
118	A3-1	-0.399955	-2.0981e-07	-0.00131131	-3.39119	45.253	-0.00566134	0.4317316271514745
119	A3-1	-0.200006	-8.00869e-08	-0.000500543	82.0918	130.438	0.0261598	-5.226284255298745
120	A3-1	4.57048e-05	8.46152e-09	5.28845e-05	49226400.0	1084.33	0.378738	716.1606898051415
121	A3-1	0.200032	8.99915e-08	0.000562447	-206.025	126.932	-0.0737822	-13.118071569410096
122	A3-1	0.399973	2.22043e-07	0.00138777	-33.5869	111.662	-0.0593428	-4.276126447466079
123	A3-1	0.599969	4.43168e-07	0.0027698	-85.1443	-34.005	-0.450384	-16.260524225575853
124	A3-1	0.79998	7.65235e-07	0.00478272	-24.8301	13.9884	-0.3024	-6.322761942994782
125	A3-1	0.999983	1.21549e-06	0.00759681	-2.74248	2.76012	-0.0663159	-0.8729440383529402
126	A3-1	1.19999	1.8529e-06	0.0115806	-0.627163	-3.13811	-0.0277422	-0.23955753587897002
127	A3-1	1.4	2.69795e-06	0.0168622	-3.32799	-4.91956	-0.250077	-1.4830627083061523
128	A3-1	1.6	3.89157e-06	0.0243223	1.54426	2.85908	0.191291	0.7864840085024853
129	A3-1	1.79998	5.53023e-06	0.0345639	1.24722	-0.429203	0.246992	0.7145952858329065
130	A3-1	1.99997	7.76237e-06	0.0485148	-0.339166	-1.08313	-0.104751	-0.21591555566548765
131	A3-1	2.20001	1.07704e-05	0.067315	-0.446338	1.01479	-0.210402	-0.31256332169650153
132	A3-1	2.40001	1.52315e-05	0.0951969	0.575992	-0.549842	0.418892	0.4400269336501504
133	A3-1	2.59999	2.20475e-05	0.137797	0.182232	0.256484	0.207819	0.15081532979672999
134	A3-1	2.79992	3.32777e-05	0.207986	0.655159	0.244134	1.21444	0.5839046858923196
135	A3-1	2.99988	5.22408e-05	0.326505	1.07718	0.662684	3.35839	1.0285876173412354
136	A3-1	3.19992	8.20539e-05	0.512837	1.48888	0.493365	7.77729	1.5165227937921795
137	A3-1	3.39985	0.000129179	0.807369	1.74326	0.548581	15.2315	1.88655992489184
138	A3-1	3.59987	0.000201408	1.2588	1.70902	0.693353	24.6514	1.9583253892596122
139	A3-1	3.79985	0.000306011	1.91257	1.69606	0.834485	39.235	2.051428183020752
140	A3-1	3.99982	0.000444048	2.7753	1.64768	0.75845	58.2202	2.0977984362050948
141	A3-1	4.19979	0.000614607	3.84129	1.5583	0.766876	80.0216	2.083196009673834
142	A3-1	4.39978	0.000827256	5.17035	1.43938	0.69903	104.226	2.015840320287795
143	A3-1	4.59969	0.00105332	6.58325	1.37394	0.716061	132.43	2.0116204002582316
144	A3-1	4.80006	0.00128671	8.04194	1.28986	0.713859	158.489	1.9707806822731828
145	A3-1	5.00008	0.00154046	9.62787	1.2192	0.698355	186.824	1.9404499645300572
146	A3-1	5.20007	0.00182382	11.3989	1.15139	0.67535	217.241	1.9058067006465538
147	A3-1	5.40005	0.00210157	13.1348	1.11302	0.671284	251.29	1.9131619819106493
148	A3-1	5.60001	0.00238116	14.8822	1.08556	0.685225	287.979	1.9350566448508957
149	A3-1	5.80006	0.00268814	16.8009	1.05706	0.696739	327.88	1.9515621186960224
150	A3-1	6.00004	0.00304374	19.0234	1.02185	0.693351	371.259	1.9515911982085226
151	A3-1	6.20004	0.00343381	21.4613	0.984677	0.695554	417.057	1.9432979362853136
152	A3-1	6.40005	0.00381484	23.8427	0.961451	0.698144	467.0	1.9586707881238283
153	A3-1	6.60001	0.00427028	26.6893	0.927176	0.694983	519.868	1.947851760818006
154	A3-1	6.79996	0.00478498	29.9061	0.887591	0.688734	574.552	1.921186647540134
155	A3-1	6.99993	0.00534231	33.3894	0.851394	0.678076	633.408	1.897033190174127
156	A3-1	7.1999	0.005958	37.2375	0.81389	0.668088	694.581	1.8652729103726085
157	A3-1	7.39992	0.00659643	41.2277	0.78301	0.662489	760.385	1.8443546450566004
158	A3-1	7.59989	0.00728421	45.5263	0.752211	0.652829	828.437	1.8196888391984412
159	A3-1	7.79988	0.00801565	50.0978	0.723648	0.643128	900.087	1.7966597335611543
160	A3-1	7.99987	0.00881681	55.1051	0.693539	0.631096	973.185	1.7660525069367445
161	A3-1	8.19984	0.00965957	60.3723	0.66743	0.623707	1051.72	1.7420572017299325
162	A3-1	8.39995	0.0105651	66.0319	0.64399	0.615799	1137.0	1.721895023465931
163	A3-1	8.59989	0.0115192	71.995	0.616797	0.603888	1215.59	1.6884366969928464
164	A3-1	8.79994	0.012505	78.1562	0.594781	0.596525	1302.12	1.666048246972089
165	A3-1	8.99997	0.0135727	84.8294	0.57216	0.587008	1390.45	1.6391133262760316
166	A3-1	9.19991	0.0146685	91.6781	0.552037	0.578959	1482.07	1.6166020020048406
167	A3-1	9.39988	0.0158247	98.9044	0.533065	0.571541	1577.5	1.5949745410719847
168	A3-1	9.60023	0.0170379	106.487	0.514413	0.563686	1673.94	1.5719665311258653
169	A3-1	9.80022	0.0183128	114.455	0.496516	0.554552	1772.78	1.5488882093399152
170	A3-1	10.0002	0.0196248	122.655	0.481011	0.549141	1878.02	1.5311401899637194
171	A4-1	-0.999961	-8.45396e-07	-0.00528372	-10.4713	-12.6795	-0.176106	3.3329926642592715
172	A4-1	-0.799974	-5.36083e-07	-0.00335052	-59.3131	-21.9482	-0.506044	15.10344662917995
173	A4-1	-0.59996	-3.0489e-07	-0.00190556	54.9645	-59.5321	0.200022	-10.49675685887613
174	A4-1	-0.399951	-1.43794e-07	-0.000898712	113.952	-160.435	0.130377	-14.5070945976019
175	A4-1	-0.199998	-5.62145e-08	-0.000351341	2476.51	-370.151	0.553917	-157.65794484560584
176	A4-1	5.04017e-05	1.13039e-08	7.06494e-05	-19812600.0	212.05	-0.224566	-317.8597412009161
177	A4-1	0.200042	7.96443e-08	0.000497777	-575.968	-137.387	-0.182559	-36.674856411606
178	A4-1	0.399984	1.88049e-07	0.00117531	251.623	-8.70677	0.376526	32.03631382358697
179	A4-1	0.59998	3.47438e-07	0.00217149	-53.6559	34.581	-0.222516	-10.247157481729136
180	A4-1	0.799992	6.24671e-07	0.00390419	47.6851	21.3216	0.474078	12.142800427233306
181	A4-1	0.999992	9.68217e-07	0.00605136	-8.25953	0.667977	-0.159094	-2.629061896829804
182	A4-1	1.2	1.53987e-06	0.00962419	0.306041	-8.35572	0.0112506	0.11689918839923152
183	A4-1	1.4	2.17546e-06	0.0135966	-1.24111	-0.695612	-0.0752003	-0.5530816527661326
184	A4-1	1.6	2.97364e-06	0.0185853	-1.09051	4.68884	-0.103221	-0.555390550596439
185	A4-1	1.79998	4.02361e-06	0.0251476	0.233081	-2.58195	0.0335832	0.1335443541331976
186	A4-1	1.99997	5.27003e-06	0.0329377	-2.74551	0.500248	-0.575692	-1.7478208860970863
187	A4-1	2.20001	7.05724e-06	0.0441078	-0.699192	-1.17332	-0.215966	-0.48963221924466865
188	A4-1	2.39997	9.42803e-06	0.0589252	-0.53671	-2.68569	-0.2416	-0.4100113364061556
189	A4-1	2.59999	1.32214e-05	0.0826337	0.414438	-0.834643	0.283426	0.34299081367529227
190	A4-1	2.8	1.99097e-05	0.124436	1.4076	0.980347	1.5611	1.2545404866758816
191	A4-1	2.99993	3.21906e-05	0.201191	1.74727	0.806415	3.35683	1.6684792063263267
192	A4-1	3.19996	5.23655e-05	0.327284	2.03111	0.512234	6.771	2.0688454064360005
193	A4-1	3.39991	8.4889e-05	0.530556	2.23505	1.11109	12.8332	2.418821010411719
194	A4-1	3.59999	0.000133582	0.834888	2.25488	0.842409	21.5726	2.5838914920324645
195	A4-1	3.79986	0.000200514	1.25321	2.25321	0.902501	34.1542	2.7253373337269897
196	A4-1	3.9999	0.000288643	1.80402	2.16909	1.03773	49.8216	2.761698872518043
197	A4-1	4.19987	0.000402356	2.51472	2.0422	0.941233	68.6554	2.730140930202965
198	A4-1	4.3998	0.000540798	3.37999	1.92192	0.970755	90.9773	2.6916440581185155
199	A4-1	4.59978	0.00069688	4.3555	1.80512	0.936536	115.115	2.642980140052807
200	A4-1	4.80008	0.000874597	5.46623	1.67153	0.914293	139.605	2.5539540048625833
201	A4-1	5.00007	0.00104778	6.54862	1.61184	0.911024	167.996	2.5653649165778445
202	A4-1	5.20018	0.0012357	7.72313	1.51435	0.886205	193.592	2.506652095717669
203	A4-1	5.40007	0.00144026	9.00163	1.43573	0.878192	222.149	2.4678752625913303
204	A4-1	5.60002	0.00165761	10.3601	1.36869	0.858638	252.758	2.439725485275239
205	A4-1	5.80009	0.00191026	11.9391	1.30077	0.845259	286.72	2.4015210526756627
206	A4-1	6.00005	0.00216204	13.5128	1.25289	0.843596	323.343	2.3928645432478834
207	A4-1	6.2001	0.00243594	15.2246	1.20205	0.833874	361.174	2.3723053479237546
208	A4-1	6.40012	0.00273968	17.123	1.15056	0.829198	401.352	2.343935058108976
209	A4-1	6.60007	0.00307878	19.2424	1.09942	0.817988	444.448	2.309732673678959
210	A4-1	6.80002	0.00344333	21.5208	1.04971	0.814367	488.977	2.272113490204825
211	A4-1	7.00001	0.00383792	23.987	1.00661	0.795705	538.005	2.2429024054696294
212	A4-1	7.19999	0.0042601	26.6256	0.961662	0.779493	586.819	2.2039653566492396
213	A4-1	7.39998	0.00470814	29.4259	0.922722	0.775661	639.56	2.173459435395349
214	A4-1	7.59995	0.0051956	32.4725	0.882378	0.760299	693.156	2.134593887135268
215	A4-1	7.79997	0.00570318	35.6449	0.847569	0.748605	750.093	2.104348728710138
216	A4-1	7.99993	0.00625899	39.1187	0.812187	0.736131	809.052	2.068197562802445
217	A4-1	8.19989	0.0068375	42.7344	0.779693	0.72351	869.68	2.0350818076303865
218	A4-1	8.39995	0.00744568	46.5355	0.749822	0.715571	932.974	2.004865102985893
219	A4-1	8.59991	0.00809359	50.5849	0.724679	0.709175	1003.49	1.983773813924709
220	A4-1	8.79992	0.00885018	55.3136	0.692261	0.692072	1072.58	1.9390891209395158
221	A4-1	8.99994	0.00957157	59.8223	0.667323	0.681895	1143.64	1.911728569446511
222	A4-1	9.19988	0.0103839	64.8994	0.64674	0.674998	1229.14	1.8939158143218584
223	A4-1	9.39991	0.0112055	70.0344	0.619189	0.658958	1297.5	1.8526609780336518
224	A4-1	9.60023	0.012229	76.4313	0.594713	0.646535	1389.03	1.8173575485435944
225	A4-1	9.80017	0.0131193	81.9956	0.576687	0.640882	1475.08	1.7989745791237577
226	A4-1	10.0002	0.0141354	88.3462	0.55384	0.628166	1557.51	1.762962074203531
227	A4-1	10.2003	0.0151021	94.3881	0.534436	0.61921	1637.86	1.735239929609771
228	A4-1	10.4002	0.0159065	99.4156	0.517532	0.61204	1703.27	1.7132824224769554
229	A4-1	10.6002	0.0169214	105.759	0.498904	0.601113	1780.32	1.6833744645845745
230	A4-1	10.8001	0.0177644	111.027	0.501355	0.615755	1913.61	1.7235537301737414
231	A4-1	11.0002	0.0195529	122.206	0.466574	0.583138	1996.47	1.6336922900675908
232	A4-1	11.0409	0.0200006	125.004	0.462307	0.580535	2030.99	1.6247400083197339
233	B1-1	-0.999954	-5.07439e-07	-0.00317149	-3.60308	15.6453	-0.0363721	1.146845804338024
234	B1-1	-0.79998	-2.76257e-07	-0.00172661	-138.036	-17.8138	-0.606896	35.1495705457515
235	B1-1	-0.599961	-1.4505e-07	-0.000906563	-131.15	15.05	-0.22706	25.046246096520598
236	B1-1	-0.399952	-6.55757e-08	-0.000409848	-252.091	-49.974	-0.131534	32.09336144131483
237	B1-1	-0.199983	1.52504e-10	9.5315e-07	-459849.0	-101254.0	-0.27901	-29272.412526884535
238	B1-1	7.93695e-05	2.19765e-08	0.000137353	-4820910.0	-391.333	-0.167291	-121.79639323494936
239	B1-1	0.20007	4.82621e-08	0.000301638	37.4948	84.8589	0.0072026	2.3878291196732504
240	B1-1	0.400019	8.94481e-08	0.000559051	-714.872	72.9519	-0.508874	-91.02461135030616
241	B1-1	0.59999	1.43384e-07	0.00089615	-217.868	-53.9486	-0.37288	-41.60910561847905
242	B1-1	0.800009	2.55987e-07	0.00159992	5.95205	48.8366	0.0242499	1.5156945347267365
243	B1-1	1.00001	4.1502e-07	0.00259387	-23.7513	-31.0278	-0.196106	-7.5603634723405575
244	B1-1	1.20002	6.7831e-07	0.00423944	20.105	13.5737	0.325574	7.679646368388278
245	B1-1	1.40002	1.07422e-06	0.00671387	6.63536	7.70181	0.198528	2.9569830812929054
246	B1-1	1.60002	1.67986e-06	0.0104991	5.58608	-4.98246	0.2987	2.845005762398682
247	B1-1	1.8	2.56151e-06	0.0160094	2.38282	5.74611	0.21857	1.3652604095094132
248	B1-1	1.99999	3.6781e-06	0.0229881	2.79875	2.59834	0.409586	1.7817305475441643
249	B1-1	2.20021	5.1985e-06	0.0324906	0.248764	0.248302	0.0566058	0.17422208269468706
250	B1-1	2.4002	7.38045e-06	0.0461278	-0.82872	-0.2572	-0.292057	-0.6331474728905346
251	B1-1	2.6002	1.13595e-05	0.0709969	1.36398	0.586837	0.801504	1.1289281644691527
252	B1-1	2.80023	1.89413e-05	0.118383	1.66013	0.0367625	1.75176	1.4797394896226654
253	B1-1	3.00016	3.36812e-05	0.210508	1.70143	0.285959	3.4204	1.6248313603283484
254	B1-1	3.20014	0.000302284	1.88928	0.396586	0.175422	7.63224	0.4039761178861789
255	B1-1	3.40008	0.000309115	1.93197	0.611879	0.197289	12.794	0.6622256039172452
256	B1-1	3.60004	0.000171123	1.06952	1.90948	0.588435	23.4024	2.188121774253871
257	B1-1	3.80009	0.000256767	1.60479	1.88008	0.836238	36.4955	2.274160482056842
258	B1-1	3.99997	0.000394933	2.46833	1.74705	0.801554	54.9055	2.2243986825100377
259	B1-1	4.19995	0.00055434	3.46462	1.61922	0.815848	74.9992	2.164716476843059
260	B1-1	4.39999	0.000730684	4.56677	1.54515	0.784533	98.8286	2.164080958752028
261	B1-1	4.59995	0.000920528	5.7533	1.46595	0.777258	123.492	2.1464550779552605
262	B1-1	4.80031	0.00112663	7.04144	1.39471	0.790152	150.059	2.1310839828216954
263	B1-1	5.00033	0.00135992	8.4995	1.30675	0.7647	176.78	2.07988705217954
264	B1-1	5.20029	0.00161478	10.0924	1.22823	0.759444	205.187	2.033084301058222
265	B1-1	5.40027	0.00188864	11.804	1.17894	0.741727	239.213	2.0265418502202643
266	B1-1	5.60025	0.00218846	13.6779	1.11448	0.728699	271.738	1.9866938638241252
267	B1-1	5.80028	0.00252835	15.8022	1.0718	0.717952	312.701	1.9788447178241007
268	B1-1	6.00025	0.00292109	18.2568	1.00897	0.690695	351.823	1.9270792252749662
269	B1-1	6.20031	0.00333441	20.8401	0.971234	0.69327	399.472	1.91684300939055
270	B1-1	6.4003	0.00379134	23.6959	0.923757	0.682656	445.945	1.8819500419903865
271	B1-1	6.60023	0.00429964	26.8727	0.88454	0.674819	499.389	1.8583506681502047
272	B1-1	6.80023	0.00485642	30.3526	0.840481	0.658655	552.202	1.8192906044292747
273	B1-1	7.00021	0.00546249	34.1406	0.806433	0.652654	613.48	1.7969221396226196
274	B1-1	7.20018	0.00611665	38.2291	0.766265	0.63451	671.377	1.7561935802830824
275	B1-1	7.40016	0.00683928	42.7455	0.728817	0.623852	733.837	1.7167584891976932
276	B1-1	7.60018	0.00761001	47.5626	0.70399	0.620028	810.039	1.7031007556357305
277	B1-1	7.80013	0.00844245	52.7653	0.671798	0.60501	880.115	1.6679806615332424
278	B1-1	8.00016	0.00933874	58.3671	0.645901	0.595427	960.026	1.6448067490075744
279	B1-1	8.20007	0.0103047	64.4044	0.618141	0.587398	1039.13	1.613445665202999
280	B1-1	8.40017	0.011318	70.7375	0.591872	0.575259	1119.48	1.582583495317194
281	B1-1	8.60013	0.0124031	77.5194	0.570853	0.566549	1211.41	1.5627184936931917
282	B1-1	8.80012	0.0135473	84.6706	0.54701	0.555784	1297.38	1.5322673986011677
283	B1-1	9.00014	0.0147721	92.3256	0.528039	0.54839	1396.65	1.5127440276586346
284	B1-1	9.20006	0.0160573	100.358	0.506701	0.537571	1489.17	1.4838577891149685
285	B1-1	9.40009	0.0174285	108.928	0.490193	0.531722	1597.68	1.4667303172737955
286	B1-1	9.60039	0.0188801	118.001	0.470093	0.521278	1695.14	1.4365471479055263
287	B1-1	9.7365	0.0200009	125.006	0.456281	0.513839	1767.73	1.4141161224261236
288	B2-1	-0.999959	-6.80302e-07	-0.00425189	38.2008	-30.2694	0.516995	-12.1591809759895
289	B2-1	-0.799982	-3.79608e-07	-0.00237255	73.3445	-9.09572	0.443112	-18.67661376999431
290	B2-1	-0.599964	-1.92043e-07	-0.00120027	90.9187	-4.95484	0.208405	-17.36317661859415
291	B2-1	-0.399955	-8.39133e-08	-0.000524458	-300.102	-12.517	-0.200374	38.205919253782
292	B2-1	-0.199987	-1.11214e-08	-6.95087e-05	-11996.2	-427.107	-0.530803	763.6497301776614
293	B2-1	7.86066e-05	2.39269e-08	0.000149543	-5827840.0	-315.549	-0.218064	-145.82026574296356
294	B2-1	0.200068	4.96275e-08	0.000310172	525.908	-617.516	0.103882	33.49174006680165
295	B2-1	0.400007	9.48176e-08	0.00059261	-568.279	-283.672	-0.428793	-72.35669327213512
296	B2-1	0.599992	1.66416e-07	0.0010401	-270.301	-166.991	-0.536932	-51.62311316219594
297	B2-1	0.800007	3.10273e-07	0.00193921	-109.302	-111.377	-0.539752	-27.833602343222243
298	B2-1	1.00001	5.47861e-07	0.00342413	42.2827	-21.1019	0.460859	13.459156048397697
299	B2-1	1.20001	9.32055e-07	0.00582534	-28.1221	-21.9324	-0.625755	-10.741948109466572
300	B2-1	1.40002	1.52549e-06	0.00953431	-12.9359	-15.6747	-0.549631	-5.764769553328977
301	B2-1	1.60002	2.43708e-06	0.0152317	-0.205017	-19.8717	-0.0159044	-0.10441644727771686
302	B2-1	1.8	3.78661e-06	0.0236663	-4.93507	-5.93308	-0.669186	-2.827590286610074
303	B2-1	1.99999	5.70621e-06	0.0356638	-0.777486	-6.44733	-0.176522	-0.49496127726153694
304	B2-1	2.20014	8.56898e-06	0.0535561	-0.164628	-3.94455	-0.0617468	-0.11529368269907629
305	B2-1	2.40007	1.26385e-05	0.0789906	-0.513991	-2.68761	-0.310174	-0.39267203945785956
306	B2-1	2.60014	1.92535e-05	0.120334	-0.268212	-1.34276	-0.267125	-0.22198630478501508
307	B2-1	2.80009	2.96585e-05	0.185366	0.806471	-0.484825	1.33242	0.7188049588381904
308	B2-1	2.99999	4.66e-05	0.29125	1.39688	-0.223852	3.88503	1.3339158798283262
309	B2-1	3.20004	8.8131e-05	0.550819	1.32922	0.133214	7.45781	1.35394930095004
310	B2-1	3.39998	0.000134209	0.838806	1.50192	0.498995	13.6343	1.6254414012298433
311	B2-1	3.60004	0.000206696	1.29185	1.53805	0.602684	22.7689	1.7625033866160933
312	B2-1	3.80002	0.000310727	1.94204	1.56594	0.658332	36.7848	1.894131943729274
313	B2-1	3.99999	0.000442541	2.76588	1.50442	0.690078	52.98	1.9154844027940474
314	B2-1	4.19994	0.000602961	3.76851	1.50698	0.720415	75.9226	2.014658313232551
315	B2-1	4.39987	0.00081215	5.07594	1.38478	0.706385	98.4433	1.9394102373156497
316	B2-1	4.59982	0.00100745	6.29656	1.36079	0.695789	125.454	1.992421258591993
317	B2-1	4.80025	0.00124164	7.76025	1.2795	0.682492	151.715	1.955027222061145
318	B2-1	5.00021	0.0014747	9.21687	1.23528	0.684324	181.212	1.966090440681055
319	B2-1	5.20024	0.00173771	10.8607	1.16671	0.690093	209.747	1.931247525481783
320	B2-1	5.40022	0.00204652	12.7908	1.10718	0.683261	243.432	1.9031804109203487
321	B2-1	5.6002	0.00238101	14.8813	1.04708	0.674283	277.764	1.8665304778480376
322	B2-1	5.80026	0.0027037	16.8981	1.0241	0.677495	319.507	1.8907865381315059
323	B2-1	6.00024	0.00307464	19.2165	0.980363	0.673026	359.816	1.8724325449483517
324	B2-1	6.20026	0.00352269	22.0168	0.937632	0.667928	407.424	1.8505141528287488
325	B2-1	6.40028	0.00399248	24.953	0.895978	0.663038	455.48	1.8253516611229113
326	B2-1	6.60025	0.00450481	28.1551	0.863429	0.65054	510.732	1.813994622643855
327	B2-1	6.80023	0.00508057	31.7536	0.823667	0.639507	566.132	1.7828907588430916
328	B2-1	7.00012	0.00572099	35.7562	0.787255	0.628519	627.224	1.7541685078392
329	B2-1	7.20012	0.0064228	40.1425	0.748253	0.617448	688.403	1.7148981752506696
330	B2-1	7.40014	0.00717659	44.8537	0.719175	0.607845	759.841	1.6940430778285847
331	B2-1	7.60012	0.00798773	49.9233	0.685415	0.59788	827.804	1.6581516045613973
332	B2-1	7.80013	0.00887092	55.4432	0.659176	0.590125	907.407	1.6366425458847975
333	B2-1	8.00009	0.00980971	61.3107	0.630396	0.58039	984.225	1.60530706711879
334	B2-1	8.20005	0.0108246	67.6538	0.607744	0.572001	1073.2	1.586311485829325
335	B2-1	8.40014	0.0119029	74.3931	0.584604	0.564166	1162.87	1.5631422806685027
336	B2-1	8.60006	0.0130587	81.6169	0.559835	0.554056	1250.81	1.5325379915189132
337	B2-1	8.80009	0.0142964	89.3525	0.540866	0.546859	1353.74	1.515055538457234
338	B2-1	9.00009	0.0155902	97.4387	0.519344	0.538049	1449.72	1.4878277316918227
339	B2-1	9.20001	0.0169681	106.051	0.503115	0.53282	1562.5	1.4733477289228767
340	B2-1	9.39999	0.0184134	115.084	0.484638	0.523704	1668.82	1.450088630913072
341	B2-1	9.60027	0.0199396	124.622	0.469105	0.517815	1786.49	1.433526985604468
342	B3-1	-0.999969	-4.44028e-07	-0.00277517	-49.7497	-7.24478	-0.439458	15.83535423055164
343	B3-1	-0.799994	-2.53057e-07	-0.00158161	-93.5554	-67.7058	-0.376794	23.82344572935174
344	B3-1	-0.599975	-1.3292e-07	-0.00083075	-111.589	55.6369	-0.177041	21.310984050556726
345	B3-1	-0.399963	-6.00735e-08	-0.000375459	126.807	53.3055	0.0606143	-16.1440530124461
346	B3-1	-0.199994	-3.5187e-10	-2.19919e-06	-131206.0	-55369.2	-0.183688	8352.529795060907
347	B3-1	6.78539e-05	2.23789e-08	0.000139868	1645160.0	-153.014	0.0496993	35.53300254525696
348	B3-1	0.20006	4.31919e-08	0.000269949	4137.23	-222.332	0.711217	263.46346902563073
349	B3-1	0.400001	7.72843e-08	0.000483027	106.354	-80.0477	0.0654087	13.541416939425748
350	B3-1	0.599988	1.20417e-07	0.000752606	-31.2932	-78.8334	-0.0449791	-5.976447171561216
351	B3-1	0.8	2.22749e-07	0.00139218	118.961	-10.2929	0.421735	30.293137381660422
352	B3-1	1.0	3.91552e-07	0.0024472	-78.9326	-54.0227	-0.614859	-25.125
353	B3-1	1.20001	6.41707e-07	0.00401067	11.836	12.672	0.181325	4.521065058955236
354	B3-1	1.40001	9.95487e-07	0.00622179	-0.0170302	11.6256	-0.00047219	-0.007589295042102031
355	B3-1	1.60001	1.55102e-06	0.00969387	-8.61032	-4.30441	-0.425099	-4.3852352053411074
356	B3-1	1.79999	2.30991e-06	0.0144369	-3.9054	-10.3759	-0.323044	-2.237627191433064
357	B3-1	1.99998	3.43425e-06	0.0214641	0.822118	-1.24917	0.112337	0.5233715832483077
358	B3-1	2.20011	5.02233e-06	0.0313896	-0.680274	-1.33156	-0.149542	-0.4764061982312614
359	B3-1	2.4	7.52497e-06	0.0470311	-0.0593687	0.145832	-0.0213306	-0.04535424431918454
360	B3-1	2.59999	1.13948e-05	0.0712175	0.843806	-1.55807	0.497337	0.6983353810510057
361	B3-1	2.8	1.86514e-05	0.116571	0.547618	-1.45103	0.568954	0.4880750787073972
362	B3-1	2.99998	3.18855e-05	0.199284	1.55102	0.435577	2.95162	1.481112382328737
363	B3-1	3.20002	5.37505e-05	0.335941	2.1463	0.627162	7.3444	2.186217222667076
364	B3-1	3.39996	8.87031e-05	0.554394	2.07886	0.799049	12.4729	2.2498259360671287
365	B3-1	3.60002	0.000142277	0.889231	2.09421	0.673077	21.3398	2.3998038754834234
366	B3-1	3.80002	0.000216917	1.35573	2.03965	0.868695	33.4477	2.46713578662418
367	B3-1	3.99995	0.000328557	2.05348	1.92209	0.879194	50.2538	2.4472505210666773
368	B3-1	4.19989	0.000464296	2.90185	1.81045	0.816555	70.2343	2.4203284111859675
369	B3-1	4.39985	0.000616801	3.85501	1.76159	0.916959	95.1084	2.4671375690335435
370	B3-1	4.59985	0.000794828	4.96767	1.64986	0.870343	120.004	2.415699915654623
371	B3-1	4.80016	0.000995951	6.22469	1.54994	0.854101	147.414	2.36821432071316
372	B3-1	5.00013	0.00119064	7.4415	1.48207	0.836029	175.534	2.358852381912249
373	B3-1	5.20019	0.00141369	8.83556	1.39502	0.817451	204.026	2.3091462227634696
374	B3-1	5.40014	0.00166189	10.3868	1.32985	0.811687	237.433	2.285910963915739
375	B3-1	5.60009	0.00191522	11.9701	1.26793	0.806714	270.544	2.2601649109029998
376	B3-1	5.80015	0.00222036	13.8773	1.21036	0.788584	310.103	2.2346061553760457
377	B3-1	6.00029	0.00256071	16.0044	1.1415	0.777027	348.929	2.180206693159381
378	B3-1	6.20019	0.00292618	18.2886	1.09674	0.775011	395.859	2.164512319149634
379	B3-1	6.40023	0.00333585	20.8491	1.03886	0.75806	441.257	2.1164318843499244
380	B3-1	6.60012	0.00379039	23.6899	0.993598	0.750404	494.512	2.087438106534852
381	B3-1	6.80016	0.0042872	26.795	0.941333	0.731711	545.967	2.0375704422466874
382	B3-1	7.0001	0.00483318	30.2074	0.904021	0.723854	608.479	2.014337546429021
383	B3-1	7.20009	0.00542113	33.8821	0.859297	0.706039	667.269	1.9693850145061844
384	B3-1	7.40009	0.00606955	37.9347	0.823487	0.698794	735.835	1.9397411868289456
385	B3-1	7.60012	0.00677915	42.3697	0.782802	0.6801	802.376	1.893749542715667
386	B3-1	7.8001	0.00754425	47.1516	0.751424	0.670935	879.694	1.8656715784830205
387	B3-1	8.00008	0.00836901	52.3063	0.715589	0.654822	953.152	1.82225085697134
388	B3-1	8.19999	0.00925451	57.8407	0.688287	0.647416	1039.12	1.7965204432173192
389	B3-1	8.4001	0.0102027	63.7669	0.660523	0.636675	1126.21	1.766135722451617
390	B3-1	8.60002	0.0112033	70.0206	0.631684	0.621068	1210.81	1.7292196867778908
391	B3-1	8.80003	0.0122963	76.8519	0.608979	0.613637	1310.96	1.7058264011690016
392	B3-1	9.00005	0.0134466	84.0413	0.583794	0.602091	1405.55	1.6724515208593869
393	B3-1	9.2	0.0146816	91.76	0.562893	0.593735	1512.58	1.6484088927637313
394	B3-1	9.39998	0.0159836	99.8975	0.540325	0.582745	1615.05	1.616707124802923
395	B3-1	9.60028	0.0173847	108.654	0.521567	0.574067	1731.78	1.593848362692584
396	B3-1	9.80024	0.0188545	117.841	0.500853	0.562396	1841.16	1.5624103665108071
397	B3-1	9.93388	0.0200007	125.004	0.485338	0.553406	1918.4	1.534670890531503
398	B4-1	-0.999967	-1.79189e-06	-0.0111993	19.0005	11.1908	0.677317	-6.047851204986025
399	B4-1	-0.799988	-1.12467e-06	-0.00702919	2.65222	5.07796	0.0474732	-0.6753722690665638
400	B4-1	-0.59996	-6.61449e-07	-0.00413406	2.26211	8.19301	0.0178592	-0.43200147070918177
401	B4-1	-0.399957	-3.27097e-07	-0.00204436	158.189	-49.747	0.411716	-20.139114441683464
402	B4-1	-0.200004	-1.16863e-07	-0.000730394	1369.77	-103.078	0.636933	-87.2040296059387
403	B4-1	4.77076e-05	4.01676e-10	2.51048e-06	461469000.0	37880.8	0.175929	7007.783372104141
404	B4-1	0.200039	1.18444e-07	0.000740275	666.0	-130.172	0.31393	42.40721353551045
405	B4-1	0.399987	3.1812e-07	0.00198825	-6.15358	-56.9262	-0.0155774	-0.7834729033069282
406	B4-1	0.599978	6.05846e-07	0.00378654	87.125	-39.0601	0.630043	16.63901609384821
407	B4-1	0.799993	1.00654e-06	0.00629087	-25.6552	-8.07202	-0.410983	-6.533007358282719
408	B4-1	0.999995	1.63503e-06	0.0102189	4.99882	-8.8871	0.1626	1.5911693039368229
409	B4-1	1.2	2.40846e-06	0.0150529	-6.86046	-3.1028	-0.394461	-2.620498375728265
410	B4-1	1.40001	3.49345e-06	0.0218341	3.4886	-5.13513	0.339443	1.5546461727298126
411	B4-1	1.60001	5.07078e-06	0.0316924	-0.91123	-8.08389	-0.147081	-0.46408918226451756
412	B4-1	1.79999	7.14268e-06	0.0446417	1.11337	-1.13449	0.284773	0.6379080545767747
413	B4-1	1.99997	9.88679e-06	0.0617924	0.348669	-0.465937	0.137158	0.22196580809290464
414	B4-1	2.20003	1.37403e-05	0.0858769	0.328965	-0.466002	0.197836	0.23037161332092798
415	B4-1	2.4001	1.90662e-05	0.119164	0.0360361	-0.619092	0.0328066	0.027530630056057197
416	B4-1	2.60008	2.677e-05	0.167313	0.2029	-0.666729	0.280961	0.16792538535559104
417	B4-1	2.80001	3.83884e-05	0.239928	0.467462	-0.212735	0.999622	0.4166341569137407
418	B4-1	2.99996	5.59027e-05	0.349392	1.00345	0.294385	3.34793	0.9582159866281998
419	B4-1	3.19997	8.35321e-05	0.522076	1.18633	0.243557	6.30862	1.2083719611704045
420	B4-1	3.40002	0.000125106	0.781913	1.41716	0.344013	11.9925	1.5337384082372336
421	B4-1	3.59995	0.000184888	1.15555	1.48841	0.581646	19.7087	1.705568776772965
422	B4-1	3.79992	0.000269159	1.68224	1.52959	0.631322	31.1236	1.850128400228267
423	B4-1	3.99985	0.000406105	2.53816	1.46154	0.585274	47.2305	1.8608164969899454
424	B4-1	4.19985	0.000560959	3.50599	1.42732	0.689333	66.8983	1.9081143985008517
425	B4-1	4.39982	0.000749922	4.68701	1.36032	0.674655	89.294	1.9051378170731446
426	B4-1	4.59974	0.000984732	6.15458	1.28153	0.670631	115.481	1.8763424961573332
427	B4-1	4.80011	0.00122389	7.64931	1.23405	0.661387	144.23	1.8855295444948628
428	B4-1	5.00015	0.00146303	9.14394	1.17209	0.655062	170.58	1.865497805103708
429	B4-1	5.20012	0.00172124	10.7577	1.1234	0.646698	200.041	1.8595145802541435
430	B4-1	5.40013	0.0019943	12.4644	1.07667	0.65741	230.679	1.8507028015788969
431	B4-1	5.60007	0.00230236	14.3897	1.03066	0.647998	264.369	1.8372099487828102
432	B4-1	5.80006	0.00262038	16.3774	0.993544	0.653605	300.41	1.8342960421068057
433	B4-1	6.00005	0.00295589	18.4743	0.965973	0.651442	340.83	1.8448872217079946
434	B4-1	6.20007	0.00330934	20.6834	0.941565	0.660352	384.342	1.8582148002746162
435	B4-1	6.40006	0.00372289	23.2681	0.908986	0.657655	430.875	1.851784202405869
436	B4-1	6.60003	0.00418484	26.1552	0.875421	0.658008	481.03	1.8391371505475012
437	B4-1	6.79996	0.00468453	29.2783	0.841371	0.649132	533.2	1.8211439871850483
438	B4-1	6.99996	0.00523748	32.7342	0.80891	0.638733	589.995	1.8023809960225083
439	B4-1	7.19995	0.00585273	36.5796	0.775718	0.635969	650.312	1.7777996478911742
440	B4-1	7.39997	0.00650373	40.6483	0.745564	0.625297	713.851	1.7561644644425474
441	B4-1	7.59995	0.00721378	45.0861	0.716498	0.619417	781.481	1.7333080483785466
442	B4-1	7.79988	0.00796584	49.7865	0.689611	0.610841	852.42	1.712150884275858
443	B4-1	7.99991	0.00876749	54.7968	0.665695	0.604184	928.893	1.695159206377015
444	B4-1	8.19984	0.00964577	60.2861	0.640393	0.59734	1007.67	1.6714798270248035
445	B4-1	8.39995	0.0105587	65.9919	0.622577	0.594641	1098.53	1.6646436911196676
446	B4-1	8.59988	0.0115561	72.2256	0.598406	0.586299	1183.12	1.6380895416583592
447	B4-1	8.79989	0.0125982	78.7387	0.577972	0.578779	1274.74	1.6189497667601827
448	B4-1	8.99993	0.0137127	85.7044	0.558945	0.571453	1372.34	1.6012480106038893
449	B4-1	9.1999	0.0148894	93.0588	0.541007	0.567203	1474.32	1.5842886433093912
450	B4-1	9.39989	0.0161541	100.963	0.523288	0.559633	1580.8	1.5657220962134644
451	B4-1	9.6002	0.0174194	108.871	0.509807	0.5575	1696.09	1.5578896124771517
452	B4-1	9.80019	0.0187366	117.104	0.496496	0.554002	1813.72	1.5488113130209045
453	B4-1	9.96832	0.0200005	125.003	0.482042	0.548789	1911.96	1.52953129124901
454	C1-1	-0.999962	-8.1866e-07	-0.00511663	-27.8997	5.86194	-0.454377	8.88039588557312
455	C1-1	-0.799977	-4.67974e-07	-0.00292484	-58.0089	6.22225	-0.43204	14.771406299147987
456	C1-1	-0.599957	-2.36751e-07	-0.00147969	-11.4793	14.6445	-0.0324383	2.1922362116389245
457	C1-1	-0.399947	-1.01795e-07	-0.000636219	-74.2501	-6.04982	-0.0601389	9.452547000325358
458	C1-1	-0.199993	-3.12749e-08	-0.000195468	-2890.16	-159.303	-0.359635	183.9866371989277
459	C1-1	9.19342e-05	1.86412e-08	0.000116507	-11958500.0	812.627	-0.407717	-349.9506467422558
460	C1-1	0.200081	4.71093e-08	0.000294433	-4069.39	-277.581	-0.763083	-259.1703375640638
461	C1-1	0.400014	8.62505e-08	0.000539066	-1168.14	24.8918	-0.801791	-148.73707486652842
462	C1-1	0.600008	1.9072e-07	0.001192	-383.478	-86.2018	-0.873019	-73.23984899328859
463	C1-1	0.800022	3.69125e-07	0.00230703	-115.889	-10.0874	-0.680842	-29.51162316918289
464	C1-1	1.00003	6.51076e-07	0.00406923	-47.8302	5.28692	-0.61955	-15.225239173013076
465	C1-1	1.20003	1.08892e-06	0.00680575	0.0452828	8.64161	0.0011772	0.017297138449105534
466	C1-1	1.40004	1.75174e-06	0.0109484	-5.70795	-0.141968	-0.278497	-2.543723283767491
467	C1-1	1.60004	2.73997e-06	0.0171248	-4.40847	3.24327	-0.384498	-2.2452700177520324
468	C1-1	1.80002	4.20197e-06	0.0262623	-1.60352	0.0526005	-0.241287	-0.9187580676483019
469	C1-1	2.00001	6.33833e-06	0.0396146	-2.30638	3.18649	-0.581659	-1.468294517677826
470	C1-1	2.20032	9.35127e-06	0.0584454	-1.20527	-1.29227	-0.493367	-0.8441502667446882
471	C1-1	2.40028	1.37349e-05	0.0858431	-0.760896	1.67055	-0.499049	-0.5813501609331443
472	C1-1	2.60029	2.04824e-05	0.128015	-0.114247	0.643568	-0.121053	-0.09456157481545133
473	C1-1	2.80023	3.11132e-05	0.194458	0.13194	0.686556	0.228689	0.11760328708512893
474	C1-1	3.00016	4.75592e-05	0.297245	0.568243	0.344566	1.61303	0.542660095207657
475	C1-1	3.20021	7.26166e-05	0.453854	0.85307	0.483135	3.94393	0.8689865022672489
476	C1-1	3.40022	0.000108679	0.679244	0.966162	0.555733	7.10285	1.0456993363209688
477	C1-1	3.60019	0.000160035	1.00022	1.0307	0.496936	11.8142	1.181160144768151
478	C1-1	3.80019	0.000230122	1.43826	1.11624	0.615018	19.4201	1.3502496071642125
479	C1-1	4.00013	0.000322367	2.01479	1.1029	0.525677	28.2937	1.4043002000208458
480	C1-1	4.20012	0.000436712	2.72945	1.07233	0.536998	39.1307	1.4336478045027385
481	C1-1	4.40007	0.000580174	3.62609	1.01321	0.504961	51.4573	1.419085019952621
482	C1-1	4.60006	0.000741567	4.63479	0.955904	0.551126	64.8721	1.3996772237792867
483	C1-1	4.80039	0.000916627	5.72892	0.921214	0.517652	80.6417	1.4076248228287356
484	C1-1	5.00036	0.00109475	6.84219	0.886047	0.514146	96.4946	1.4102882264304264
485	C1-1	5.2004	0.00129029	8.06431	0.8349	0.511125	111.452	1.3820401249455936
