Repository: owen-melville/bsubpc-oled-data

<h1>Output Data Readme</h1>

This folder contains all the results of the automated analysis in the <b>Python</b> folder. There are two sorts of folders: Deposition output folders and OLED output folders. Deposition output folders contain the results of analysis of the deposition runs (from the IC6) and end in the suffix <b>-L#</b> where # ranges between 1 and 6 representing the different layers in a single OLED. OLED output folders contain the analytical results of the optoelectronic data in the <b>Raw OLED Data</b> folder and do not contain this suffix (eg OLED-033). 

<h2>1. Deposition Output Folders</h2>

<b>Deposition Graphs:</b>

File: Output Data/OLED-005/Raw Data/OLED-005_stack_details.csv
	Pixel	HATCN	TAPC	CBP	TxOPhCz	Cl-BsubPc	B3PYMPM	LiQ	Al
0	A1	112.0053847217235	435.1053200044643	150.07214108698454	45.87689808977035	1.6523944078137653	445.0640606837607	11.214712665847665	1829.4402526790323
1	A2	109.6272518671454	450.20898071875	153.39147098389174	44.18174151356994	1.6363911689473685	462.423035042735	11.112255663390663	1807.6740913887095
2	A3	107.2491190125673	465.31264143303576	156.71080088079896	42.48658493736952	1.6203879300809716	479.7820094017094	11.00979866093366	1785.907930098387
3	A4	104.87098615798922	480.4163021473215	160.03013077770618	40.7914283611691	1.6043846912145752	497.1409837606837	10.907341658476659	1764.1417688080644
4	A5	102.49285330341112	495.51996286160715	163.3494606746134	39.096271784968685	1.5883814523481783	514.4999581196581	10.804884656019656	1742.3756075177419
5	B1	106.90963965888689	454.6732485758929	151.80946196327318	43.49293149269311	1.7846631527530366	457.6290179487179	10.597218808353807	1577.6377623564515
6	B2	104.53150680430879	469.7769092901786	155.1287918601804	41.7977749164927	1.7686599138866397	474.9879923076923	10.494761805896804	1555.8716010661287
7	B3	102.15337394973069	484.88057000446435	158.44812175708762	40.102618340292274	1.7526566750202432	492.3469666666667	10.392304803439801	1534.1054397758064
8	B4	99.7752410951526	499.98423071875	161.76745165399484	38.40746176409186	1.7366534361538464	509.705941025641	10.2898478009828	1512.3392784854836
9	B5	97.3971082405745	515.0878914330358	165.08678155090206	36.712305187891445	1.7206501972874495	527.0649153846153	10.187390798525797	1490.5731171951613
10	C1	100.5608425314183	479.0529628616071	153.97399289110822	40.522743601252614	1.9494569989068826	473.28371880341876	9.827882199017198	1263.9166268725805
11	C2	98.1827096768402	494.15662357589287	157.29332278801544	38.827587025052196	1.9334537600404857	490.6426931623932	9.725425196560197	1242.150465582258
12	C3	95.8045768222621	509.26028429017856	160.6126526849227	37.13243044885177	1.9174505211740889	508.0016675213675	9.622968194103194	1220.3843042919355
13	C4	93.42644396768401	524.3639450044643	163.93198258182989	35.43727387265136	1.9014472823076924	525.3606418803419	9.520511191646191	1198.6181430016131
14	C5	91.04831111310591	539.4676057187501	167.2513124787371	33.74211729645094	1.8854440434412956	542.7196162393162	9.418054189189188	1176.8519817112904
15	D1	95.46509746858169	498.62089143303575	155.7113137673969	38.13877700417537	2.0817257438461536	485.84867606837605	9.210388341523341	1012.1141365500001
16	D2	93.08696461400359	513.7245521473214	159.0306436643041	36.44362042797495	2.0657225049797567	503.20765042735036	9.107931339066338	990.3479752596775
17	D3	90.7088317594255	528.8282128616072	162.34997356121133	34.74846385177453	2.0497192661133603	520.5666247863247	9.005474336609335	968.5818139693548
18	D4	88.3306989048474	543.931873575893	165.66930345811855	33.05330727557411	2.0337160272469634	537.9255991452991	8.903017334152333	946.8156526790323
19	D5	85.9525660502693	559.0355342901786	168.98863335502577	31.3581506993737	2.017712788380567	555.2845735042735	8.80056033169533	925.0494913887096

File: Output Data/OLED-005/Raw Data/OLED-005_all_optoelectronic.csv (part 2 of 2)
	Pixel	Voltage(V)	Current(A)	J(mA/cm2)	PE(lm/W)	EQE(%)	L(cd/m2)	CE(cd/A)
486	C1-1	5.40041	0.00150347	9.39669	0.794646	0.500121	128.359	1.3660022837829067
487	C1-1	5.60034	0.00172411	10.7757	0.760503	0.497034	146.087	1.3557077498445573
488	C1-1	5.80041	0.00197555	12.3472	0.724745	0.495817	165.22	1.3381171439678632
489	C1-1	6.00033	0.00222558	13.9099	0.696404	0.485756	185.016	1.3301030201511153
490	C1-1	6.20039	0.00250945	15.6841	0.667321	0.474887	206.568	1.3170535765520497
491	C1-1	6.40043	0.00282299	17.6437	0.638019	0.478248	229.341	1.2998464040989135
492	C1-1	6.60034	0.00311394	19.4621	0.61978	0.476381	253.422	1.3021308080834033
493	C1-1	6.80028	0.00344768	21.548	0.595792	0.472015	277.893	1.2896463708928902
494	C1-1	7.00027	0.00382414	23.9009	0.570439	0.466542	303.8	1.2710818421063643
495	C1-1	7.20024	0.00416609	26.0381	0.551221	0.45788	328.951	1.263344867713082
496	C1-1	7.40029	0.00456108	28.5068	0.529452	0.454653	355.527	1.2471655885613258
497	C1-1	7.60027	0.00497299	31.0812	0.510753	0.453397	384.05	1.2356344027901112
498	C1-1	7.80022	0.00537208	33.5755	0.499531	0.454142	416.43	1.2402793703742314
499	C1-1	8.00024	0.00610342	38.1464	0.469891	0.438025	456.461	1.1966030870540865
500	C1-1	8.20018	0.00664393	41.5246	0.471784	0.450617	511.355	1.2314507544925177
501	C1-1	8.40018	0.00757021	47.3138	0.442469	0.433304	559.77	1.183100913475561
502	C1-1	8.60014	0.00825419	51.5887	0.428756	0.430427	605.508	1.173722152331809
503	C1-1	8.80018	0.00907421	56.7138	0.413188	0.423966	656.414	1.1574149501532254
504	C1-1	9.00023	0.00986947	61.6842	0.397962	0.419622	703.265	1.1401055699838856
505	C1-1	9.20014	0.0105966	66.2287	0.393412	0.42223	763.025	1.1521062620887923
506	C1-1	9.40019	0.0116162	72.6013	0.374398	0.411343	813.324	1.1202609319667831
507	C1-1	9.60048	0.0125299	78.3119	0.363274	0.405778	869.371	1.1101390720950457
508	C1-1	9.80046	0.0133757	83.5981	0.361109	0.41143	941.742	1.1265112484613884
509	C1-1	10.0004	0.0148461	92.7881	0.340281	0.397486	1005.07	1.0831884692110303
510	C1-1	10.2004	0.0156603	97.8769	0.334518	0.398154	1063.08	1.0861398348333466
511	C1-1	10.4004	0.0166044	103.777	0.328606	0.397514	1128.96	1.0878711082417107
512	C1-1	10.6004	0.017798	111.238	0.319938	0.395851	1200.85	1.0795321742569983
513	C1-1	10.8004	0.0188517	117.823	0.312609	0.393638	1266.26	1.0747137655635997
514	C1-1	10.9866	0.0200008	125.005	0.304086	0.389587	1329.34	1.063429462821487
515	C2-1	-0.999948	-5.74981e-07	-0.00359363	-26.8856	17.2983	-0.307525	8.557503137496068
516	C2-1	-0.799977	-3.53171e-07	-0.00220732	98.2449	-9.05442	0.552208	-25.017124839171483
517	C2-1	-0.599957	-2.07724e-07	-0.00129827	-206.661	-17.3692	-0.512384	39.466674882728555
518	C2-1	-0.399949	-1.01243e-07	-0.000632769	-326.681	-311.06	-0.263162	41.58895268257452
519	C2-1	-0.199986	-3.04706e-08	-0.000190441	-297.392	-207.011	-0.0360529	18.931270052142132
520	C2-1	9.68218e-05	1.75937e-08	0.000109961	988263.0	-648.131	0.0334914	30.457525850074113
521	C2-1	0.200089	5.61096e-08	0.000350685	68.5287	-327.323	0.0153061	4.364629225658354
522	C2-1	0.400027	1.20569e-07	0.000753556	-52.0524	67.1008	-0.0499454	-6.627961292856803
523	C2-1	0.600025	2.43548e-07	0.00152217	40.1937	-59.9425	0.116853	7.676737815092926
524	C2-1	0.800036	4.30521e-07	0.00269076	-11.6671	-19.2592	-0.0799462	-2.971138265768779
525	C2-1	1.00004	6.7039e-07	0.00418994	43.7109	-27.4717	0.582996	13.914184928662461
526	C2-1	1.20004	1.00237e-06	0.00626481	-8.73529	-28.9519	-0.209041	-3.3367492390032583
527	C2-1	1.40004	1.44122e-06	0.00900763	1.62468	4.21693	0.0652182	0.7240328477079986
528	C2-1	1.60004	1.99565e-06	0.0124728	-1.11485	2.77135	-0.0708211	-0.5678043422487333
529	C2-1	1.80003	2.72585e-06	0.0170366	1.13504	5.71568	0.110796	0.6503410304873039
530	C2-1	2.00002	3.67852e-06	0.0229908	0.421387	2.21611	0.0616763	0.2682651321398125
531	C2-1	2.20044	5.02162e-06	0.0313851	0.452601	-2.67084	0.0994945	0.317011894179085
532	C2-1	2.40035	7.02314e-06	0.0438946	1.08051	-0.51241	0.362382	0.8255730773261403
533	C2-1	2.60023	1.02012e-05	0.0637575	0.418143	-1.92288	0.220657	0.34608791122613025
534	C2-1	2.80037	1.604e-05	0.10025	0.693836	-0.177241	0.620021	0.618474812967581
535	C2-1	3.00027	2.62282e-05	0.163926	1.26335	0.180821	1.9778	1.2065200151287778
536	C2-1	3.20029	4.31957e-05	0.269973	1.60233	0.730466	4.40668	1.632266930396743
537	C2-1	3.40023	7.00792e-05	0.437995	1.59647	0.366464	7.56814	1.7279055696982841
538	C2-1	3.60023	0.000110558	0.690987	1.70705	0.586077	13.5175	1.9562596691399403
539	C2-1	3.80021	0.000168911	1.05569	1.65118	0.719111	21.0858	1.9973477062395208
540	C2-1	4.00014	0.000249056	1.5566	1.60616	0.678329	31.834	2.0450982911473727
541	C2-1	4.20016	0.00035249	2.20306	1.501	0.76056	44.2104	2.0067723983913286
542	C2-1	4.4001	0.000481065	3.00666	1.42601	0.695438	60.0508	1.9972594174266463
543	C2-1	4.60009	0.000629268	3.93292	1.3433	0.727775	77.3581	1.9669380511172356
544	C2-1	4.80042	0.000791565	4.94728	1.26876	0.680165	95.9123	1.9386875212237835
545	C2-1	5.00038	0.000965818	6.03636	1.20548	0.694939	115.821	1.9187225413991211
546	C2-1	5.20039	0.00115382	7.21138	1.14688	0.679685	136.905	1.8984577154442008
547	C2-1	5.40042	0.00135804	8.48775	1.07725	0.661939	157.176	1.8517981797296101
548	C2-1	5.6004	0.00156645	9.79031	1.02591	0.665485	179.051	1.8288593517467782
549	C2-1	5.80054	0.00180628	11.2892	0.98106	0.659381	204.493	1.8114038195797755
550	C2-1	6.00042	0.00206953	12.9346	0.92866	0.648798	229.425	1.7737309232600933
551	C2-1	6.20051	0.00235848	14.7405	0.886292	0.636985	257.85	1.7492622366948205
552	C2-1	6.40053	0.00267969	16.7481	0.845069	0.617462	288.352	1.721699774899839
553	C2-1	6.60048	0.00302768	18.923	0.806919	0.618307	320.808	1.6953337208687842
554	C2-1	6.80048	0.00341358	21.3349	0.768174	0.594928	354.764	1.6628341356181653
555	C2-1	7.00042	0.00382819	23.9262	0.733975	0.593514	391.317	1.6355167138952278
556	C2-1	7.20041	0.00427573	26.7233	0.701103	0.584136	429.417	1.606901093802038
557	C2-1	7.40039	0.00476155	29.7597	0.670548	0.566745	470.07	1.579552213227956
558	C2-1	7.60044	0.00528614	33.0384	0.640753	0.561119	512.152	1.5501719211584095
559	C2-1	7.80045	0.00584688	36.543	0.61265	0.553051	555.887	1.52118600005473
560	C2-1	8.00039	0.00644846	40.3029	0.588188	0.543412	603.689	1.49787980517531
561	C2-1	8.20038	0.00709192	44.3245	0.563151	0.533873	651.558	1.469972588523277
562	C2-1	8.40038	0.00777188	48.5742	0.540241	0.526421	701.686	1.4445652218667524
563	C2-1	8.60033	0.00849185	53.0741	0.520113	0.51826	755.693	1.4238451523436102
564	C2-1	8.80033	0.00926517	57.9073	0.499647	0.508113	810.486	1.3996266446544736
565	C2-1	9.00039	0.0100835	63.0219	0.482536	0.502308	871.229	1.3824226181692396
566	C2-1	9.20036	0.0109396	68.3725	0.463699	0.495249	928.48	1.3579728692091118
567	C2-1	9.40034	0.0118095	73.8094	0.449331	0.489585	992.365	1.3444967714139393
568	C2-1	9.60064	0.012722	79.5125	0.435312	0.483204	1057.76	1.330306555573023
569	C2-1	9.80062	0.0136678	85.4238	0.422591	0.480717	1126.17	1.3183328299607369
570	C2-1	10.0006	0.0146559	91.5994	0.410365	0.475584	1196.57	1.3063076832380998
571	C2-1	10.2006	0.0156147	97.5919	0.40568	0.480857	1285.5	1.3172199741986783
572	C2-1	10.4007	0.0165161	103.226	0.397963	0.480576	1360.01	1.317507217173968
573	C2-1	10.6006	0.017646	110.287	0.386891	0.476048	1439.78	1.3054847806178425
574	C2-1	10.8005	0.0189046	118.154	0.372104	0.466178	1511.49	1.2792541936794355
575	C2-1	10.9722	0.0200011	125.007	0.360595	0.458803	1574.34	1.259401473517483
576	C3-2	-0.999964	-4.68702e-07	-0.00292939	3.21483	-5.25147	0.0299757	-1.023274470111525
577	C3-2	-0.799984	-2.98754e-07	-0.00186721	67.7512	-31.4724	0.322138	-17.25237118481585
578	C3-2	-0.599965	-1.76714e-07	-0.00110446	61.6343	-106.667	0.130002	-11.770639045325318
579	C3-2	-0.399954	-9.16744e-08	-0.000572965	284.21	-305.156	0.207313	-36.182489331809094
580	C3-2	-0.199984	-2.23183e-08	-0.000139489	-6530.53	-41.7831	-0.579875	415.71378388260007
581	C3-2	9.84192e-05	1.54833e-08	9.67706e-05	4400130.0	20.9459	0.133395	137.84661870444125
582	C3-2	0.200093	5.45439e-08	0.000340899	811.767	-431.624	0.176254	51.70270373336384
583	C3-2	0.400035	1.18026e-07	0.000737662	140.808	-85.3671	0.132261	17.929756446719498
584	C3-2	0.600025	2.20984e-07	0.00138115	-1.2736	-179.723	-0.00335964	-0.24324946602468955
585	C3-2	0.800033	3.70454e-07	0.00231534	-14.2575	-8.26997	-0.0840648	-3.630775609629687
586	C3-2	1.00004	5.71053e-07	0.00356908	3.52716	-39.5346	0.0400728	1.1227767379828975
587	C3-2	1.20005	8.39588e-07	0.00524743	-6.53808	17.6143	-0.131053	-2.497470190169283
588	C3-2	1.40005	1.21257e-06	0.00757856	-22.1686	0.250938	-0.748719	-9.879436198961281
589	C3-2	1.60006	1.64266e-06	0.0102666	2.66942	-22.3675	0.139583	1.3595835037889856
590	C3-2	1.80004	2.23527e-06	0.0139704	2.77992	-9.23187	0.222523	1.5928176716486286
591	C3-2	2.00003	2.99945e-06	0.0187466	-3.94276	-5.46078	-0.470553	-2.510071159570269
592	C3-2	2.20043	3.96797e-06	0.0247998	0.00318669	-0.993587	0.000553535	0.002232013967854579
593	C3-2	2.40039	5.37619e-06	0.0336012	0.347231	-3.29489	0.0891467	0.26530808423508684
594	C3-2	2.60036	7.50679e-06	0.0469174	-1.00116	-0.666233	-0.388795	-0.8286797648633556
595	C3-2	2.80028	1.08155e-05	0.0675969	0.699851	-1.16254	0.421681	0.6238170685342078
596	C3-2	3.00031	1.64862e-05	0.103039	0.869758	-0.490629	0.855885	0.8306417958248818
597	C3-2	3.20033	2.60875e-05	0.163047	1.19966	0.47081	1.99259	1.2220954694045276
598	C3-2	3.40025	4.10199e-05	0.256374	1.30389	0.51969	3.61808	1.4112507508561711
599	C3-2	3.60025	6.65759e-05	0.416099	1.43125	0.269909	6.82488	1.6402058164042692
600	C3-2	3.8003	0.000122145	0.763406	1.15696	0.268375	10.6842	1.3995436242314052
601	C3-2	4.00023	0.000200031	1.25019	1.02166	0.367961	16.2637	1.3008982634639534
602	C3-2	4.20025	0.000294586	1.84116	0.986229	0.45487	24.277	1.3185709009537467
603	C3-2	4.40012	0.000397594	2.48496	1.01201	0.481347	35.2224	1.417423218079969
604	C3-2	4.6002	0.000517167	3.23229	1.00426	0.508806	47.5316	1.4705239938248114
605	C3-2	4.80055	0.0006564	4.1025	0.991517	0.507849	62.157	1.5151005484460693
606	C3-2	5.00048	0.000826732	5.16708	0.946234	0.538853	77.8225	1.5061214457682095
607	C3-2	5.20049	0.000984523	6.15327	0.922672	0.547427	93.9826	1.5273602491033222
608	C3-2	5.40045	0.00117381	7.33631	0.895647	0.53092	112.952	1.5396295958049755
609	C3-2	5.60051	0.0013635	8.52187	0.860119	0.552166	130.669	1.5333371666077986
610	C3-2	5.80053	0.00157204	9.82525	0.826459	0.549561	149.928	1.525945904684359
611	C3-2	6.00051	0.00177626	11.1016	0.802103	0.536955	170.081	1.5320404266051741
612	C3-2	6.2005	0.00202408	12.6505	0.769737	0.539137	192.188	1.5192126793407374
613	C3-2	6.40054	0.0022632	14.145	0.752728	0.549808	216.924	1.533573700954401
614	C3-2	6.60046	0.00254867	15.9292	0.72658	0.546331	243.165	1.526536172563594
615	C3-2	6.80053	0.00281642	17.6026	0.712888	0.557636	271.639	1.5431754399918196
616	C3-2	7.00051	0.00312685	19.5428	0.693197	0.552298	301.873	1.5446763002231
617	C3-2	7.20044	0.00348423	21.7764	0.673092	0.560085	335.947	1.5427113756176412
618	C3-2	7.40047	0.00387849	24.2406	0.644694	0.551936	368.134	1.5186670296939844
619	C3-2	7.60047	0.00429742	26.8589	0.624276	0.546094	405.654	1.5103150166239125
620	C3-2	7.80043	0.00474881	29.6801	0.602971	0.542732	444.355	1.4971479206606448
621	C3-2	8.00039	0.00524009	32.7506	0.581362	0.54113	484.872	1.4804980672109824
622	C3-2	8.20036	0.00577481	36.0926	0.561073	0.531662	528.591	1.4645412078930309
623	C3-2	8.40042	0.00634744	39.6715	0.54083	0.524784	573.708	1.4461464779501656
624	C3-2	8.60038	0.00695716	43.4823	0.523235	0.520728	622.84	1.43239893013939
625	C3-2	8.8004	0.00761366	47.5854	0.504793	0.513837	672.883	1.4140534701820306
626	C3-2	9.00037	0.00830206	51.8879	0.488087	0.511617	725.561	1.3983240794096505
627	C3-2	9.20032	0.00904086	56.5054	0.472087	0.504207	781.205	1.3825315810524303
628	C3-2	9.40035	0.00982676	61.4173	0.456595	0.496594	839.103	1.3662323156504763
629	C3-2	9.60064	0.010678	66.7375	0.442821	0.492482	903.125	1.3532496722232628
630	C3-2	9.80067	0.0115596	72.2475	0.426521	0.482824	961.322	1.330595522336413
631	C3-2	10.0007	0.0124901	78.0631	0.413179	0.480799	1026.75	1.3152821243327513
632	C3-2	10.2007	0.0134576	84.11	0.400238	0.473942	1093.07	1.2995719890619426
633	C3-2	10.4007	0.0144759	90.4744	0.388253	0.468361	1162.93	1.2853691209889206
634	C3-2	10.6007	0.0155496	97.185	0.37615	0.46165	1233.52	1.2692493697587075
635	C3-2	10.8006	0.0166821	104.263	0.364834	0.455727	1307.75	1.2542800418173274
636	C3-2	11.0007	0.0178664	111.665	0.353302	0.452057	1381.44	1.2371289123718265
637	C3-2	11.2006	0.0191036	119.398	0.34241	0.446392	1457.58	1.2207742173235734
638	C3-2	11.3239	0.0200012	125.008	0.333808	0.438767	1504.11	1.2032109944963523
639	C4-1	-0.999964	-1.62841e-06	-0.0101776	1.84198	-12.56	0.059671	-0.5862973589058325
640	C4-1	-0.799979	-1.00134e-06	-0.00625838	21.2642	-1.76473	0.338875	-5.414739916719662
641	C4-1	-0.599949	-6.02378e-07	-0.00376486	4.84032	7.79499	0.0348007	-0.924355752936364
642	C4-1	-0.399942	-3.03636e-07	-0.00189772	-23.9946	52.5675	-0.0579688	3.0546550597559174
643	C4-1	-0.199978	-1.01471e-07	-0.000634194	1901.74	32.4381	0.767725	-121.05522915700874
644	C4-1	9.80139e-05	5.19919e-10	3.24949e-06	612792000.0	-980.449	0.621251	19118.415505202353
645	C4-1	0.200086	9.54452e-08	0.000596533	-389.79	62.0164	-0.148092	-24.825449723653175
646	C4-1	0.400035	2.587e-07	0.00161688	106.961	1.36548	0.220216	13.61981099401316
647	C4-1	0.60003	5.33101e-07	0.00333188	41.0634	42.7162	0.261317	7.842929517269529
648	C4-1	0.800042	8.71348e-07	0.00544592	-23.5655	-15.0668	-0.326822	-6.001226606340159
649	C4-1	1.00005	1.38777e-06	0.00867356	-2.38829	-14.8236	-0.0659412	-0.7602553046269352
650	C4-1	1.20006	2.04394e-06	0.0127746	-1.64103	-3.41196	-0.0800787	-0.6268587666150016
651	C4-1	1.40006	2.75903e-06	0.0172439	1.164	-7.20492	0.0894511	0.5187405401330326
652	C4-1	1.60007	3.78065e-06	0.0236291	-1.03704	-1.19657	-0.124805	-0.5281834686890317
653	C4-1	1.80005	4.97138e-06	0.0310711	2.17601	-3.15117	0.387393	1.2467952534670481
654	C4-1	2.00004	6.64304e-06	0.041519	1.27265	-1.67736	0.336391	0.810209783472627
655	C4-1	2.2005	8.66617e-06	0.0541636	0.0283216	0.0428937	0.0107447	0.01983749233802775
656	C4-1	2.40045	1.17124e-05	0.0732025	1.59598	-0.596679	0.89268	1.2194665482736244
657	C4-1	2.60041	1.48157e-05	0.0925981	0.392855	-0.0888246	0.301111	0.3251805382615842
658	C4-1	2.80041	1.97042e-05	0.123151	0.751649	0.658179	0.825136	0.6700197318738784
659	C4-1	3.00037	2.69527e-05	0.168454	1.30533	1.06778	2.10004	1.2466548731404419
660	C4-1	3.20035	3.80074e-05	0.237546	1.84931	0.0778993	4.47512	1.883896171688852
661	C4-1	3.40026	5.34222e-05	0.333889	1.80664	0.492834	6.52884	1.9553923609343227
662	C4-1	3.60027	7.96839e-05	0.498024	0.0	0.0	0.0	0.0
663	C4-1	3.80033	0.000117856	0.7366	0.0	0.0	0.0	0.0
664	C4-1	4.00028	0.000166811	1.04257	1.93051	0.825694	25.6281	2.4581658785501213
665	C4-1	4.20029	0.000236666	1.47916	1.79339	0.744391	35.4666	2.3977527786040724
666	C4-1	4.40017	0.000325615	2.03509	1.68385	0.827999	47.9962	2.358431322447656
667	C4-1	4.60019	0.000435856	2.7241	1.59751	0.786	63.7224	2.339209280129217
668	C4-1	4.80056	0.00056556	3.53475	1.4779	0.811404	79.8263	2.2583294433835492
669	C4-1	5.00046	0.000706456	4.41535	1.40562	0.783199	98.7858	2.237326599250342
670	C4-1	5.20047	0.000858915	5.36822	1.33283	0.755031	118.44	2.206317922886916
671	C4-1	5.40045	0.00102076	6.37975	1.26842	0.777648	139.106	2.1804302676437164
672	C4-1	5.60046	0.00118816	7.426	1.20439	0.776552	159.439	2.147037436035551
673	C4-1	5.80055	0.00136983	8.56144	1.14491	0.75281	180.983	2.1139317684875443
674	C4-1	6.00055	0.00158181	9.88631	1.08413	0.73665	204.718	2.070722038859797
675	C4-1	6.20052	0.00180434	11.2771	1.04256	0.736688	232.048	2.057692137162923
676	C4-1	6.40053	0.00204719	12.7949	0.993797	0.732133	259.061	2.0247207871886452
677	C4-1	6.60043	0.00231832	14.4895	0.952523	0.722958	289.969	2.0012353773422134
678	C4-1	6.80041	0.00261683	16.3552	0.903265	0.705055	319.783	1.955237477988652
679	C4-1	7.0004	0.00294492	18.4058	0.856875	0.692173	351.434	1.9093655260841693
680	C4-1	7.20043	0.00329268	20.5793	0.820552	0.679936	387.03	1.8806762134766486
681	C4-1	7.40043	0.00367656	22.9785	0.786709	0.667215	425.837	1.853197554235481
682	C4-1	7.60044	0.00409377	25.5861	0.754262	0.655302	466.89	1.8247798609401198
683	C4-1	7.80042	0.00454183	28.3864	0.723209	0.645488	509.733	1.7956944170447824
684	C4-1	8.00039	0.00503135	31.4459	0.690138	0.63047	552.665	1.757510518064358
685	C4-1	8.20035	0.00554861	34.6788	0.662082	0.624368	599.32	1.7282028213202303
686	C4-1	8.40041	0.00610203	38.1377	0.635897	0.613026	648.473	1.7003463764201825
687	C4-1	8.60036	0.0067045	41.9031	0.610435	0.601545	700.249	1.6711150249026923
688	C4-1	8.80043	0.0073419	45.8869	0.586933	0.595301	754.451	1.6441533422392887
689	C4-1	9.00043	0.00801834	50.1146	0.564502	0.583538	810.482	1.617257246391271
690	C4-1	9.20038	0.00873783	54.6114	0.543132	0.573666	868.65	1.5906019622276666
691	C4-1	9.40035	0.00949158	59.3224	0.524674	0.564697	931.327	1.5699415397893544
692	C4-1	9.6007	0.0103012	64.3825	0.509145	0.560744	1001.76	1.555950763017901
693	C4-1	9.80072	0.0111547	69.7169	0.487547	0.551132	1060.38	1.520979848501583
694	C4-1	10.0007	0.0120623	75.3894	0.470442	0.54209	1129.01	1.497571276598567
695	C4-1	10.2007	0.0130087	81.3044	0.454355	0.531539	1199.47	1.4752830105135761
696	C4-1	10.4007	0.0140129	87.5806	0.437925	0.525235	1269.76	1.4498187954866717
697	C4-1	10.6007	0.0150744	94.215	0.422794	0.515332	1344.11	1.426641193015974
698	C4-1	10.8006	0.0161967	101.229	0.410363	0.509332	1428.15	1.410811131197582
699	C4-1	11.0007	0.0173938	108.711	0.394459	0.500643	1501.57	1.3812493675892963
700	C4-1	11.2007	0.0186423	116.514	0.379824	0.490356	1577.82	1.3541891961481025
701	C4-1	11.4008	0.0199353	124.596	0.365161	0.47916	1651.1	1.3251629265787022
702	D1-1	-0.999987	-1.72568e-06	-0.0107855	3.53134	4.93174	0.121234	-1.1240461731027769
703	D1-1	-0.800006	-1.07386e-06	-0.00671163	-2.05319	11.2755	-0.0350913	0.5228431841445371
704	D1-1	-0.59998	-8.12564e-07	-0.00507853	39.4843	9.87422	0.382956	-7.54068598590537
705	D1-1	-0.399967	-4.92097e-07	-0.00307561	22.9865	6.50095	0.0900072	-2.926482876567575
706	D1-1	-0.200022	-1.91924e-07	-0.00119952	-48.351	16.0081	-0.0369269	3.0784730558890225
707	D1-1	7.79629e-06	1.20759e-11	7.54744e-08	-230420000000.0	-1442400.0	-0.431577	-571819.0538778713
708	D1-1	0.199996	2.43764e-07	0.00152353	181.344	32.5818	0.175883	11.544439558131446
709	D1-1	0.399938	5.95432e-07	0.00372145	-58.6293	-32.8451	-0.27776	-7.4637574063872965
710	D1-1	0.599933	1.01637e-06	0.00635231	-36.5923	2.57716	-0.44389	-6.987851663410633
711	D1-1	0.799944	5.19824e-07	0.0032489	-69.2717	-26.0397	-0.573062	-17.638646926652097
712	D1-1	0.99995	9.32166e-07	0.00582604	5.56641	-15.5022	0.103223	1.7717523394964676
713	D1-1	1.19996	1.24883e-06	0.00780519	10.832	-4.99921	0.322929	4.137362447294685
714	D1-1	1.39997	1.82074e-06	0.0113796	-9.13468	3.8664	-0.463223	-4.070643959365883
715	D1-1	1.59997	2.58498e-06	0.0161561	2.67085	-5.91258	0.21976	1.3602292632504134
716	D1-1	1.79995	3.81305e-06	0.0238316	1.01852	-0.446925	0.13907	0.5835529297235602
717	D1-1	1.99994	5.05917e-06	0.0316198	-3.55006	-2.41798	-0.714598	-2.259970018785697
718	D1-1	2.19961	6.4805e-06	0.0405031	0.722298	-0.163791	0.204833	0.5057217842584889
719	D1-1	2.39959	8.48667e-06	0.0530417	-1.16628	0.660636	-0.472506	-0.890819864370863
720	D1-1	2.59959	1.11395e-05	0.0696219	-0.260064	-0.106597	-0.149824	-0.21519665507548633
721	D1-1	2.79959	1.45102e-05	0.0906888	-0.555424	-0.328036	-0.448872	-0.49495858363987616
722	D1-1	2.99953	1.97362e-05	0.123351	0.862571	0.571062	1.01588	0.8235685158612414
723	D1-1	3.19959	2.73739e-05	0.171087	0.42621	0.164863	0.742651	0.43407798371588724
724	D1-1	3.39953	3.94318e-05	0.246449	0.468167	0.0560086	1.24852	0.5066038003806062
725	D1-1	3.59951	5.74456e-05	0.359035	0.696466	0.360879	2.86504	0.7979834835043937
726	D1-1	3.79949	9.42513e-05	0.589071	0.610065	0.217628	4.34629	0.7378210775950607
727	D1-1	3.99953	0.000158658	0.991613	0.657605	0.312636	8.30168	0.8371895084070096
728	D1-1	4.1995	0.000211423	1.32139	0.695894	0.345759	12.292	0.9302325581395348
729	D1-1	4.39947	0.00026927	1.68294	0.728955	0.347357	17.1798	1.0208207066205568
730	D1-1	4.59943	0.00033497	2.09356	0.757477	0.386522	23.2172	1.1089818299929306
731	D1-1	4.79976	0.000429637	2.68523	0.762805	0.435888	31.2943	1.16542344603628
732	D1-1	4.99972	0.000549911	3.43694	0.721598	0.422687	39.4697	1.1483965387815906
733	D1-1	5.19976	0.000678059	4.23787	0.684712	0.403621	48.0274	1.1332910164776173
734	D1-1	5.39975	0.000802033	5.01271	0.653659	0.419751	56.318	1.1235040526980415
735	D1-1	5.59971	0.000922904	5.76815	0.634764	0.425337	65.2626	1.1314303546197655
736	D1-1	5.79982	0.00106346	6.64663	0.594804	0.380592	72.9861	1.0980918149498318
737	D1-1	5.9998	0.00116657	7.29106	0.569204	0.383734	79.2585	1.087064158023662
738	D1-1	6.19984	0.00160595	10.0372	0.539598	0.403498	106.884	1.0648786514167297
739	D1-1	6.39982	0.00176024	11.0015	0.532521	0.397771	119.346	1.0848157069490525
740	D1-1	6.59977	0.00193569	12.0981	0.520183	0.399663	132.206	1.0927831642985262
741	D1-1	6.79976	0.00203353	12.7096	0.503682	0.39705	138.558	1.0901837980738969
742	D1-1	6.99973	0.0022386	13.9912	0.478553	0.396885	149.183	1.0662630796500658
743	D1-1	7.19973	0.00247121	15.4451	0.471989	0.404234	167.066	1.0816763892755632
744	D1-1	7.39978	0.00273397	17.0873	0.458128	0.40008	184.386	1.079082125321145
745	D1-1	7.59977	0.00314651	19.6657	0.443178	0.394398	210.833	1.0720848990882603
746	D1-1	7.79976	0.00360899	22.5562	0.415898	0.38179	232.907	1.032563109034323
747	D1-1	7.99968	0.00390625	24.4141	0.401438	0.378887	249.563	1.0222084778877778
748	D1-1	8.19963	0.00427372	26.7108	0.409519	0.393884	285.499	1.0688522994444196
749	D1-1	8.39969	0.00498148	31.1343	0.374041	0.369692	311.366	1.000073873509281
750	D1-1	8.5997	0.00556868	34.8043	0.367905	0.37101	350.511	1.0070910778265905
751	D1-1	8.7997	0.00626935	39.1834	0.350283	0.357228	384.45	0.9811552851462609
752	D1-1	8.99973	0.00715265	44.7041	0.33814	0.355965	433.035	0.9686695403777283
753	D1-1	9.19968	0.00790309	49.3943	0.321515	0.347243	465.052	0.9415094454218401
754	D1-1	9.39973	0.00856523	53.5327	0.316929	0.350062	507.63	0.9482615298686599
755	D1-1	9.59999	0.00951341	59.4588	0.302745	0.338959	550.065	0.9251195785989628
756	D1-1	9.79992	0.0104233	65.1456	0.294604	0.337482	598.683	0.9189922266430888
757	D1-1	9.99997	0.0113235	70.7719	0.283344	0.332488	638.299	0.9019102214296917
758	D1-1	10.1999	0.0123072	76.92	0.274399	0.330061	685.281	0.8909009360374414
759	D1-1	10.4	0.0133243	83.2769	0.266142	0.324981	733.706	0.8810438428904055
760	D1-1	10.6	0.0143047	89.4044	0.261463	0.324735	788.724	0.8821981915878861
761	D1-1	10.7999	0.0165767	103.604	0.250991	0.317812	893.935	0.8628383074012586
762	D1-1	10.9999	0.0181253	113.283	0.246441	0.317795	977.502	0.8628849871560604
763	D1-1	11.1999	0.0198261	123.913	0.23547	0.310321	1040.2	0.8394599436701558
764	D2-1	-0.999972	-1.01308e-06	-0.00633175	39.942	-17.5553	0.804992	-12.71357839459865
765	D2-1	-0.799992	-5.9971e-07	-0.00374819	33.6347	-4.07031	0.32103	-8.564934008147933
766	D2-1	-0.599966	-3.2801e-07	-0.00205006	-78.6498	6.87295	-0.307922	15.020145751831654
767	D2-1	-0.399957	-1.57021e-07	-0.000981381	115.954	-20.7042	0.144873	-14.762156593616547
768	D2-1	-0.200009	-5.62378e-08	-0.000351486	1062.69	329.676	0.237801	-67.65589525614108
769	D2-1	3.87192e-05	1.15458e-08	7.21613e-05	-13561500.0	-516.893	-0.120611	-167.14083587740242
770	D2-1	0.200025	6.69822e-08	0.000418639	214.285	266.185	0.0571172	13.64354491578663
771	D2-1	0.399963	1.51606e-07	0.000947537	-69.8766	-61.6754	-0.0842943	-8.896148646438082
772	D2-1	0.599956	3.07461e-07	0.00192163	69.3381	54.315	0.254455	13.24162299714305
773	D2-1	0.799969	5.5127e-07	0.00344544	-17.6938	0.154347	-0.155235	-4.505520339927556
774	D2-1	0.999973	9.28928e-07	0.0058058	26.3877	-19.6042	0.487643	8.399238692342141
775	D2-1	1.19998	1.49022e-06	0.00931387	10.6105	6.71542	0.377478	4.052858800906605
776	D2-1	1.39999	2.28691e-06	0.0142932	-0.579611	5.30818	-0.0369182	-0.25829205496319924
777	D2-1	1.59999	3.41198e-06	0.0213249	1.32213	-7.2769	0.143592	0.6733536851286523
778	D2-1	1.79997	5.00891e-06	0.0313057	2.1749	3.06598	0.390101	1.2461021475322385
779	D2-1	1.99996	7.2062e-06	0.0450387	-0.732993	0.54595	-0.210164	-0.46662980947496263
780	D2-1	2.19967	1.02706e-05	0.0641912	0.0552854	1.21141	0.0248481	0.038709511584142375
781	D2-1	2.3998	1.46051e-05	0.0912819	-0.467781	-0.164596	-0.326176	-0.35732823265072267
782	D2-1	2.59979	2.0476e-05	0.127975	0.132846	-0.157662	0.140689	0.10993475288142215
783	D2-1	2.79974	2.97648e-05	0.18603	0.705241	0.09372	1.1692	0.6285007794441757
784	D2-1	2.99967	4.34606e-05	0.271629	0.65363	0.666087	1.69524	0.6241012557569332
785	D2-1	3.19973	6.33035e-05	0.395647	0.7031	0.103472	2.83327	0.7161105733140907
786	D2-1	3.39968	9.08378e-05	0.567736	0.845251	0.188369	5.19303	0.9146909831330055
787	D2-1	3.59974	0.000160585	1.00366	0.674653	0.313121	7.75866	0.7730366857302273
788	D2-1	3.79973	0.000230457	1.44036	0.706401	0.21673	12.3062	0.8543836263156432
789	D2-1	3.99968	0.000291617	1.82261	0.792135	0.423105	18.3809	1.0084933145324562
790	D2-1	4.19967	0.000360867	2.25542	0.800599	0.41143	24.1383	1.0702352555178192
791	D2-1	4.39962	0.000462502	2.89064	0.792762	0.406345	32.0924	1.1102178064373287
792	D2-1	4.5996	0.000572922	3.58076	0.73548	0.42566	38.5582	1.0768160949072263
793	D2-1	4.79993	0.000659408	4.1213	0.709026	0.397501	44.6459	1.0832965326474657
794	D2-1	4.99984	0.000792376	4.95235	0.728975	0.439948	57.4553	1.160162347168516
795	D2-1	5.19994	0.000984464	6.1529	0.712266	0.403205	72.5388	1.1789367615270847
796	D2-1	5.39989	0.00124294	7.76838	0.675109	0.41708	90.1444	1.1604015251571114
797	D2-1	5.59988	0.0014174	8.85875	0.65792	0.421674	103.89	1.1727388175532665
798	D2-1	5.79994	0.00161629	10.1018	0.643655	0.42584	120.04	1.1883030746995584
799	D2-1	5.99996	0.00185445	11.5903	0.608541	0.421957	134.705	1.1622218579329269
800	D2-1	6.19993	0.00210516	13.1573	0.58721	0.41606	152.474	1.1588547802360667
801	D2-1	6.39994	0.00236673	14.7921	0.564463	0.426499	170.095	1.1499043408305787
802	D2-1	6.59986	0.00266078	16.6299	0.55473	0.423486	193.801	1.1653768212677167
803	D2-1	6.79984	0.00298018	18.6261	0.534378	0.422393	215.437	1.1566404131836507
804	D2-1	6.99986	0.00333365	20.8353	0.515732	0.422092	239.422	1.1491171233435564
805	D2-1	7.19983	0.00371713	23.2321	0.492071	0.421965	261.992	1.1277155315274987
806	D2-1	7.39983	0.00411	25.6875	0.476939	0.413741	288.573	1.1233985401459852
807	D2-1	7.59984	0.00455221	28.4513	0.453983	0.406825	312.461	1.0982310122911785
808	D2-1	7.79983	0.00497119	31.0699	0.426441	0.392914	328.953	1.0587513960456905
809	D2-1	7.99983	0.0049852	31.1575	0.441657	0.413726	350.412	1.1246473561742758
810	D2-1	8.19977	0.00579759	36.2349	0.415606	0.400317	393.062	1.0847608245089677
811	D2-1	8.39982	0.00674594	42.1621	0.389135	0.381866	438.675	1.040448649379419
812	D2-1	8.59975	0.00731062	45.6914	0.382221	0.383082	478.063	1.046286609733998
813	D2-1	8.79978	0.00793138	49.5711	0.364794	0.374545	506.521	1.021807060968992
814	D2-1	8.9998	0.0085875	53.6719	0.358627	0.379119	551.407	1.0273662754625792
815	D2-1	9.19975	0.00938008	58.6255	0.345652	0.373724	593.405	1.0121960580293556
816	D2-1	9.39981	0.0103896	64.935	0.337235	0.371537	655.211	1.009025949025949
817	D2-1	9.6001	0.0114589	71.6181	0.324079	0.364331	709.25	0.990322278865259
818	D2-1	9.7999	0.0124116	77.5725	0.316908	0.362234	766.855	0.9885655354668212
819	D2-1	9.99995	0.0134723	84.2019	0.30639	0.356589	821.192	0.9752654037497968
820	D2-1	10.2	0.0145975	91.2344	0.297434	0.355607	881.047	0.965696053243075
821	D2-1	10.4	0.0155881	97.4256	0.288457	0.35192	930.33	0.954913287677982
822	D2-1	10.6	0.0165003	103.127	0.286651	0.355864	997.426	0.967182212223763
823	D2-1	10.7999	0.0194544	121.59	0.270028	0.340736	1128.7	0.9282835759519698
824	D2-1	10.9284	0.0200008	125.005	0.267915	0.343216	1165.01	0.9319707211711531
825	D3-1	-0.999985	-5.22421e-07	-0.00326513	-10.7212	25.0635	-0.111426	3.412605317399307
826	D3-1	-0.800002	-2.92979e-07	-0.00183112	-25.371	6.29992	-0.118303	6.460690724802307
827	D3-1	-0.599975	-1.44442e-07	-0.000902762	-334.728	-56.0978	-0.577098	63.92581876507872
828	D3-1	-0.399964	-6.62803e-08	-0.000414252	402.712	-107.992	0.212388	-51.27024130239564
829	D3-1	-0.2	-4.89483e-09	-3.05927e-05	-12462.0	-2887.04	-0.24271	793.3592000706051
830	D3-1	4.7636e-05	1.90563e-08	0.000119102	26670400.0	-31.6071	0.481652	404.4029487330188
831	D3-1	0.200038	3.7992e-08	0.00023745	-2280.75	190.202	-0.344836	-145.22467887976416
832	D3-1	0.39998	7.8129e-08	0.000488306	-736.738	-37.5431	-0.45803	-93.79978947627103
833	D3-1	0.599967	1.4556e-07	0.00090975	14.9006	-83.9188	0.0258882	2.8456389117889533
834	D3-1	0.799978	2.86042e-07	0.00178776	-8.47111	-88.1302	-0.0385636	-2.1570904371951496
835	D3-1	0.999985	5.06456e-07	0.00316535	-16.2159	5.3987	-0.163382	-5.1615777086262185
836	D3-1	1.19999	8.7376e-07	0.005461	6.15521	-6.99061	0.128393	2.3510895440395534
837	D3-1	1.4	1.44691e-06	0.00904319	-4.73473	1.08429	-0.190807	-2.1099523508850306
838	D3-1	1.6	2.36396e-06	0.0147747	0.648978	6.18064	0.0488338	0.33052312398898115
839	D3-1	1.79998	3.53113e-06	0.0220696	0.125843	-1.58335	0.0159126	0.07210189582049516
840	D3-1	1.99997	5.29537e-06	0.0330961	0.377993	1.85542	0.0796405	0.24063409283873324
841	D3-1	2.19989	7.86404e-06	0.0491503	1.60315	-3.10974	0.55176	1.122597420565083
842	D3-1	2.39979	1.13804e-05	0.0711275	0.13397	-2.16729	0.0727896	0.10233678956802925
843	D3-1	2.59985	1.623e-05	0.101437	-0.120085	-1.6049	-0.100806	-0.09937793901633526
844	D3-1	2.79981	2.33607e-05	0.146004	0.428368	-0.488986	0.557393	0.38176556806662837
845	D3-1	2.99976	3.4662e-05	0.216637	0.90964	0.256552	1.88165	0.868572773810568
846	D3-1	3.19978	0.00012521	0.782563	0.330552	-0.00211713	2.63469	0.3366744913828024
847	D3-1	3.39975	0.000185069	1.15668	0.372462	0.107946	4.66222	0.4030691288861223
848	D3-1	3.59973	0.000278822	1.74264	0.348577	0.0753496	6.96026	0.3994089427535234
849	D3-1	3.79984	0.000264063	1.65039	0.662459	0.267051	13.224	0.8012651555086979
850	D3-1	3.99971	0.000265945	1.66216	0.899808	0.45865	19.0415	1.1455876690571303
851	D3-1	4.19972	0.000367927	2.29954	0.851616	0.438889	26.1792	1.1384537777120642
852	D3-1	4.3997	0.000444626	2.77891	0.929452	0.438768	36.1722	1.3016686398623918
853	D3-1	4.59968	0.000537059	3.35662	0.958175	0.475245	47.0896	1.4028874284250228
854	D3-1	4.80005	0.000677693	4.23558	0.917082	0.510216	59.3495	1.401213057007541
855	D3-1	4.99999	0.000811341	5.07088	0.911086	0.531345	73.5296	1.4500362856151203
856	D3-1	5.2	0.000969766	6.06104	0.860981	0.498599	86.3762	1.4251052624632075
857	D3-1	5.39997	0.00113788	7.11175	0.823496	0.516459	100.665	1.4154743909726863
858	D3-1	5.6	0.00131814	8.23838	0.785236	0.506905	115.313	1.3997047963313176
859	D3-1	5.8001	0.00151421	9.46381	0.746272	0.487241	130.391	1.37778547963241
860	D3-1	6.00005	0.00169023	10.5639	0.732241	0.502323	147.735	1.3984891943316389
861	D3-1	6.20009	0.00190473	11.9046	0.696799	0.499243	163.708	1.3751659022562706
862	D3-1	6.40013	0.00214408	13.4005	0.674514	0.502488	184.141	1.3741352934591993
863	D3-1	6.60007	0.00240409	15.0256	0.643525	0.475915	203.14	1.35195932275583
864	D3-1	6.80006	0.00267452	16.7157	0.624275	0.483737	225.873	1.351262585473537
865	D3-1	7.00005	0.00302996	18.9372	0.596285	0.480044	251.607	1.3286388695266458
866	D3-1	7.20004	0.0034208	21.38	0.570242	0.470345	279.416	1.3069036482694107
867	D3-1	7.40005	0.00379871	23.7419	0.545853	0.465498	305.265	1.285764829268087
868	D3-1	7.60007	0.00421123	26.3202	0.527048	0.460524	335.588	1.2750207065295858
869	D3-1	7.80004	0.00463238	28.9524	0.504774	0.452858	362.851	1.2532674320608999
870	D3-1	8.00005	0.00509914	31.8696	0.490209	0.454428	397.833	1.2483150086602908
871	D3-1	8.20001	0.00560329	35.0206	0.474697	0.449477	433.915	1.2390278864439788
872	D3-1	8.40003	0.00634405	39.6503	0.449821	0.440544	476.889	1.2027374319992534
873	D3-1	8.59998	0.00689411	43.0882	0.433004	0.432229	510.737	1.185329162044365
874	D3-1	8.80002	0.00755048	47.1905	0.418939	0.428146	553.783	1.173505260592704
875	D3-1	9.00011	0.00819317	51.2073	0.404368	0.422564	593.208	1.1584442061971632
876	D3-1	9.19996	0.00887002	55.4376	0.392753	0.418131	637.617	1.1501526040088312
877	D3-1	9.40001	0.00963692	60.2308	0.381137	0.416722	686.874	1.1404032488361435
878	D3-1	9.6003	0.0104366	65.2288	0.369668	0.412005	736.861	1.1296559188579276
879	D3-1	9.80019	0.0112471	70.2944	0.361241	0.411464	792.14	1.1268891974325124
880	D3-1	10.0002	0.0121255	75.7844	0.349225	0.405403	842.449	1.1116390708377977
881	D3-1	10.2003	0.0130336	81.46	0.343943	0.408714	909.692	1.1167345936656028
882	D3-1	10.4003	0.0139006	86.8788	0.337326	0.407502	970.196	1.1167235274888696
883	D3-1	10.6003	0.0151431	94.6444	0.325877	0.402727	1040.68	1.0995684900532943
884	D3-1	10.8002	0.0162448	101.53	0.31566	0.396925	1101.78	1.08517679503595
885	D3-1	11.0003	0.0174531	109.082	0.30857	0.395788	1178.58	1.0804532370143562
886	D3-1	11.2002	0.0186853	116.783	0.299958	0.391436	1248.87	1.0693936617487132
887	D3-1	11.3771	0.0200014	125.009	0.289899	0.383729	1312.41	1.049852410626435
888	D4-1	-0.999965	-4.0164e-07	-0.00251025	-93.7426	31.5837	-0.749012	29.838143611194106
889	D4-1	-0.799996	-2.43509e-07	-0.00152193	-185.744	68.3765	-0.71986	47.29915304908899
890	D4-1	-0.599965	-1.27806e-07	-0.000798787	-192.795	-85.2446	-0.294105	36.81895173556906
891	D4-1	-0.399958	-5.87966e-08	-0.000367479	-1620.67	-201.655	-0.758214	206.32852489530015
892	D4-1	-0.19999	-3.92576e-09	-2.4536e-05	1454.56	-1121.03	0.0227192	-92.59537006847081
893	D4-1	5.58376e-05	1.88101e-08	0.000117563	-24562300.0	66.4283	-0.513235	-436.561673315584
894	D4-1	0.200046	3.40324e-08	0.000212702	-8092.76	85.1809	-1.0961	-515.3219057648729
895	D4-1	0.399991	7.08268e-08	0.000442668	-1180.91	249.945	-0.665573	-150.35489350935688
896	D4-1	0.599976	1.22613e-07	0.000766331	-284.074	99.6416	-0.41575	-54.252013816483995
897	D4-1	0.799986	2.2018e-07	0.00137612	-35.4381	116.658	-0.124183	-9.024140336598553
898	D4-1	0.999993	3.68498e-07	0.00230311	-21.6911	52.3163	-0.159017	-6.90444659612437
899	D4-1	1.19999	5.69965e-07	0.00356228	-10.8463	18.5371	-0.147584	-4.142964618165893
900	D4-1	1.4	8.71322e-07	0.00544576	-10.7749	3.86114	-0.261487	-4.801662210600541
901	D4-1	1.60001	1.30545e-06	0.00815906	2.29775	-1.87106	0.0954808	1.170242650501406
902	D4-1	1.79999	1.93112e-06	0.0120695	-3.90175	13.6737	-0.269817	-2.2355275694933505
903	D4-1	1.99997	2.68255e-06	0.0167659	-3.09001	3.52012	-0.329808	-1.9671356741958381
904	D4-1	2.20001	3.62367e-06	0.0226479	-1.63121	-0.353441	-0.258711	-1.142317830792259
905	D4-1	2.39996	5.09986e-06	0.0318741	-2.71015	0.0138687	-0.659911	-2.070367477042489
906	D4-1	2.59993	7.54261e-06	0.0471413	-1.29602	-0.0746657	-0.505621	-1.072564821080454
907	D4-1	2.79982	1.24229e-05	0.0776431	0.450275	-0.0256271	0.311574	0.40129000516465724
908	D4-1	2.99988	2.07598e-05	0.129749	1.18014	0.369659	1.46215	1.1269065657538788
909	D4-1	3.19993	3.10394e-05	0.193996	0.77338	1.25896	1.52819	0.7877430462483762
910	D4-1	3.39985	4.90666e-05	0.306666	1.34849	0.997578	4.47531	1.4593433898769346
911	D4-1	3.59989	7.55933e-05	0.472458	1.49518	0.65853	8.09462	1.7132993832255992
912	D4-1	3.79984	0.000129426	0.808913	1.23564	0.614008	12.0895	1.4945364952720501
913	D4-1	3.99987	0.000192046	1.20029	1.18826	0.592499	18.159	1.512884386273317
914	D4-1	4.19984	0.000232163	1.45102	1.34091	0.674708	26.0108	1.7925872834282093
915	D4-1	4.39982	0.000314838	1.96774	1.26147	0.658573	34.7639	1.766691737729578
916	D4-1	4.59979	0.000403505	2.52191	1.22736	0.663222	45.3198	1.7970427176227541
917	D4-1	4.80013	0.000515015	3.21884	1.16493	0.675191	57.293	1.7799269301984566
918	D4-1	5.0001	0.00064485	4.03031	1.10612	0.640991	70.9529	1.7604824442784797
919	D4-1	5.20011	0.000778203	4.86377	1.06529	0.65345	85.7637	1.7633173443645567
920	D4-1	5.40006	0.000901795	5.63622	1.00904	0.653078	97.7563	1.7344301677365326
921	D4-1	5.60005	0.0010291	6.43188	0.971551	0.654795	111.39	1.7318420119778355
922	D4-1	5.80015	0.00115354	7.20962	0.912349	0.641079	121.44	1.6844160996002562
923	D4-1	6.00012	0.00126841	7.92756	0.890596	0.636393	134.844	1.7009521214598187
924	D4-1	6.20014	0.00142596	8.91225	0.872968	0.635027	153.546	1.7228645964823694
925	D4-1	6.40014	0.00160946	10.0591	0.875283	0.652455	179.369	1.7831515741964985
926	D4-1	6.60011	0.00191174	11.9484	0.767611	0.587967	192.686	1.6126510662515485
927	D4-1	6.80008	0.0020566	12.8537	0.803743	0.637491	223.62	1.739732528377043
928	D4-1	7.00011	0.00250677	15.6673	0.716292	0.585901	250.057	1.5960439897110543
929	D4-1	7.20006	0.00275592	17.2245	0.675206	0.567927	266.544	1.5474701732996603
930	D4-1	7.40008	0.00283836	17.7397	0.69364	0.606911	289.847	1.6338889609181666
931	D4-1	7.60005	0.0031721	19.8256	0.648499	0.577801	311.03	1.5688301993382292
932	D4-1	7.80005	0.00362601	22.6626	0.613723	0.561333	345.325	1.5237660286110155
933	D4-1	8.00004	0.00398109	24.8818	0.591134	0.550936	374.55	1.50531713943525
934	D4-1	8.2	0.00477991	29.8744	0.51464	0.490949	401.298	1.3432838818520205
935	D4-1	8.40001	0.00503026	31.4391	0.540129	0.528551	454.044	1.4442016469937116
936	D4-1	8.59999	0.00544478	34.0299	0.522687	0.525127	486.912	1.4308358237902552
937	D4-1	8.80006	0.00592608	37.038	0.499268	0.507582	517.985	1.3985231383984018
938	D4-1	9.00005	0.00622401	38.9001	0.46853	0.494709	522.135	1.3422459068228616
939	D4-1	9.20007	0.00479415	29.9634	0.572442	0.612876	502.301	1.6763818525267493
940	D4-1	9.4	0.00515351	32.2094	0.581375	0.639006	560.296	1.7395418728694108
941	D4-1	9.60028	0.00806791	50.4244	0.355404	0.397155	547.642	1.0860654762376947
942	D4-1	9.8003	0.00598384	37.399	0.440889	0.504756	514.374	1.375368325356293
943	D4-1	10.0003	0.00646246	40.3904	0.444776	0.517332	571.851	1.4158092021866584
944	D4-1	10.2003	0.00720924	45.0577	0.394422	0.470611	577.023	1.2806312794483519
945	D4-1	10.4003	0.00714561	44.6601	0.42284	0.51312	625.16	1.3998177343982658
946	D4-1	10.6002	0.00810123	50.6327	0.423885	0.523787	724.175	1.4302515963004145
947	D4-1	10.8002	0.00925066	57.8166	0.412545	0.517931	819.985	1.418251851544366
948	D4-1	11.0003	0.0136882	85.5512	0.35943	0.461615	1076.7	1.2585445908415078
949	D4-1	11.2002	0.0147061	91.9131	0.35036	0.457299	1148.07	1.2490820133365101
950	D4-1	11.4004	0.0158957	99.3481	0.337493	0.447482	1216.73	1.2247139099791542
951	D4-1	11.6003	0.0169058	105.661	0.33044	0.44652	1289.22	1.220147452702511
952	D4-1	11.8003	0.0182943	114.339	0.318289	0.438341	1366.97	1.195541328855421
953	D4-1	12.0003	0.0196172	122.608	0.307416	0.430051	1439.74	1.1742626908521465
