Repository: owen-melville/bsubpc-oled-data

# bsubpc-oled-data
<h1> Data and Code for: Studying the Influence of Axial Substituent on Hyperfluorescence in Organic Light-Emitting Diodes Using Boron Subphthalocyanines as Fluorescent Emitters </h1>

All Programs and Data collected by Owen Alfred Melville, PhD as a part of his postdoctoral fellowship with Professor Timothy Bender at the University of Toronto.

<h2>Folder Breakdown:</h2>
- <b> Raw OLED Data: </b> Raw data collected from the OLEDs during characterization. This includes optoelectronic data as a function of Voltage and full spectra has a function of wavelength.

- <b> IC6 Evaporation Logs: </b> Raw data collected during the deposition of the OLEDs from the IC6 which controls the deposition of the thin films.
  
- <b> Offline Spreadsheets: </b> Summary deposition and electro-optical data for each device, labelling for each device index (eg OLED-001 corresponds to what materials).
  
- <b> Python: </b> Python programs and corresponding batch files used to analyze the raw data.
  
- <b> Output Data: </b> Contains analytical outputs for each deposition run and device. This includes a large number of graphs and visualizations.


<i>For any questions on the Python programs or data herein, please contact Owen Melville (owen.melville@utoronto.ca) </i>

<h1>Output Data Readme</h1>

This folder contains all the results of the automated analysis in the <b>Python</b> folder. There are two sorts of folders: Deposition output folders and OLED output folders. Deposition output folders contain the results of analysis of the deposition runs (from the IC6) and end in the suffix <b>-L#</b> where # ranges between 1 and 6 representing the different layers in a single OLED. OLED output folders contain the analytical results of the optoelectronic data in the <b>Raw OLED Data</b> folder and do not contain this suffix (eg OLED-033). 

<h2>1. Deposition Output Folders</h2>

<b>Deposition Graphs:</b>

These graphs show the input power, deposition rate, and total thickness as a function of time. The shutter was open only between two zeroes in the thickness data, which can be seen below as between 500s and 700s, approximately. This is how the thickness of the layer is calculated. 
<b> Composition Graphs: </b>

These graphs show the distribution of composition (by rate) within different thickness bins in each emissive layer. You will only see these in devices with a Host and one or more Dopant (typically <b>-L3</b>)
<b> Condensed Data: </b> 

This takes the IC6 readings, which contains excessive information, and parses it into a smaller set of more useful data. 

<h2>2. OLED Output Folders</h2>

<b>Visual Chart:</b>

This chart summarizes the performance of each pixel. Pixels that were short circuited or open circuit or were untestable (often A5 due to the testing setup) are greyed out. The color displayed is an approximation of the color of the device by converting the spectra into RGB, but it is not a true representation of the color. 
<b>Average Spectra:</b>

This graph shows the shape of the emission at a specified luminance, averaged across pixels. The blurring of the line represents pixel-to-pixel variation.
<b> Energy Diagram: </b>

This diagram shows the energy levels of the materials in the device.
<b> CIE Plot: </b>

This plot shows the CIE coordinates of the pixels. The color rendered is not exactly accurate. 
<b> Raw Data Folder </b>:

This folder actually contains condensed or calculated output data that was saved for convenience. 

<b> Parameter Graphs Folder </b>:

This folder contains many graphs that correlate one parameter (eg Voltage) against another (eg Luminant Intensity). Sometimes the data shows dots, which is the set of points, other times it shows a blurred line, which is to simplify the depiction of the data while still showing the variation.
<b> Deconvolution Folder/ Sample Deconvoluted Spectra </b>

This spectra shows how well the program was able to break apart the composite emission into its 2 components visually.
<b> Deconvolution Folder/ Deconvolution Error </b>

This graph shows the R^2 accuracy of the spectral deconvolution as a function of voltage.
<b> Deconvolution Folder/ Deconvolution Graph </b>

This graph shows how the two contributions (eg flurorescent dopant and TADF assistant) vary as a function of voltage. 
<b> Deconvolution Folder/ Hyperfluorescence Graph </b>

This graph compares the set of OLEDs with FD-only, TD-only, and TD+FD to visualize the role of the TD in boosting the emission of the FD (Hyperfluorescence).
<b> Deconvolution Folder / FD Tradeoff </b>

Often, color purity and current efficiency come at each other's expense within a set of OLED pixels. This graph attempts to visualize that. 
<b> Correlations Folder </b>

File: Output Data/OLED-005/Raw Data/OLED-005_condensed_oled_data.csv
	Pixel	Max Current (A)	Max Luminance (cd/m2)	Status	Turnon Voltage (V)	EQE(%)_max	EQE(%)_avg	CE(cd/A)_max	CE(cd/A)_avg	PE(lm/W)_max	PE(lm/W)_avg	V (V) @ 100 cd/m2	EQE(%) @ 100 cd/m2	CE(cd/A) @ 100 cd/m2	PE(lm/W) @ 100 cd/m2	λmax (nm) @ 100 cd/m2	FWHM (nm) @ 100 cd/m2	CIE-x @ 100 cd/m2	CIE-y @ 100 cd/m2	Hex Color @ 100 cd/m2	V (V) @ 250 cd/m2	EQE(%) @ 250 cd/m2	CE(cd/A) @ 250 cd/m2	PE(lm/W) @ 250 cd/m2	λmax (nm) @ 250 cd/m2	FWHM (nm) @ 250 cd/m2	CIE-x @ 250 cd/m2	CIE-y @ 250 cd/m2	Hex Color @ 250 cd/m2
0	A1-1	0.0200006	1714.75	Working	3.0	0.606711	0.5001735714285716	1.6918046122805048	1.496635133277724	1.15541	0.8030232571428572	4.59973	0.543117	1.5432176049756492	1.05401	583.5	32.0	0.5361310751566309	0.45295655841608223	#ffd500	5.60005	0.601627	1.6691541380820318	0.936386	583.5	32.0	0.5294795203441317	0.45694975356925027	#ffe000
1	A2-1	0.0200007	1916.76	Working	3.0	0.934326	0.7519846250000001	2.4085841202600533	1.992629592885804	1.91086	1.055588375	4.5998	0.907032	2.394887181845928	1.63567	583.0	32.0	0.5311804657624987	0.45515861612342035	#ffdc00	5.80015	0.817885	2.252042108184041	1.2198	583.0	33.0	0.5251995145238184	0.4604699049665291	#ffe800
2	A3-1	0.0196248	1878.02	Working	3.0	0.834485	0.6545826388888889	2.0977984362050948	1.8138744248015715	1.74326	0.9922896388888888	4.39978	0.69903	2.015840320287795	1.43938	583.0	31.5	0.529499864253308	0.453652233187186	#ffdc00	5.40005	0.671284	1.9131619819106493	1.11302	583.0	32.5	0.5250631832058658	0.46152783456476	#ffea00
3	A4-1	0.0200006	2030.99	Working	3.0	1.11109	0.7731662857142858	2.761698872518043	2.1657057621723426	2.25488	1.1461088809523812	4.59978	0.936536	2.642980140052807	1.80512	583.0	32.0	0.5293402133356102	0.46178989433227136	#ffe700	5.60002	0.858638	2.439725485275239	1.36869	583.0	32.5	0.5218049247428963	0.4648968177174095	#fff200
4	A5-1	0.0197592	-0.03	Short Circuit	-	-	-	-	-	-	-	-	-	-	-	-	-	-	-	-	-	-	-	-	-	-	-	-	-
5	B1-1	0.0200009	1767.73	Working	3.0	0.836238	0.6238450285714285	2.274160482056842	1.7538111052611356	1.90948	0.9686601142857143	4.59995	0.777258	2.1464550779552605	1.46595	583.0	32.0	0.5364301366861696	0.45046105192031566	#ffd200	5.60025	0.728699	1.9866938638241252	1.11448	583.0	32.0	0.5306578858832381	0.4547409445049913	#ffdc00
6	B2-1	0.0199396	1786.49	Working	3.0	0.720415	0.5835207058823528	2.014658313232551	1.7233827009378915	1.56594	0.9690829411764703	4.59982	0.695789	1.992421258591993	1.36079	583.5	31.5	0.5367711031065149	0.4558179797309548	#ffd900	5.6002	0.674283	1.8665304778480376	1.04708	583.5	32.0	0.5301828394594298	0.4574814678384273	#ffe000
7	B3-1	0.0200007	1918.4	Working	3.0	0.916959	0.7143102777777777	2.4671375690335435	2.029691698856846	2.1463	1.1422803888888888	4.59985	0.870343	2.415699915654623	1.64986	583.5	31.5	0.5350170996946194	0.45576711930752634	#ffda00	5.60009	0.806714	2.2601649109029998	1.26793	583.0	32.0	0.5268813814903636	0.45883486044566124	#ffe500
8	B4-1	0.0200005	1911.96	Working	3.0	0.689333	0.5934345833333334	1.9081143985008517	1.7114436074173631	1.52959	0.9242308055555556	4.59974	0.670631	1.8763424961573332	1.28153	583.0	31.5	0.5331327576204823	0.4561117349210322	#ffdc00	5.60007	0.647998	1.8372099487828102	1.03066	583.5	33.0	0.527727924599455	0.46039963315406435	#ffe600
9	B5-1	0.0200009	0.2	Short Circuit	-	-	-	-	-	-	-	-	-	-	-	-	-	-	-	-	-	-	-	-	-	-	-	-	-
10	C1-1	0.0200008	1329.34	Working	3.2	0.615018	0.46495879999999995	1.4336478045027385	1.2306290549732728	1.11624	0.6241890999999999	5.2004	0.511125	1.3820401249455936	0.8349	584.0	31.5	0.5445917338853629	0.4493741465758173	#ffcb00	6.60034	0.476381	1.3021308080834033	0.61978	583.5	32.0	0.5379080612419346	0.45167364988009634	#ffd200
11	C2-1	0.0200011	1574.34	Working	3.2	0.76056	0.5800011749999999	2.0450982911473727	1.6207140568868847	1.70705	0.8507847500000001	5.00038	0.694939	1.9187225413991211	1.20548	583.5	31.5	0.5392558085138147	0.448213224669409	#ffcd00	6.20051	0.636985	1.7492622366948205	0.886292	583.5	32.0	0.5352609349685469	0.4517928847542663	#ffd500
12	C3-2	0.0200012	1504.11	Working	3.4	0.560085	0.4970318536585365	1.6402058164042692	1.4274976984073977	1.43125	0.6909939268292684	5.40045	0.53092	1.5396295958049755	0.895647	583.5	32.5	0.5453751747784624	0.449073473529219	#ffca00	6.80053	0.557636	1.5431754399918196	0.712888	583.5	32.5	0.5385293649179338	0.45098204971922695	#ffd100
13	C4-1	0.0199353	1651.1	Working	3.0	1.06778	0.645000324390244	2.4581658785501213	1.825194727646554	1.93051	0.9236170731707318	5.20047	0.755031	2.206317922886916	1.33283	584.0	31.5	0.5403857705475246	0.4521387384836363	#ffd100	6.40053	0.732133	2.0247207871886452	0.993797	583.5	33.0	0.535678447737249	0.4539386636635954	#ffd700
14	C4-2	0.0200021	1510.42	Working	3.4	0.804563	0.5622645000000001	1.8490681714801802	1.5634353039164661	1.41993	0.7597800952380952	5.60051	0.629685	1.7915801659270696	1.00498	583.5	31.5	0.5392291553098679	0.4494931264917199	#ffcf00	7.00046	0.615031	1.6937425313682535	0.760101	583.5	32.5	0.5369070493056818	0.45172521993455117	#ffd300
15	C5-1	0.0197859	1.06	Short Circuit	-	-	-	-	-	-	-	-	-	-	-	-	-	-	-	-	-	-	-	-	-	-	-	-	-
16	D1-1	0.0198261	1040.2	Working	3.6	0.435888	0.366060641025641	1.16542344603628	0.9971213136884961	0.762805	0.47248992307692295	6.19984	0.403498	1.0648786514167297	0.539598	583.5	32.0	0.5492597612970942	0.44528789775230787	#ffc300	8.19963	0.393884	1.0688522994444196	0.409519	583.5	32.5	0.5420130938584223	0.44647986554098273	#ffc900
17	D2-1	0.0200008	1165.01	Working	3.2	0.439948	0.37674562500000003	1.1883030746995584	1.047169326676975	0.845251	0.519615225	5.59988	0.421674	1.1727388175532665	0.65792	584.0	32.0	0.5475039359705215	0.44659578006471307	#ffc500	7.19983	0.421965	1.1277155315274987	0.492071	584.0	32.5	0.539015946383423	0.4489182102384444	#ffce00
18	D3-1	0.0200014	1312.41	Working	3.2	0.531345	0.4186060826190476	1.4500362856151203	1.1710224762163175	0.958175	0.5537882142857141	5.39997	0.516459	1.4154743909726863	0.823496	583.5	32.5	0.5474804020985814	0.44917505707784305	#ffc900	7.00005	0.480044	1.3286388695266458	0.596285	584.0	32.5	0.5426365757074525	0.4510543055341144	#ffce00
19	D4-1	0.0196172	1439.74	Working	3.4	0.997578	0.5750600909090909	1.7970427176227541	1.5233856896581346	1.49518	0.7289214772727274	5.60005	0.654795	1.7318420119778355	0.971551	583.5	32.5	0.5435949493479365	0.44780616723504424	#ffca00	7.00011	0.585901	1.5960439897110543	0.716292	583.5	32.5	0.5411659954730019	0.4508361785520719	#ffcf00
20	D4-2	0.0187011	1285.62	Working	3.4	1.01175	0.555625340909091	1.7534604708351704	1.343216449082344	1.44968	0.6357469318181819	5.8002	0.537944	1.3976740562882044	0.757032	584.0	32.5	0.5460466982084844	0.4476349249345473	#ffc800	7.40013	0.528969	1.4282842192233542	0.606352	584.0	32.5	0.5414249221903138	0.44835930336809504	#ffcc00
21	D5-1	0.0200016	0.59	Short Circuit	-	-	-	-	-	-	-	-	-	-	-	-	-	-	-	-	-	-	-	-	-	-	-	-	-
