Repository: owen-melville/bsubpc-oled-data

# bsubpc-oled-data
<h1> Data and Code for: Studying the Influence of Axial Substituent on Hyperfluorescence in Organic Light-Emitting Diodes Using Boron Subphthalocyanines as Fluorescent Emitters </h1>

All Programs and Data collected by Owen Alfred Melville, PhD as a part of his postdoctoral fellowship with Professor Timothy Bender at the University of Toronto.

<h2>Folder Breakdown:</h2>
- <b> Raw OLED Data: </b> Raw data collected from the OLEDs during characterization. This includes optoelectronic data as a function of Voltage and full spectra has a function of wavelength.

- <b> IC6 Evaporation Logs: </b> Raw data collected during the deposition of the OLEDs from the IC6 which controls the deposition of the thin films.
  
- <b> Offline Spreadsheets: </b> Summary deposition and electro-optical data for each device, labelling for each device index (eg OLED-001 corresponds to what materials).
  
- <b> Python: </b> Python programs and corresponding batch files used to analyze the raw data.
  
- <b> Output Data: </b> Contains analytical outputs for each deposition run and device. This includes a large number of graphs and visualizations.


<i>For any questions on the Python programs or data herein, please contact Owen Melville (owen.melville@utoronto.ca) </i>

<h1>Output Data Readme</h1>

This folder contains all the results of the automated analysis in the <b>Python</b> folder. There are two sorts of folders: Deposition output folders and OLED output folders. Deposition output folders contain the results of analysis of the deposition runs (from the IC6) and end in the suffix <b>-L#</b> where # ranges between 1 and 6 representing the different layers in a single OLED. OLED output folders contain the analytical results of the optoelectronic data in the <b>Raw OLED Data</b> folder and do not contain this suffix (eg OLED-033). 

<h2>1. Deposition Output Folders</h2>

<b>Deposition Graphs:</b>

These graphs show the input power, deposition rate, and total thickness as a function of time. The shutter was open only between two zeroes in the thickness data, which can be seen below as between 500s and 700s, approximately. This is how the thickness of the layer is calculated. 
<b> Composition Graphs: </b>

These graphs show the distribution of composition (by rate) within different thickness bins in each emissive layer. You will only see these in devices with a Host and one or more Dopant (typically <b>-L3</b>)
<b> Condensed Data: </b> 

This takes the IC6 readings, which contains excessive information, and parses it into a smaller set of more useful data. 

<h2>2. OLED Output Folders</h2>

<b>Visual Chart:</b>

This chart summarizes the performance of each pixel. Pixels that were short circuited or open circuit or were untestable (often A5 due to the testing setup) are greyed out. The color displayed is an approximation of the color of the device by converting the spectra into RGB, but it is not a true representation of the color. 
<b>Average Spectra:</b>

This graph shows the shape of the emission at a specified luminance, averaged across pixels. The blurring of the line represents pixel-to-pixel variation.
<b> Energy Diagram: </b>

This diagram shows the energy levels of the materials in the device.
<b> CIE Plot: </b>

This plot shows the CIE coordinates of the pixels. The color rendered is not exactly accurate. 
<b> Raw Data Folder </b>:

This folder actually contains condensed or calculated output data that was saved for convenience. 

<b> Parameter Graphs Folder </b>:

This folder contains many graphs that correlate one parameter (eg Voltage) against another (eg Luminant Intensity). Sometimes the data shows dots, which is the set of points, other times it shows a blurred line, which is to simplify the depiction of the data while still showing the variation.
<b> Deconvolution Folder/ Sample Deconvoluted Spectra </b>

This spectra shows how well the program was able to break apart the composite emission into its 2 components visually.
<b> Deconvolution Folder/ Deconvolution Error </b>

This graph shows the R^2 accuracy of the spectral deconvolution as a function of voltage.
<b> Deconvolution Folder/ Deconvolution Graph </b>

This graph shows how the two contributions (eg flurorescent dopant and TADF assistant) vary as a function of voltage. 
<b> Deconvolution Folder/ Hyperfluorescence Graph </b>

This graph compares the set of OLEDs with FD-only, TD-only, and TD+FD to visualize the role of the TD in boosting the emission of the FD (Hyperfluorescence).
<b> Deconvolution Folder / FD Tradeoff </b>

Often, color purity and current efficiency come at each other's expense within a set of OLED pixels. This graph attempts to visualize that. 
<b> Correlations Folder </b>

File: Output Data/OLED-006/Raw Data/OLED-006_all_optoelectronic.csv (part 1 of 2)
	Pixel	Voltage(V)	Current(A)	J(mA/cm2)	PE(lm/W)	EQE(%)	L(cd/m2)	CE(cd/A)
0	A1-1	-0.999972	-3.90352e-06	-0.024397	0.416462	-1.29358	0.0323408	-0.13256056072467928
1	A1-1	-0.799997	-2.2142e-06	-0.0138388	4.03492	-4.78062	0.14219	-1.0274734803595689
2	A1-1	-0.599973	-1.31595e-06	-0.00822469	27.9353	-3.04417	0.438788	-5.335009586987473
3	A1-1	-0.399961	-7.06325e-07	-0.00441453	119.946	-3.20564	0.674123	-15.270549752748312
4	A1-1	-0.200008	-2.71377e-07	-0.00169611	277.853	21.6934	0.30003	-17.689300811857724
5	A1-1	4.13656e-05	5.26059e-10	3.28787e-06	2000480000.0	-24360.5	0.866039	26340.42708501249
6	A1-1	0.200029	2.58445e-07	0.00161528	-132.181	1.56553	-0.135945	-8.416187905502452
7	A1-1	0.399977	7.48844e-07	0.00468028	-19.8305	18.3722	-0.118165	-2.5247421094464437
8	A1-1	0.599975	1.40938e-06	0.00880863	-13.1019	-6.6593	-0.220408	-2.5021825187344686
9	A1-1	0.79999	2.4141e-06	0.0150881	4.95562	-9.55564	0.1904	1.2619216468607712
10	A1-1	0.999993	4.25224e-06	0.0265765	4.16448	-7.69652	0.352294	1.3255846330404681
11	A1-1	1.20001	8.36549e-06	0.0522843	-1.04777	-3.22191	-0.209254	-0.40022339402076723
12	A1-1	1.40001	1.08548e-05	0.0678425	0.6895	-0.745027	0.208457	0.3072660942624461
13	A1-1	1.6	1.77993e-05	0.111246	0.0373395	-0.475038	0.0211554	0.019016773636804922
14	A1-1	1.79998	2.97975e-05	0.186234	-0.133712	-0.101993	-0.142675	-0.07661060815962713
15	A1-1	1.99997	5.19812e-05	0.324883	-0.139449	0.0635286	-0.288413	-0.08877442032978025
16	A1-1	2.19999	8.44571e-05	0.527857	-0.0348328	-0.147988	-0.128758	-0.024392591175261484
17	A1-1	2.39998	0.00013232	0.827	0.0560925	-0.177403	0.354379	0.04285114873035067
18	A1-1	2.59997	0.000190379	1.18987	-0.0142258	-0.030808	-0.140086	-0.011773218923075628
19	A1-1	2.79992	0.000264054	1.65034	0.0492594	-0.0817063	0.724531	0.04390192324005963
20	A1-1	2.99983	0.000357527	2.23454	0.01786	-0.031411	0.381081	0.017054114045843886
21	A1-1	3.19989	0.0004768	2.98	0.0507475	-0.00291134	1.54034	0.05168926174496644
22	A1-1	3.39982	0.000637483	3.98427	0.0930003	0.022221	4.00995	0.10064453463244208
23	A1-1	3.59975	0.000966077	6.03798	0.119154	0.0465755	8.24373	0.13653125714228928
24	A1-1	3.79977	0.00129975	8.12344	0.170112	0.0648301	16.7141	0.20575150428882344
25	A1-1	3.99981	0.00177328	11.083	0.18769	0.0754129	26.4843	0.23896327709104032
26	A1-1	4.19979	0.00209965	13.1228	0.260397	0.118554	45.6815	0.3481078733197184
27	A1-1	4.39975	0.00232193	14.5121	0.357913	0.164237	72.742	0.5012506804666451
28	A1-1	4.59972	0.00227568	14.223	0.528679	0.254677	110.094	0.7740561063066862
29	A1-1	4.80007	0.00229361	14.3351	0.70769	0.358997	155.003	1.0812830046529147
30	A1-1	5.0001	0.00221434	13.8396	0.938619	0.489517	206.749	1.493894332206133
31	A1-1	5.20012	0.00230794	14.4246	1.10046	0.601492	262.749	1.8215340460047422
32	A1-1	5.40006	0.00246759	15.4224	1.22657	0.692973	325.158	2.1083488951136014
33	A1-1	5.60004	0.0027227	17.0169	1.29489	0.757712	392.784	2.3081994957953564
34	A1-1	5.80013	0.00301065	18.8166	1.34887	0.817993	468.596	2.4903330038370375
35	A1-1	6.0001	0.00333965	20.8728	1.38593	0.86872	552.497	2.646971177800774
36	A1-1	6.20005	0.00372735	23.2959	1.39713	0.913321	642.335	2.7572877630827746
37	A1-1	6.40008	0.00419369	26.2106	1.38976	0.931918	742.08	2.83122095640695
38	A1-1	6.60006	0.00468508	29.2818	1.38006	0.960388	848.97	2.899309468680204
39	A1-1	6.80004	0.00524688	32.793	1.35624	0.968527	962.678	2.935620406794133
40	A1-1	6.99996	0.00585608	36.6005	1.33721	0.983019	1090.52	2.979522137675715
41	A1-1	7.2	0.00652142	40.7589	1.30973	0.995023	1223.45	3.00167570763686
42	A1-1	7.39997	0.00724902	45.3064	1.28046	0.995345	1366.49	3.0161080995179494
43	A1-1	7.59995	0.00802199	50.1374	1.2546	1.00476	1521.69	3.035039710874517
44	A1-1	7.79995	0.0088683	55.4269	1.22428	1.00679	1684.78	3.039643205735843
45	A1-1	7.99993	0.00977497	61.0936	1.19409	1.00528	1857.68	3.0407113020021734
46	A1-1	8.19989	0.0107543	67.2144	1.17208	1.01125	2056.25	3.0592402818443665
47	A1-1	8.39996	0.0117985	73.7406	1.13558	1.00301	2239.0	3.0363192054309294
48	A1-1	8.59988	0.0129022	80.6388	1.10739	1.00162	2444.48	3.0313943163836763
49	A1-1	8.79995	0.0140769	87.9806	1.0785	0.999639	2657.89	3.020995537652619
50	A1-1	8.99996	0.0153379	95.8619	1.04876	0.992126	2880.14	3.0044678855728915
51	A1-1	9.19989	0.0166637	104.148	1.02162	0.987426	3115.82	2.991723316818374
52	A1-1	9.39995	0.0180598	112.874	0.994855	0.982371	3359.92	2.9766996828321846
53	A1-1	9.60021	0.0195412	122.132	0.967098	0.975194	3609.38	2.9553106474961517
54	A1-1	9.62818	0.020001	125.006	0.95614	0.966353	3663.09	2.9303313440954835
55	A2-1	-0.99997	-1.19557e-06	-0.00747231	-22.1296	-1.17042	-0.526339	7.043859261727631
56	A2-1	-0.79999	-8.46996e-07	-0.00529372	-14.7426	18.2564	-0.198733	3.754127532245755
57	A2-1	-0.599969	-5.5502e-07	-0.00346888	10.8885	9.97051	0.0721332	-2.079437743594474
58	A2-1	-0.399957	-3.16974e-07	-0.00198109	55.2762	88.0136	0.139414	-7.037237076558864
59	A2-1	-0.200004	-1.28407e-07	-0.000802544	-335.889	101.616	-0.171614	21.383749676030224
60	A2-1	4.06981e-05	7.57396e-10	4.73372e-06	-860349000.0	41787.7	-0.527597	-11145.505015083274
61	A2-1	0.200031	1.4117e-07	0.000882313	-148.346	182.863	-0.0833385	-9.44545756437908
62	A2-1	0.399979	3.44902e-07	0.00215564	-150.572	92.8696	-0.413244	-19.170362398174092
63	A2-1	0.59997	5.8946e-07	0.00368412	13.8057	68.3611	0.097134	2.636559069737142
64	A2-1	0.799977	8.72094e-07	0.00545059	6.66589	31.7628	0.0925186	1.6974052350296023
65	A2-1	0.999983	1.17682e-06	0.00735513	26.1805	20.2445	0.612929	8.333353727262468
66	A2-1	1.19999	1.60604e-06	0.0100377	20.3082	14.9632	0.778639	7.757145561234147
67	A2-1	1.39999	2.23775e-06	0.0139859	-5.58332	8.47396	-0.347984	-2.488105878062906
68	A2-1	1.59999	2.99655e-06	0.0187284	1.05475	8.90089	0.100605	0.537178830012174
69	A2-1	1.79998	3.82194e-06	0.0238871	-4.39719	11.8608	-0.601806	-2.5193765672685253
70	A2-1	1.99996	4.73508e-06	0.0295942	0.329879	-3.45768	0.0621489	0.21000364936372667
71	A2-1	2.19989	5.9553e-06	0.0372206	1.38539	4.37344	0.361082	0.9701133243418967
72	A2-1	2.39985	8.33579e-06	0.0520987	0.141147	4.05135	0.0561738	0.10782188423127641
73	A2-1	2.59971	1.54026e-05	0.0962662	4.43677	3.02039	3.5344	3.6714859421063677
74	A2-1	2.7998	3.74934e-05	0.234334	7.25464	2.76888	15.1505	6.465344337569452
75	A2-1	2.99975	0.000116395	0.727469	6.31754	2.19742	43.8831	6.03229828350074
76	A2-1	3.19976	0.000247665	1.54791	6.102	2.07008	96.2021	6.214967278459342
77	A2-1	3.39972	0.000379675	2.37297	6.90441	2.57211	177.301	7.471691593235481
78	A2-1	3.59971	0.000529059	3.30662	7.40125	2.85286	280.418	8.480502749030732
79	A2-1	3.79968	0.000691722	4.32326	7.67075	3.08998	401.094	9.277582194917724
80	A2-1	3.9996	0.000859713	5.37321	7.7349	3.26684	529.121	9.847391038131768
81	A2-1	4.19958	0.00107665	6.72906	7.43007	3.28112	668.349	9.932278802685666
82	A2-1	4.39958	0.00132364	8.27275	6.88033	3.18195	797.115	9.63542957299568
83	A2-1	4.59955	0.00157217	9.82606	6.5987	3.19	949.3	9.661044202864627
84	A2-1	4.79991	0.00177672	11.1045	6.59138	3.31972	1118.3	10.070692061776757
85	A2-1	4.99986	0.00209246	13.0779	6.17344	3.24619	1284.91	9.825048364033982
86	A2-1	5.19987	0.00240481	15.0301	5.92415	3.23534	1473.77	9.80545704952063
87	A2-1	5.39984	0.00274572	17.1608	5.66901	3.2205	1672.15	9.7440096032819
88	A2-1	5.59986	0.0031014	19.3837	5.44555	3.20312	1881.51	9.706660751043403
89	A2-1	5.7999	0.00348053	21.7533	5.2334	3.1863	2101.74	9.661706499703493
90	A2-1	5.99987	0.00394161	24.6351	4.95801	3.12517	2332.67	9.468887887607519
91	A2-1	6.19988	0.00439749	27.4843	4.76525	3.09198	2584.66	9.404132541123477
92	A2-1	6.39988	0.00489258	30.5786	4.54461	3.05277	2830.98	9.258043206687029
93	A2-1	6.59985	0.00543879	33.9924	4.32196	2.99034	3086.36	9.07955896023817
94	A2-1	6.79991	0.00598003	37.3752	4.14707	2.95567	3354.89	8.976246280956357
95	A2-1	6.99983	0.00657319	41.0824	3.97341	2.91093	3637.12	8.85323155414484
96	A2-1	7.1998	0.00721394	45.0871	3.79181	2.85805	3918.05	8.689957881522654
97	A2-1	7.39982	0.00787133	49.1958	3.61665	2.80371	4190.89	8.51879632001106
98	A2-1	7.59983	0.00855751	53.4844	3.48542	2.77357	4509.59	8.431598746550396
99	A2-1	7.79983	0.00930963	58.1852	3.37739	2.75428	4878.99	8.385276668293654
100	A2-1	7.99983	0.0106745	66.7156	3.20223	2.6783	5440.15	8.15423978799561
101	A2-1	8.19977	0.0117147	73.2169	3.03945	2.60569	5808.42	7.933168435156365
102	A2-1	8.39985	0.0128111	80.0694	2.89645	2.54137	6200.88	7.744381748832888
103	A2-1	8.5998	0.0139504	87.19	2.77874	2.4949	6632.13	7.606525977749742
104	A2-1	8.79987	0.0152074	95.0463	2.64806	2.43239	7050.01	7.4174481279123965
105	A2-1	8.99984	0.0164874	103.046	2.52715	2.37337	7460.17	7.23965025328494
106	A2-1	9.19975	0.017748	110.925	2.41727	2.32024	7852.01	7.078665765156638
107	A2-1	9.39981	0.0190357	118.973	2.31238	2.26719	8231.47	6.9187714859674045
108	A2-1	9.52306	0.0200008	125.005	2.22398	2.20779	8427.23	6.741514339426423
109	A3-1	-0.999959	-2.9601e-07	-0.00185006	-16.2564	51.327	-0.0957288	5.174361912586619
110	A3-1	-0.799981	-3.12167e-07	-0.00195104	23.4111	80.1862	0.116311	-5.961487206823028
111	A3-1	-0.599963	-1.85847e-07	-0.00116154	-126.032	49.06	-0.27957	24.06890851800196
112	A3-1	-0.399951	-1.01203e-07	-0.000632519	-261.555	121.84	-0.210617	33.29813017474574
113	A3-1	-0.200005	-4.24283e-08	-0.000265177	190.24	79.1107	0.0321166	-12.111382208864267
114	A3-1	5.30243e-05	2.42544e-08	0.00015159	25018000.0	1590.5	0.640101	422.2580645161291
115	A3-1	0.200043	6.88557e-08	0.000430348	196.025	444.799	0.0537161	12.48201455566193
116	A3-1	0.399968	1.02374e-07	0.000639838	36.4349	161.828	0.0296799	4.638658535441783
117	A3-1	0.599967	1.88296e-07	0.00117685	29.2846	36.3874	0.0658169	5.5926328758975234
118	A3-1	0.799983	3.0101e-07	0.00188131	2.13382	75.2116	0.0102223	0.5433607433118413
119	A3-1	0.999992	4.5745e-07	0.00285906	63.5796	-5.08873	0.578613	20.237875385616253
120	A3-1	1.19999	6.42905e-07	0.00401816	23.1721	9.31611	0.355647	8.850991498596374
121	A3-1	1.4	9.06253e-07	0.00566408	2.01518	18.9575	0.0508654	0.898034632279205
122	A3-1	1.6	1.27116e-06	0.00794475	-1.87876	-2.99651	-0.0760189	-0.9568444570313728
123	A3-1	1.79999	1.76729e-06	0.0110456	1.6902	10.199	0.106966	0.9684037082639243
124	A3-1	1.99997	2.45585e-06	0.0153491	5.14915	3.14329	0.503142	3.2779902404701255
125	A3-1	2.19998	3.47508e-06	0.0217192	2.15875	1.90956	0.328334	1.5117223470477734
126	A3-1	2.39992	5.39304e-06	0.0337065	0.856201	-1.43412	0.220463	0.6540667230356163
127	A3-1	2.59986	1.1754e-05	0.0734625	3.91987	2.70393	2.38307	3.2439271737280926
128	A3-1	2.79982	0.000276453	1.72783	0.88165	0.236058	13.5762	0.7857370227395056
129	A3-1	2.99977	7.55625e-05	0.472266	10.159	3.38737	45.8115	9.700359543138825
130	A3-1	3.19987	0.000214609	1.34131	7.4967	2.58996	102.419	7.635744160559453
131	A3-1	3.39976	0.000308944	1.9309	8.92738	3.14542	186.544	9.66098710445906
132	A3-1	3.59979	0.000422604	2.64127	9.77584	3.63781	295.866	11.201656778746587
133	A3-1	3.79978	0.000601829	3.76143	9.3126	3.67407	423.675	11.263668338903024
134	A3-1	3.99977	0.000819332	5.12082	8.63801	3.59003	563.169	10.997633191559164
135	A3-1	4.19974	0.00104724	6.54525	8.24609	3.61539	721.517	11.0235208739162
136	A3-1	4.39979	0.00129593	8.09956	7.68418	3.5252	871.648	10.761671004350854
137	A3-1	4.59971	0.00156116	9.75725	7.31555	3.50611	1045.09	10.710907274078249
138	A3-1	4.80008	0.00186491	11.6557	6.9022	3.44052	1229.2	10.545913158368867
139	A3-1	5.00005	0.00219442	13.7151	6.56806	3.43458	1433.71	10.453514739229025
140	A3-1	5.20003	0.0025534	15.9587	6.23804	3.38602	1647.79	10.325339783315682
141	A3-1	5.40004	0.00296089	18.5056	5.92091	3.33284	1883.38	10.177351720560264
142	A3-1	5.60001	0.00339131	21.1957	5.65154	3.29429	2135.27	10.074071627735815
143	A3-1	5.80005	0.00386949	24.1843	5.37852	3.25109	2401.48	9.929913208155705
144	A3-1	5.99995	0.00439432	27.4645	5.11411	3.19037	2682.5	9.767153962387809
145	A3-1	6.2	0.00495661	30.9788	4.87436	3.14739	2980.05	9.619643110772529
146	A3-1	6.40005	0.00555658	34.7286	4.65343	3.09544	3292.26	9.479967519566006
147	A3-1	6.60001	0.006214	38.8375	4.43223	3.04142	3616.33	9.311438686836176
148	A3-1	6.79998	0.00691391	43.2119	4.22603	2.98561	3952.7	9.147248790263792
149	A3-1	6.99995	0.00765457	47.8411	4.03062	2.93511	4296.52	8.980813568249896
150	A3-1	7.19991	0.00844199	52.7624	3.84755	2.88058	4652.5	8.817832395797007
151	A3-1	7.39993	0.00929243	58.0777	3.66678	2.8175	5016.17	8.636998365982125
152	A3-1	7.59994	0.0101939	63.7119	3.51091	2.76968	5411.28	8.493358383598668
153	A3-1	7.79995	0.0111405	69.6281	3.33313	2.6978	5762.07	8.275495094652877
154	A3-1	7.99996	0.0121293	75.8081	3.1852	2.64295	6148.8	8.111006607473344
155	A3-1	8.19991	0.0131652	82.2825	3.04326	2.58748	6535.91	7.9432564640111805
156	A3-1	8.39996	0.0142677	89.1731	2.90515	2.52988	6926.76	7.767768531092896
157	A3-1	8.59989	0.0154115	96.3219	2.77227	2.47069	7309.75	7.5888764652690615
158	A3-1	8.79988	0.0166073	103.796	2.65072	2.41693	7706.72	7.424871864041004
159	A3-1	8.9999	0.0178444	111.528	2.53429	2.36285	8097.04	7.260096119360161
160	A3-1	9.19988	0.0191481	119.676	2.42019	2.30534	8481.8	7.087302383101038
161	A3-1	9.31383	0.0200008	125.005	2.33757	2.25418	8663.05	6.93016279348826
162	A4-1	-0.999956	-2.36056e-07	-0.00147535	-18.1082	-93.4919	-0.0850356	5.763757752397736
163	A4-1	-0.799985	-1.60601e-07	-0.00100376	157.82	-114.78	0.403387	-40.18759464413804
164	A4-1	-0.599964	-8.40994e-08	-0.000525621	581.143	51.5401	0.583352	-110.983389172046
165	A4-1	-0.399933	-1.78184e-08	-0.000111365	3915.62	-904.6	0.55512	-498.4689983387958
166	A4-1	-0.199978	1.29825e-08	8.11406e-05	8101.96	-1057.78	0.418467	515.7307192700079
167	A4-1	6.5732e-05	2.93087e-08	0.000183179	8418560.0	-737.158	0.322657	176.1430076591749
168	A4-1	0.200056	4.92657e-08	0.000307911	3231.46	-327.975	0.633615	205.77861784736496
169	A4-1	0.400002	8.16016e-08	0.00051001	958.062	-240.379	0.622135	121.98486304190115
170	A4-1	0.59997	1.13724e-07	0.000710775	649.666	-220.776	0.881864	124.07076782385425
171	A4-1	0.799979	2.00154e-07	0.00125096	221.588	-99.7718	0.705861	56.425545181300755
172	A4-1	0.999979	3.3908e-07	0.00211925	18.8543	-55.1246	0.127184	6.0013684086351295
173	A4-1	1.19999	5.393e-07	0.00337062	46.816	-10.8294	0.602743	17.882259050263748
174	A4-1	1.39999	8.06846e-07	0.00504279	26.6139	-8.39432	0.598072	11.859942611133917
175	A4-1	1.59999	1.19472e-06	0.007467	12.5856	-6.80128	0.478618	6.409776349270122
176	A4-1	1.79997	1.73955e-06	0.0108722	16.6394	-2.6988	1.0365	9.533489082246463
177	A4-1	1.99996	2.44526e-06	0.0152829	5.32937	-3.37631	0.518504	3.39270688154735
178	A4-1	2.19992	3.50096e-06	0.021881	4.56005	-4.95434	0.698705	3.1932041497189343
179	A4-1	2.39984	4.76112e-06	0.029757	5.74857	-1.48276	1.30672	4.3913028867157315
180	A4-1	2.59983	9.43475e-06	0.0589672	7.68437	-1.64925	3.74985	6.359213257539785
181	A4-1	2.79978	2.53221e-05	0.158263	9.31261	2.00204	13.1349	8.299413002407386
182	A4-1	2.99977	0.000153301	0.958131	0.0	0.0	0.0	0.0
183	A4-1	3.19983	0.00023228	1.45175	6.23536	2.12575	92.1999	6.350948854830376
184	A4-1	3.39975	0.000448837	2.80523	5.63245	2.00242	170.987	6.095293434049971
185	A4-1	3.59976	0.000662772	4.14232	6.34329	2.35487	301.08	7.268390660306302
186	A4-1	3.79979	0.000597823	3.73639	9.77647	3.84076	441.819	11.824755981040523
187	A4-1	3.9998	0.000801168	5.0073	9.36208	3.85183	596.849	11.919577416971224
188	A4-1	4.19971	0.00102555	6.40969	8.92638	3.86188	764.859	11.932854787048985
189	A4-1	4.39972	0.00127213	7.95081	8.33723	3.78974	928.343	11.676080801830254
190	A4-1	4.59965	0.00153723	9.60769	7.91943	3.76997	1114.01	11.594982769011073
191	A4-1	4.79993	0.00181357	11.3348	7.58485	3.75378	1313.55	11.588647351519215
192	A4-1	4.99994	0.00214281	13.3926	7.16958	3.70569	1528.17	11.410555082657588
193	A4-1	5.19994	0.00250326	15.6454	6.79905	3.66341	1760.69	11.253723139069631
194	A4-1	5.39993	0.00290052	18.1283	6.45452	3.60179	2011.21	11.094311104736793
195	A4-1	5.59995	0.00333952	20.872	6.1322	3.55172	2281.47	10.930768493675737
196	A4-1	5.79995	0.00381511	23.8444	5.83536	3.4958	2568.79	10.77313750817802
197	A4-1	5.99992	0.00433819	27.1137	5.54725	3.44192	2872.51	10.594312100524828
198	A4-1	6.19994	0.00490651	30.6657	5.27566	3.38098	3192.77	10.41153471142025
199	A4-1	6.4	0.00551945	34.4966	5.02157	3.31896	3528.95	10.229848738716278
200	A4-1	6.6	0.00618145	38.6341	4.77757	3.25966	3877.68	10.03693628167862
201	A4-1	6.79998	0.00688857	43.0536	4.54345	3.18915	4234.02	9.834299570767602
202	A4-1	6.99991	0.00764663	47.7914	4.33035	3.12805	4611.22	9.648639713421243
203	A4-1	7.19988	0.0084538	52.8362	4.12642	3.0622	4996.67	9.45690643914589
204	A4-1	7.39985	0.00930737	58.1711	3.93374	3.00328	5389.96	9.265700665794526
205	A4-1	7.59988	0.0102253	63.9081	3.76071	2.9444	5814.1	9.097594827572719
206	A4-1	7.79987	0.0111873	69.9206	3.57282	2.87123	6202.32	8.87051884566208
207	A4-1	7.99989	0.0121963	76.2269	3.40591	2.80819	6611.13	8.672961907148265
208	A4-1	8.19977	0.0132597	82.8731	3.25146	2.7469	7033.05	8.486529404595702
209	A4-1	8.39985	0.0143759	89.8494	3.10174	2.68343	7451.48	8.293299677015094
210	A4-1	8.59982	0.0155411	97.1319	2.95856	2.62071	7866.51	8.09879143721064
211	A4-1	8.79979	0.0167561	104.726	2.82685	2.56063	8292.35	7.918138762103013
212	A4-1	8.99983	0.0180406	112.754	2.70036	2.50197	8722.41	7.735787643897334
213	A4-1	9.1998	0.0193741	121.088	2.56679	2.43087	9101.64	7.516549947145878
214	A4-1	9.26942	0.020001	125.006	2.4936	2.37903	9197.33	7.357510839479706
215	A5-1	-0.999963	-1.32755e-07	-0.000829719	-135.473	101.267	-0.357782	43.120863810518976
216	A5-1	-0.799998	-8.12323e-08	-0.000507702	-359.087	1.09572	-0.464246	91.4406482542909
217	A5-1	-0.599955	-1.58074e-08	-9.87962e-05	-3094.46	-400.605	-0.58384	590.9539030853414
218	A5-1	-0.39994	1.11498e-08	6.96863e-05	-4964.03	1643.96	-0.440379	-631.9448729520724
219	A5-1	-0.199989	2.64403e-08	0.000165252	3395.75	-182.193	0.357222	216.16803427492556
220	A5-1	6.35862e-05	3.44731e-08	0.000215457	-13374900.0	722.988	-0.583264	-270.71016490529433
221	A5-1	0.200054	3.80249e-08	0.000237656	-3959.74	830.267	-0.599255	-252.15227050863433
222	A5-1	0.399996	5.20016e-08	0.00032501	-1664.79	-65.5471	-0.68891	-211.96578566813332
223	A5-1	0.599988	6.96546e-08	0.000435341	-513.808	236.799	-0.427192	-98.1281340374557
224	A5-1	0.799976	8.15989e-08	0.000509993	-328.194	200.007	-0.426208	-83.57134313608225
225	A5-1	0.999985	1.47169e-07	0.000919806	-143.38	13.2096	-0.419786	-45.63853682189505
226	A5-1	1.19998	2.26835e-07	0.00141772	-63.2016	-19.1567	-0.342249	-24.140803543718086
227	A5-1	1.39999	3.52127e-07	0.00220079	-17.4826	-17.7046	-0.171459	-7.790793306040103
228	A5-1	1.59999	5.14285e-07	0.00321428	-34.211	29.6886	-0.560038	-17.423435419440747
229	A5-1	1.79998	7.39609e-07	0.00462256	-11.3028	50.6088	-0.299354	-6.47593541241217
230	A5-1	1.99997	1.0664e-06	0.006665	-11.7104	15.3362	-0.496873	-7.454958739684922
231	A5-1	2.19996	1.63996e-06	0.0102498	-9.26522	16.7159	-0.665019	-6.488116841304221
232	A5-1	2.39994	2.69383e-06	0.0168364	-2.36551	0.441283	-0.304246	-1.807072770901143
233	A5-1	2.59986	5.67263e-06	0.0354539	3.11606	-0.976651	0.914262	2.578734638502393
234	A5-1	2.7997	1.67448e-05	0.104655	7.54222	2.71552	7.0343	6.721417992451388
235	A5-1	2.99977	8.1875e-05	0.511719	4.75364	1.6361	23.2272	4.539053660309662
236	A5-1	3.19983	0.000124465	0.777906	7.6392	2.75022	60.5275	7.780824418374458
237	A5-1	3.39981	0.000224619	1.40387	8.0284	2.92507	121.972	8.688268856802981
238	A5-1	3.59978	0.000370732	2.31707	8.40996	3.13333	223.285	9.636523713137711
239	A5-1	3.79979	0.000490682	3.06676	9.20163	3.62877	341.315	11.129498232662485
240	A5-1	3.99971	0.000690213	4.31383	8.86247	3.66617	486.739	11.283221638312124
241	A5-1	4.19971	0.000904992	5.6562	8.32458	3.59805	629.443	11.128372405501926
242	A5-1	4.39969	0.0011399	7.12437	7.9582	3.60002	794.024	11.14518195994874
243	A5-1	4.59969	0.00139706	8.73163	7.52874	3.5604	962.49	11.02302777373755
244	A5-1	4.80006	0.00168287	10.5179	7.07153	3.50444	1136.43	10.804723376339386
245	A5-1	5.00006	0.00199537	12.4711	6.77277	3.49032	1344.3	10.779321791983065
246	A5-1	5.20006	0.00233544	14.5965	6.42709	3.45133	1552.82	10.638303702942485
247	A5-1	5.40004	0.00271657	16.9786	6.15781	3.42475	1797.11	10.584559386521857
248	A5-1	5.60003	0.00313555	19.5972	5.83503	3.37166	2038.34	10.40117976037393
249	A5-1	5.80005	0.00360576	22.536	5.58702	3.33671	2324.55	10.31482960596379
250	A5-1	6.00002	0.00411571	25.7232	5.30559	3.28042	2606.52	10.13295390931144
251	A5-1	6.20005	0.00467168	29.198	5.0894	3.2503	2932.68	10.04411261045277
252	A5-1	6.40001	0.00528258	33.0161	4.83127	3.18753	3249.51	9.842198200271989
253	A5-1	6.59998	0.00593657	37.1036	4.63736	3.14748	3614.76	9.74234306105068
254	A5-1	6.79994	0.00664719	41.5449	4.40621	3.07836	3962.22	9.53719951185344
255	A5-1	6.99993	0.00741093	46.3183	4.23061	3.04155	4366.16	9.426425408531832
256	A5-1	7.19991	0.00823458	51.4661	4.02368	2.97466	4745.94	9.221487542285114
257	A5-1	7.39991	0.00910877	56.9298	3.86554	2.93426	5183.54	9.105143527642817
258	A5-1	7.59991	0.010057	62.8563	3.69071	2.88015	5611.99	8.928285629284575
259	A5-1	7.79994	0.0110487	69.0544	3.5173	2.815	6030.33	8.732723765610881
260	A5-1	7.99993	0.0121025	75.6406	3.37561	2.77026	6501.94	8.595833454520456
261	A5-1	8.19986	0.0132218	82.6363	3.21398	2.70287	6932.18	8.388783137676784
262	A5-1	8.39993	0.0144041	90.0256	3.08069	2.65418	7415.5	8.237101446699606
263	A5-1	8.59988	0.0156426	97.7662	2.9363	2.58681	7858.37	8.037921081109832
264	A5-1	8.7999	0.0169384	105.865	2.81402	2.53615	8344.63	7.882331270958295
265	A5-1	8.99989	0.0183128	114.455	2.68046	2.47145	8788.83	7.67885195054825
266	A5-1	9.19982	0.0197328	123.33	2.56559	2.41922	9265.87	7.513070623530366
267	B1-1	-0.99997	-1.79583e-06	-0.0112239	-14.8081	-0.395786	-0.52903	4.713424032644625
268	B1-1	-0.799991	-1.23476e-06	-0.00771725	-46.9687	-8.17287	-0.923009	11.960335611778806
269	B1-1	-0.599968	-7.18039e-07	-0.00448774	-88.185	-25.8146	-0.75579	16.841216291496387
270	B1-1	-0.399961	-3.4718e-07	-0.00216987	-46.9628	-52.8011	-0.129735	5.978929613294805
271	B1-1	-0.200011	-1.14753e-07	-0.000717206	478.005	-95.6938	0.218263	-30.432400175124023
272	B1-1	3.829e-05	3.40509e-10	2.12818e-06	-253743000.0	20130.1	-0.0658169	-3092.637840784144
273	B1-1	0.200025	1.04152e-07	0.00065095	-817.376	156.373	-0.338769	-52.042245948229514
274	B1-1	0.399971	3.1217e-07	0.00195106	-108.164	43.6167	-0.268679	-13.770924523079762
275	B1-1	0.599967	6.57176e-07	0.00410735	-46.9046	-2.69178	-0.367921	-8.95762474588238
276	B1-1	0.799978	1.21565e-06	0.00759781	-36.1749	-1.24455	-0.69988	-9.211601764192576
277	B1-1	0.999984	1.84355e-06	0.0115222	-18.6684	-6.59592	-0.684678	-5.942250611862319
278	B1-1	1.19999	2.94456e-06	0.0184035	-7.72453	-11.6699	-0.543	-2.9505257152172146
279	B1-1	1.39999	4.67641e-06	0.0292276	-2.02162	-4.00716	-0.26331	-0.9008950444100782
280	B1-1	1.59999	7.27092e-06	0.0454433	0.0591214	-3.39303	0.013683	0.03011004922617856
281	B1-1	1.79997	1.17682e-05	0.0735512	-1.11365	0.576592	-0.469306	-0.6380670879604955
282	B1-1	1.99996	1.9374e-05	0.121088	-0.800587	0.00136613	-0.617134	-0.509657439217759
283	B1-1	2.19994	3.3566e-05	0.209787	-0.392688	0.0985372	-0.576884	-0.2749855806127167
284	B1-1	2.39989	5.68067e-05	0.355042	0.242044	0.213054	0.65647	0.18489925135617757
285	B1-1	2.59983	9.73833e-05	0.608646	0.327064	0.0804247	1.64737	0.2706614353828005
286	B1-1	2.79984	0.00016503	1.03144	1.13913	0.345717	10.4713	1.015211742806174
287	B1-1	2.99978	0.000281212	1.75757	1.84078	0.6207	30.8926	1.7576881717371144
288	B1-1	3.19983	0.000528492	3.30307	2.21589	0.766191	74.5494	2.2569730583971883
289	B1-1	3.39976	0.0008187	5.11688	2.59514	0.934292	143.703	2.8084105939556916
290	B1-1	3.59976	0.00118767	7.42294	2.83842	1.07259	241.422	3.252377090478975
291	B1-1	3.79979	0.00172156	10.7598	2.68399	1.07146	349.295	3.24629639956133
292	B1-1	3.99975	0.00225447	14.0904	2.63734	1.09475	473.123	3.3577684096973828
293	B1-1	4.19974	0.00271583	16.9739	2.691	1.18961	610.618	3.59739364553815
294	B1-1	4.39969	0.00316942	19.8089	2.77752	1.27659	770.529	3.8898121551423857
295	B1-1	4.59972	0.00352685	22.0428	2.94816	1.41847	951.481	4.316516050592484
296	B1-1	4.80001	0.00370843	23.1777	3.29169	1.64697	1165.68	5.0293169727798706
297	B1-1	5.00002	0.00392823	24.5514	3.58313	1.87323	1400.11	5.702770514105102
298	B1-1	5.20005	0.00422751	26.4219	3.77202	2.05214	1649.67	6.243570674326979
299	B1-1	5.40004	0.00465533	29.0958	3.84469	2.17483	1922.82	6.608582682036582
300	B1-1	5.59998	0.00515547	32.2217	3.85684	2.26224	2215.22	6.874932110968695
301	B1-1	5.80003	0.00577705	36.1066	3.7922	2.30431	2527.89	7.001185378850404
302	B1-1	6.00003	0.00645279	40.3299	3.71773	2.3348	2863.57	7.10036474179207
303	B1-1	6.20003	0.00719936	44.996	3.62705	2.35324	3220.85	7.15808071828607
304	B1-1	6.40004	0.00804869	50.3043	3.51135	2.35363	3598.42	7.15330498585608
305	B1-1	6.6	0.00896796	56.0497	3.39199	2.34384	3994.13	7.126050630065817
306	B1-1	6.79998	0.0100037	62.5231	3.27845	2.33277	4436.77	7.096209241064503
307	B1-1	6.99998	0.0111026	69.3912	3.13566	2.29486	4848.2	6.986764892378284
308	B1-1	7.19996	0.0122858	76.7862	3.00656	2.26308	5290.96	6.89050897166418
309	B1-1	7.39994	0.0135717	84.8231	2.87935	2.22822	5752.9	6.782232670109911
310	B1-1	7.59994	0.0149378	93.3612	2.76053	2.19282	6234.75	6.678095397231398
311	B1-1	7.79994	0.0163954	102.471	2.64263	2.15415	6723.26	6.561134369724117
312	B1-1	7.99993	0.0179524	112.203	2.52901	2.11361	7225.87	6.439997148026345
313	B1-1	8.19985	0.0195899	122.437	2.41991	2.07199	7733.33	6.316170765373212
314	B1-1	8.22251	0.0200009	125.006	2.38477	2.04739	7802.46	6.241668399916804
315	B2-1	-0.999978	-1.51064e-06	-0.0094415	11.1155	10.0604	0.334051	-3.5381136471958903
316	B2-1	-0.799998	-1.0436e-06	-0.0065225	19.4101	15.6287	0.322389	-4.94272134917593
317	B2-1	-0.599975	-6.80629e-07	-0.00425393	45.34	34.7538	0.368346	-8.658957716746631
318	B2-1	-0.39997	-3.83627e-07	-0.00239767	30.8507	-38.0683	0.0941742	-3.9277381791489234
319	B2-1	-0.200012	-1.47065e-07	-0.000919156	784.107	107.336	0.45885	-49.920796904986744
320	B2-1	3.43561e-05	6.51264e-10	4.0704e-06	251197000.0	4678.22	0.111816	2747.051886792453
321	B2-1	0.200023	1.50572e-07	0.000941075	241.504	-147.276	0.144704	15.3764577743538
322	B2-1	0.399966	3.80201e-07	0.00237626	72.7331	-44.9147	0.220039	9.259887386060448
323	B2-1	0.59996	6.8108e-07	0.00425675	-18.5481	-24.3921	-0.150783	-3.542209432078464
324	B2-1	0.799979	1.04526e-06	0.00653287	-43.3542	-23.5586	-0.721214	-11.03977271857545
325	B2-1	0.999985	1.5018e-06	0.00938625	-5.68397	-2.23737	-0.169819	-1.8092315887601544
326	B2-1	1.19999	1.95529e-06	0.0122206	-13.6633	-3.44609	-0.637785	-5.218933603914701
327	B2-1	1.39999	2.85825e-06	0.0178641	-11.9133	-8.22399	-0.948394	-5.3089380377404956
328	B2-1	1.59999	4.21972e-06	0.0263732	2.65884	-1.66113	0.357127	1.3541284334096733
329	B2-1	1.79997	6.18947e-06	0.0386842	-1.16209	-1.47747	-0.257565	-0.6658144668882903
330	B2-1	1.99995	8.29816e-06	0.0518635	-0.821415	-2.42879	-0.271203	-0.5229168875991786
331	B2-1	2.19984	1.16652e-05	0.0729075	-0.424706	-0.362122	-0.216821	-0.29739190069608756
332	B2-1	2.39989	1.50082e-05	0.0938013	0.385065	0.219355	0.275921	0.2941547718421813
333	B2-1	2.5997	7.82328e-05	0.488955	0.657388	0.00939308	2.65989	0.5439948461514863
334	B2-1	2.79985	4.11117e-05	0.256948	6.7298	1.61429	15.4111	5.997750517614458
335	B2-1	2.99971	0.000467959	2.92474	1.45833	0.495639	40.7262	1.392472493281454
336	B2-1	3.19977	0.000574623	3.59139	2.58878	0.880735	94.6948	2.636717259891017
337	B2-1	3.39972	0.000782041	4.88776	3.59531	1.27229	190.169	3.890718856899684
338	B2-1	3.59966	0.000989206	6.18254	4.61232	1.72148	326.737	5.284834388455231
339	B2-1	3.79971	0.000728256	4.5516	8.96053	3.56507	493.286	10.837639511380614
340	B2-1	3.99961	0.000983776	6.1486	8.35147	3.45554	653.743	10.632387860651205
341	B2-1	4.19965	0.00123587	7.72419	8.14978	3.54211	841.516	10.894553344752007
342	B2-1	4.3997	0.00149688	9.3555	7.88093	3.6195	1032.57	11.037037037037036
343	B2-1	4.59967	0.00182059	11.3787	7.37755	3.52357	1229.08	10.80158541836941
344	B2-1	4.8	0.00216827	13.5517	7.0812	3.54446	1466.19	10.81923301135651
345	B2-1	4.99994	0.00256188	16.0117	6.6938	3.48782	1705.79	10.65339720329509
346	B2-1	5.19995	0.00296875	18.5547	6.47763	3.51021	1989.39	10.72175782955262
347	B2-1	5.39991	0.00345044	21.5652	6.12739	3.44973	2271.26	10.53206091295235
348	B2-1	5.59991	0.0039918	24.9488	5.86092	3.42299	2606.43	10.447115692939139
349	B2-1	5.79995	0.0046042	28.7763	5.52609	3.34468	2935.8	10.202145515580531
350	B2-1	5.99992	0.00528135	33.0084	5.26952	3.30017	3321.94	10.063923122599096
351	B2-1	6.19994	0.00601591	37.5994	4.9847	3.21938	3698.78	9.837337829858987
352	B2-1	6.39994	0.0068319	42.6994	4.74617	3.16672	4128.48	9.668707288627006
353	B2-1	6.59992	0.00771846	48.2404	4.48557	3.08362	4545.87	9.423367136259234
354	B2-1	6.79987	0.00869282	54.3301	4.27245	3.02149	5024.22	9.24758099101603
355	B2-1	6.9999	0.00974116	60.8823	4.03996	2.94035	5480.37	9.001581740505861
356	B2-1	7.1999	0.0108906	68.0663	3.84559	2.87471	5998.9	8.813318778896457
357	B2-1	7.39993	0.0121213	75.7581	3.64653	2.80233	6507.09	8.589299362048415
358	B2-1	7.59988	0.0134408	84.005	3.44802	2.71956	7007.0	8.341170168442355
359	B2-1	7.79986	0.014864	92.9	3.2809	2.65552	7567.39	8.14573735199139
360	B2-1	7.99987	0.0163743	102.339	3.10423	2.5795	8089.66	7.904767488445264
361	B2-1	8.19979	0.0179969	112.481	2.95261	2.51067	8668.35	7.706501542482731
362	B2-1	8.39981	0.0197029	123.143	2.79304	2.4333	9196.16	7.4678706869249565
363	B3-1	-0.999977	-1.30121e-06	-0.00813256	-3.91963	1.48026	-0.101464	1.2476268235340409
364	B3-1	-0.799996	-9.38361e-07	-0.00586476	25.3056	13.6867	0.377924	-6.443980657350002
365	B3-1	-0.599971	-6.02949e-07	-0.00376843	-13.1729	-33.5205	-0.0948034	2.5157267084701056
366	B3-1	-0.399964	-3.28947e-07	-0.00205592	-58.1273	-50.8271	-0.152145	7.4003365889723325
367	B3-1	-0.200014	-1.23717e-07	-0.000773231	1172.37	-100.137	0.577143	-74.64043733373339
368	B3-1	3.61204e-05	6.25527e-10	3.90954e-06	-371921000.0	-37581.1	-0.167178	-4276.155251001396
369	B3-1	0.200025	1.44859e-07	0.000905369	1070.75	15.2591	0.617232	68.17463376811001
370	B3-1	0.39997	3.96603e-07	0.00247877	93.7073	-4.85422	0.295724	11.930271868709077
371	B3-1	0.599965	7.84777e-07	0.00490486	38.1319	-9.38225	0.357183	7.282226200136192
372	B3-1	0.799984	1.25393e-06	0.00783706	-11.5739	-9.04285	-0.230976	-2.9472276593518485
373	B3-1	0.999985	1.79112e-06	0.0111945	12.0634	-10.3297	0.429852	3.8398499263030956
374	B3-1	1.19999	2.58156e-06	0.0161347	4.06236	-6.87966	0.250362	1.5516991329246903
375	B3-1	1.4	3.65043e-06	0.0228152	4.88143	4.08217	0.496306	2.17533048143343
376	B3-1	1.6	4.66333e-06	0.0291458	2.31452	-3.22499	0.343563	1.178773614037014
377	B3-1	1.79998	6.53427e-06	0.0408392	0.721291	0.288667	0.168774	0.4132647064585007
378	B3-1	1.99996	8.99018e-06	0.0561886	1.8854	1.39394	0.674408	1.200257703519931
379	B3-1	2.19992	1.22032e-05	0.07627	1.03935	-1.52412	0.555103	0.7278130326471745
380	B3-1	2.40002	1.46983e-05	0.0918644	0.287279	-1.56377	0.201612	0.21946695346619585
381	B3-1	2.5999	0.000407406	2.54629	0.07406	0.00769018	1.56062	0.06128995518970738
382	B3-1	2.79979	0.000456451	2.85282	0.384205	0.0813254	9.76815	0.3424033062022841
383	B3-1	2.99974	0.000678691	4.24182	0.784616	0.23835	31.7792	0.7491878486121524
384	B3-1	3.19985	0.000592926	3.70579	2.05129	0.680511	77.4261	2.089327781660591
385	B3-1	3.39995	0.000527951	3.29969	4.91042	1.74453	175.354	5.314256793820026
386	B3-1	3.59975	0.000458177	2.86361	9.04519	3.35415	296.793	10.36429541732289
387	B3-1	3.79972	0.000620613	3.87883	9.55654	3.74843	448.335	11.558511200542432
388	B3-1	3.99967	0.000807209	5.04506	9.56298	3.91902	614.234	12.174959267085029
389	B3-1	4.19967	0.00103918	6.49488	9.18037	3.97869	797.069	12.27226677013278
390	B3-1	4.39962	0.00131238	8.20237	8.43936	3.84795	969.425	11.818840164489043
391	B3-1	4.59969	0.00160274	10.0171	7.97536	3.77654	1169.69	11.676932445518165
392	B3-1	4.79997	0.00190387	11.8992	7.63404	3.7696	1387.91	11.663893370982922
393	B3-1	5.00001	0.00225641	14.1026	7.25073	3.75549	1627.42	11.53985789854353
394	B3-1	5.20001	0.00265676	16.6048	6.85802	3.6928	1884.89	11.351476681441511
395	B3-1	5.39999	0.0031035	19.3969	6.5155	3.64751	2172.31	11.199263799885548
396	B3-1	5.59994	0.00360145	22.5091	6.16994	3.5848	2475.55	10.997996365914231
397	B3-1	5.80001	0.00415077	25.9423	5.85512	3.52074	2804.29	10.809720032533738
398	B3-1	6.0	0.00476371	29.7732	5.56076	3.45508	3161.99	10.620255800518587
399	B3-1	6.19999	0.00544338	34.0211	5.27168	3.38325	3539.48	10.403778831372296
400	B3-1	6.39999	0.00618028	38.6268	5.00579	3.3128	3939.04	10.19768658030176
401	B3-1	6.59993	0.0069866	43.6662	4.75696	3.24506	4363.8	9.993541915715129
402	B3-1	6.79992	0.0078543	49.0894	4.52792	3.17968	4811.05	9.800588314381518
403	B3-1	6.99988	0.00880346	55.0216	4.3062	3.11499	5279.2	9.594777323814647
404	B3-1	7.1999	0.00982896	61.431	4.09613	3.04738	5766.84	9.387507935732774
405	B3-1	7.39998	0.0109527	68.4544	3.91008	2.98496	6304.74	9.21013112378459
406	B3-1	7.59994	0.0121535	75.9594	3.69525	2.8969	6790.24	8.93930178490088
407	B3-1	7.79992	0.0134409	84.0056	3.51008	2.82402	7320.91	8.714788061748264
408	B3-1	7.99987	0.0148147	92.5919	3.33583	2.75328	7865.2	8.494479538706951
409	B3-1	8.19977	0.0162812	101.757	3.16814	2.67921	8414.38	8.269092052635198
410	B3-1	8.39983	0.01785	111.563	3.00824	2.60535	8973.29	8.04324910588636
411	B3-1	8.59984	0.019499	121.869	2.85838	2.53647	9535.69	7.824541105613404
412	B3-1	8.62509	0.0200007	125.004	2.79246	2.48417	9583.56	7.6666026687146
413	B4-1	-0.999964	-1.34638e-07	-0.000841487	17.6216	133.473	0.0471983	-5.608916121104663
414	B4-1	-0.799996	-7.801e-08	-0.000487562	85.1208	-76.8289	0.105683	-21.675807384496743
415	B4-1	-0.599951	-1.17095e-08	-7.31844e-05	-3659.16	129.913	-0.511406	698.7909991746876
416	B4-1	-0.399936	1.07278e-08	6.70487e-05	-3333.52	-24.2745	-0.284534	-424.3691525711908
417	B4-1	-0.199979	2.94856e-08	0.000184285	-5382.63	104.634	-0.631421	-342.6328784220094
418	B4-1	6.17981e-05	3.46077e-08	0.000216298	-7367380.0	-214.25	-0.313467	-144.92367012177644
419	B4-1	0.200054	3.9876e-08	0.000249225	1406.52	343.864	0.223221	89.56605476978635
420	B4-1	0.399996	5.33294e-08	0.000333309	172.189	412.177	0.0730734	21.92362042429097
421	B4-1	0.599985	6.90211e-08	0.000431382	61.6975	179.863	0.05083	11.783060025684891
422	B4-1	0.79998	8.48745e-08	0.000530466	-9.11983	187.448	-0.0123189	-2.32227890194659
423	B4-1	0.99998	1.58219e-07	0.000988869	12.101	-92.6421	0.0380891	3.851784210041977
424	B4-1	1.19999	2.95596e-07	0.00184748	69.4154	54.811	0.489849	26.514441293004523
425	B4-1	1.39999	4.75911e-07	0.00297444	-4.07627	5.87358	-0.0540311	-1.8165133604981105
426	B4-1	1.59999	7.80295e-07	0.00487684	-7.73847	5.60266	-0.192203	-3.9411381140246555
427	B4-1	1.79997	1.26157e-06	0.00788481	5.13579	17.1356	0.232014	2.942543954768726
428	B4-1	1.99996	2.11365e-06	0.0132103	-3.31945	-3.55268	-0.279158	-2.113184409135296
429	B4-1	2.19992	3.1709e-06	0.0198181	1.57133	6.42357	0.218066	1.1003375702009779
430	B4-1	2.39989	5.12449e-06	0.0320281	1.00973	4.06965	0.247045	0.7713382935609668
431	B4-1	2.59994	8.21946e-06	0.0513716	5.44534	4.63148	2.31506	4.506497753622623
432	B4-1	2.79972	2.13156e-05	0.133222	8.04712	3.46362	9.55394	7.171443155034455
433	B4-1	2.99975	0.000332881	2.08051	1.53165	0.465961	30.4272	1.462487563145575
434	B4-1	3.19996	0.000173691	1.08557	7.40132	2.59188	81.8391	7.538813710769458
435	B4-1	3.39981	0.000250955	1.56847	9.33804	3.38038	158.503	10.105580597652487
436	B4-1	3.59981	0.000391078	2.44424	9.83504	3.68204	275.454	11.269515268549734
437	B4-1	3.7998	0.000612786	3.82991	8.88037	3.43472	411.368	10.740931249037184
438	B4-1	3.99968	0.000862259	5.38912	8.48867	3.49096	582.416	10.80725610118164
439	B4-1	4.19969	0.000938248	5.86405	9.49237	4.08883	744.114	12.689421133858001
440	B4-1	4.39965	0.00117186	7.32413	9.08847	4.1201	932.212	12.727955402211593
441	B4-1	4.59966	0.00143368	8.9605	8.5791	4.05686	1125.51	12.56079459851571
442	B4-1	4.80003	0.00172681	10.7926	8.04829	3.97183	1327.16	12.296944202509128
443	B4-1	5.00007	0.00205746	12.8591	7.65307	3.94061	1566.29	12.180401427782659
444	B4-1	5.20004	0.00243296	15.206	7.17157	3.84655	1805.04	11.870577403656451
445	B4-1	5.40001	0.00284023	17.7514	6.84863	3.81286	2089.69	11.771972914812354
446	B4-1	5.59998	0.00330327	20.6454	6.45178	3.71791	2374.32	11.500479525705485
447	B4-1	5.8	0.0038154	23.8462	6.14567	3.66809	2705.63	11.346168362254783
448	B4-1	5.99996	0.00438364	27.3978	5.80388	3.58417	3036.91	11.084503135288234
449	B4-1	6.19997	0.00500824	31.3015	5.536	3.53066	3419.8	10.925355014935388
450	B4-1	6.40005	0.00569243	35.5777	5.23418	3.44682	3793.67	10.663055790565439
451	B4-1	6.59996	0.00644543	40.2839	4.99327	3.3881	4225.8	10.490046892182733
452	B4-1	6.79993	0.00726576	45.411	4.72208	3.29836	4641.4	10.220871594987997
453	B4-1	6.99989	0.00815864	50.9915	4.5087	3.24296	5122.6	10.045988056833002
454	B4-1	7.19985	0.00912727	57.0454	4.27107	3.15909	5583.81	9.78836155062459
455	B4-1	7.3999	0.0101721	63.5756	4.07723	3.09848	6105.66	9.603778808222021
456	B4-1	7.59988	0.0113006	70.6287	3.87707	3.02269	6624.33	9.37909093612087
457	B4-1	7.79986	0.0125178	78.2363	3.67038	2.93771	7129.44	9.11270088181573
458	B4-1	7.99984	0.0138248	86.405	3.50116	2.87205	7703.4	8.915456281465193
459	B4-1	8.19979	0.0152289	95.1806	3.31434	2.78682	8233.76	8.650670409726352
460	B4-1	8.39987	0.0167297	104.561	3.15645	2.71802	8824.49	8.439561595623607
461	B4-1	8.59976	0.0183346	114.591	2.98513	2.63235	9363.77	8.171470708868934
462	B4-1	8.79405	0.0200002	125.001	2.81877	2.54166	9863.1	7.890416876664986
463	B5-1	-0.999963	-4.45959e-07	-0.00278724	61.7779	-19.1791	0.548078	-19.66382514602259
464	B5-1	-0.799995	-2.71857e-07	-0.00169911	32.2682	-73.6938	0.139615	-8.216948873233633
465	B5-1	-0.599975	-1.67082e-07	-0.00104426	251.63	-189.983	0.501829	-48.05594392201176
466	B5-1	-0.399964	-8.21483e-08	-0.000513427	-204.441	-1.9865	-0.133634	26.02784816536723
467	B5-1	-0.2	1.55791e-09	9.73694e-06	24235.2	-8722.93	0.150227	1542.8563799304507
468	B5-1	5.17845e-05	2.86757e-08	0.000179223	14410000.0	-342.188	0.425705	237.52810744156722
469	B5-1	0.200045	4.42829e-08	0.000276768	1051.78	-275.787	0.18536	66.97306046941843
470	B5-1	0.399989	7.84205e-08	0.000490128	168.311	-230.247	0.105032	21.429504129533505
471	B5-1	0.599967	1.37567e-07	0.000859794	865.547	-155.011	1.42122	165.29773410840272
472	B5-1	0.799975	3.0451e-07	0.00190319	193.511	-22.2585	0.93781	49.2756897629769
473	B5-1	0.999969	6.0631e-07	0.00378944	77.0214	2.257	0.929015	24.515891530146938
474	B5-1	1.19998	9.06528e-07	0.0056658	38.625	-3.70721	0.835899	14.753415228211372
475	B5-1	1.39999	1.7447e-06	0.0109044	14.5841	-1.10528	0.708688	6.499101280217159
476	B5-1	1.59999	3.25985e-06	0.0203741	1.77644	-6.2439	0.18433	0.9047270799691767
477	B5-1	1.79997	6.00811e-05	0.375507	0.281525	0.00066187	0.60569	0.16129925673822326
478	B5-1	1.99996	0.000108344	0.67715	0.249192	-0.2334	1.07421	0.15863693420955477
479	B5-1	2.19985	0.000177097	1.10686	0.10615	-0.0481993	0.822728	0.07432990622120232
480	B5-1	2.39986	0.000333169	2.08231	0.057801	0.0198065	0.919425	0.044154088488265436
481	B5-1	2.59986	0.000284775	1.77984	0.0870673	-0.0243001	1.28244	0.07205366774541531
482	B5-1	2.79979	0.000279436	1.74647	0.490523	0.0612264	7.63479	0.43715551941917125
483	B5-1	2.9997	0.000304271	1.90169	1.27932	0.421151	23.2298	1.2215345298129558
484	B5-1	3.19979	0.000339682	2.12301	2.69662	0.877338	58.31	2.746572083975111
485	B5-1	3.39987	0.000268522	1.67826	6.84034	2.29833	124.237	7.402726633537116
486	B5-1	3.59974	0.00028621	1.78881	10.9176	4.03027	223.776	12.509769064350042
487	B5-1	3.79974	0.00044369	2.77306	10.1651	3.90439	340.939	12.294685293502486
488	B5-1	3.99967	0.000610909	3.81818	10.106	4.07491	491.26	12.86633946016165
489	B5-1	4.19967	0.000802135	5.01334	9.53256	4.06581	638.855	12.743101405450258
490	B5-1	4.39961	0.000986023	6.16264	9.38949	4.19638	810.352	13.149429465294094
491	B5-1	4.59958	0.00121163	7.57269	8.87072	4.17324	983.507	12.987551319280204
492	B5-1	4.79995	0.00145265	9.07906	8.38611	4.10814	1163.29	12.812890321244709
