Repository: owen-melville/bsubpc-oled-data

<h1>Output Data Readme</h1>

This folder contains all the results of the automated analysis in the <b>Python</b> folder. There are two sorts of folders: Deposition output folders and OLED output folders. Deposition output folders contain the results of analysis of the deposition runs (from the IC6) and end in the suffix <b>-L#</b> where # ranges between 1 and 6 representing the different layers in a single OLED. OLED output folders contain the analytical results of the optoelectronic data in the <b>Raw OLED Data</b> folder and do not contain this suffix (eg OLED-033). 

<h2>1. Deposition Output Folders</h2>

<b>Deposition Graphs:</b>

File: Output Data/OLED-006/Raw Data/OLED-006_stack_details.csv
	Pixel	HATCN	TAPC	CBP	tri-PXZ-trz	B3PYMPM	LiQ	Al
0	A1	114.26811976660682	260.71441018303574	151.01599103092784	76.17799474186046	445.9541888051282	11.214712665847665	1050.2584700419357
1	A2	111.84194382405745	269.76449946875	154.35619721649482	74.70973892790697	463.34788111282046	11.112255663390663	1037.7627926225807
2	A3	109.41576788150807	278.8145887544643	157.69640340206186	73.24148311395349	480.74157342051285	11.00979866093366	1025.2671152032258
3	A4	106.98959193895871	287.8646780401786	161.03660958762885	71.77322729999999	498.13526572820507	10.907341658476659	1012.7714377838711
4	A5	104.56341599640933	296.91476732589285	164.37681577319586	70.30497148604651	515.5289580358974	10.804884656019656	1000.2757603645161
5	B1	109.06943035906643	272.43948161160716	152.76423845360824	73.34915520697675	458.5442759846153	10.597218808353807	905.7018506870968
6	B2	106.64325441651707	281.4895708973214	156.10444463917526	71.88089939302326	475.9379682923077	10.494761805896804	893.206173267742
7	B3	104.21707847396769	290.5396601830357	159.44465082474224	70.41264357906977	493.3316606	10.392304803439801	880.7104958483872
8	B4	101.79090253141833	299.58974946875	162.78485701030928	68.94438776511628	510.7253529076923	10.2898478009828	868.2148184290322
9	B5	99.36472658886895	308.6398387544643	166.1250631958763	67.47613195116278	528.1190452153845	10.187390798525797	855.7191410096775
10	C1	102.5923747037702	287.04776732589283	154.94238278350514	69.82469939302325	474.23028624102557	9.827882199017198	725.5985216548388
11	C2	100.16619876122083	296.09785661160714	158.28258896907215	68.35644357906976	491.62397854871796	9.725425196560197	713.1028442354839
12	C3	97.74002281867146	305.1479458973214	161.62279515463916	66.88818776511627	509.01767085641023	9.622968194103194	700.6071668161292
13	C4	95.31384687612208	314.1980351830357	164.96300134020618	65.4199319511628	526.4113631641026	9.520511191646191	688.1114893967743
14	C5	92.88767093357272	323.24812446875	168.3032075257732	63.9516761372093	543.8050554717948	9.418054189189188	675.6158119774194
15	D1	97.3936852962298	298.77283875446426	156.69063020618555	66.99585985813953	486.8203734205128	9.210388341523341	581.0419023000001
16	D2	94.96750935368044	307.82292804017857	160.03083639175256	65.52760404418605	504.21406572820507	9.107931339066338	568.5462248806452
17	D3	92.54133341113106	316.8730173258928	163.37104257731957	64.05934823023254	521.6077580358974	9.005474336609335	556.0505474612903
18	D4	90.1151574685817	325.9231066116071	166.71124876288658	62.59109241627907	539.0014503435897	8.903017334152333	543.5548700419356
19	D5	87.68898152603232	334.9731958973214	170.0514549484536	61.12283660232558	556.3951426512821	8.80056033169533	531.0591926225807

File: Output Data/OLED-006/Raw Data/OLED-006_all_optoelectronic.csv (part 2 of 2)
	Pixel	Voltage(V)	Current(A)	J(mA/cm2)	PE(lm/W)	EQE(%)	L(cd/m2)	CE(cd/A)
493	B5-1	5.00001	0.00172662	10.7914	7.98429	4.08052	1371.31	12.70743369720333
494	B5-1	5.19999	0.00203201	12.7001	7.5245	4.00008	1581.74	12.454547601987384
495	B5-1	5.39994	0.00237068	14.8168	7.19543	3.97578	1832.52	12.367852707737162
496	B5-1	5.59988	0.00274132	17.1333	6.80359	3.8977	2077.82	12.127377679723114
497	B5-1	5.79991	0.00314851	19.6782	6.52509	3.87855	2370.52	12.046427010600564
498	B5-1	5.99988	0.0036063	22.5394	6.16971	3.7935	2655.83	11.78305544956831
499	B5-1	6.19992	0.00410403	25.6502	5.91064	3.75049	2992.0	11.664626396675269
500	B5-1	6.39994	0.00464773	29.0483	5.60946	3.67198	3319.46	11.427381292536912
501	B5-1	6.59985	0.0052403	32.7519	5.37761	3.62713	3700.07	11.297268250086255
502	B5-1	6.79986	0.00588413	36.7758	5.10527	3.55187	4063.79	11.050174299403412
503	B5-1	6.9998	0.00658445	41.1528	4.89374	3.50559	4487.2	10.903753815050251
504	B5-1	7.19978	0.00734545	45.9091	4.64702	3.41876	4889.25	10.64984937626745
505	B5-1	7.3998	0.00816739	51.0462	4.44887	3.36151	5349.12	10.47897786710862
506	B5-1	7.59983	0.00905047	56.5654	4.22859	3.28364	5786.3	10.229398183341761
507	B5-1	7.79979	0.0100133	62.5831	4.04538	3.21996	6285.64	10.043669936452492
508	B5-1	7.99983	0.0110307	68.9419	3.85693	3.14893	6771.04	9.821371328611482
509	B5-1	8.19976	0.0121202	75.7512	3.66881	3.06996	7253.81	9.575835102282209
510	B5-1	8.3998	0.0133026	83.1412	3.50371	2.99965	7788.68	9.368014895142242
511	B5-1	8.59976	0.0145447	90.9044	3.32891	2.92099	8283.69	9.112529206507057
512	B5-1	8.79974	0.0158768	99.23	3.18049	2.855	8840.09	8.90868688904565
513	B5-1	8.99982	0.017287	108.044	3.0238	2.77674	9359.17	8.662369034837658
514	B5-1	9.19973	0.0188939	118.087	2.86986	2.69597	9924.01	8.403981810021424
515	B5-1	9.33615	0.0200005	125.003	2.74209	2.61315	10186.4	8.14892442581378
516	C1-1	-0.999973	-3.96163e-06	-0.0247602	0.219293	2.71558	0.0172829	-0.06980113246258109
517	C1-1	-0.799997	-2.70991e-06	-0.0169369	6.07238	-5.12954	0.261898	-1.5463160318594311
518	C1-1	-0.59997	-1.73016e-06	-0.0108135	-1.90239	-6.43463	-0.0392868	0.3633125260091552
519	C1-1	-0.399956	-9.35853e-07	-0.00584908	-37.2732	-4.43958	-0.277554	4.745259083479795
520	C1-1	-0.200007	-3.59415e-07	-0.00224634	38.7457	-33.9121	0.0554109	-2.4667191965597373
521	C1-1	4.32491e-05	2.87223e-10	1.79514e-06	508186000.0	-42.5971	0.125588	6996.000311953385
522	C1-1	0.20003	3.76679e-07	0.00235424	201.175	-32.3939	0.301558	12.80914435231752
523	C1-1	0.399981	1.01611e-06	0.00635069	-6.93862	-19.7788	-0.0561026	-0.8834095192805821
524	C1-1	0.599974	1.91367e-06	0.0119604	-6.59762	-3.61278	-0.150701	-1.2599996655630248
525	C1-1	0.799986	2.97368e-06	0.0185855	-12.3175	-4.75452	-0.582946	-3.1365634500013444
526	C1-1	0.999986	4.33749e-06	0.0271093	0.189035	-4.33736	0.0163119	0.06017086387328334
527	C1-1	1.19999	6.24055e-06	0.0390034	5.16652	0.0640005	0.769713	1.9734510324740921
528	C1-1	1.4	8.33405e-06	0.0520878	0.781976	0.621657	0.181513	0.3484750747775871
529	C1-1	1.6	1.23282e-05	0.0770513	-1.31789	-0.635989	-0.517166	-0.671196981751119
530	C1-1	1.79999	1.55145e-05	0.0969656	-0.534893	-0.317912	-0.29717	-0.3064695108368328
531	C1-1	1.99998	0.000245477	1.53423	0.0415404	-0.0173946	0.40573	0.026445187488186257
532	C1-1	2.20002	0.000231887	1.44929	0.0173604	-0.0588677	0.176194	0.012157263211641562
533	C1-1	2.39998	0.000306247	1.91404	-0.0227879	-0.0136026	-0.333207	-0.017408570353806607
534	C1-1	2.59997	0.000381977	2.38736	0.0526939	-0.0650592	1.04111	0.0436092587628175
535	C1-1	2.79993	0.000548334	3.42709	0.139325	0.0094162	4.25552	0.12417298641121184
536	C1-1	3.00014	0.000550602	3.44126	0.406466	0.072667	13.3578	0.3881659624672358
537	C1-1	3.2	0.000799881	4.99926	0.735458	0.230343	37.451	0.7491308713689626
538	C1-1	3.39977	0.000621595	3.88497	1.58005	0.521487	66.4289	1.7098947997024427
539	C1-1	3.59983	0.000738441	4.61526	2.46876	0.893693	130.559	2.8288547124105685
540	C1-1	3.79983	0.000851515	5.32197	3.26	1.2701	209.848	3.9430511633849874
541	C1-1	3.99976	0.000938559	5.86599	4.26298	1.76755	318.375	5.427472600532902
542	C1-1	4.19981	0.00114921	7.18256	4.45196	1.922	427.475	5.95156879998218
543	C1-1	4.39975	0.00145731	9.10819	4.31513	1.9545	550.432	6.0432643587803945
544	C1-1	4.59974	0.00173235	10.8272	4.32743	2.04683	686.008	6.335968671494016
545	C1-1	4.8001	0.00187485	11.7178	4.68238	2.32081	838.327	7.154303708887333
546	C1-1	5.0	0.00208967	13.0604	4.77874	2.48088	993.325	7.605624636305167
547	C1-1	5.20005	0.00247707	15.4817	4.52612	2.43873	1159.85	7.491748322212676
548	C1-1	5.40003	0.00270564	16.9102	4.64372	2.59046	1349.78	7.98204633889605
549	C1-1	5.59999	0.00310296	19.3935	4.47464	2.59237	1546.86	7.976177585273416
550	C1-1	5.80006	0.00349089	21.8181	4.38104	2.62907	1764.72	8.08833033123874
551	C1-1	5.99998	0.00391802	24.4876	4.2775	2.65901	2000.49	8.169400022868718
552	C1-1	6.20001	0.00434377	27.1486	4.19008	2.69477	2244.98	8.269229352526466
553	C1-1	6.40004	0.00490007	30.6254	4.01936	2.6703	2507.68	8.188235908755477
554	C1-1	6.59999	0.00541598	33.8499	3.91756	2.6838	2785.9	8.230157253049493
555	C1-1	6.79996	0.00604317	37.7698	3.758	2.6482	3072.26	8.134170686633237
556	C1-1	6.99995	0.00673745	42.1091	3.59136	2.60436	3369.61	8.002094559133301
557	C1-1	7.1999	0.00748135	46.7584	3.43356	2.55956	3679.43	7.869024603065972
558	C1-1	7.39985	0.00827389	51.7118	3.28211	2.51592	3997.75	7.730827393360897
559	C1-1	7.59984	0.0091147	56.9669	3.14174	2.47218	4329.6	7.600202924856364
560	C1-1	7.79986	0.00999803	62.4877	3.01109	2.43267	4671.48	7.475839245163447
561	C1-1	7.99984	0.0109609	68.5056	2.89202	2.39481	5044.97	7.364317661621824
562	C1-1	8.19977	0.0119745	74.8406	2.75392	2.33529	5379.48	7.187916719000116
563	C1-1	8.39984	0.0130402	81.5012	2.63157	2.28625	5734.57	7.036178608413128
564	C1-1	8.59983	0.0141616	88.51	2.51653	2.2366	6097.25	6.88876963055022
565	C1-1	8.79981	0.0153324	95.8275	2.40859	2.19038	6465.12	6.746622837911874
566	C1-1	8.99985	0.0165671	103.544	2.30447	2.14255	6835.71	6.601744186046512
567	C1-1	9.19978	0.01785	111.563	2.20528	2.09505	7204.61	6.457884782589209
568	C1-1	9.39983	0.019205	120.031	2.10711	2.04589	7567.48	6.304604643800351
569	C1-1	9.49685	0.0200008	125.005	2.04089	2.00076	7712.16	6.1694812207511704
570	C2-1	-0.999977	-7.7719e-06	-0.0485744	-0.433205	-1.6713	-0.0669794	0.13789032906222207
571	C2-1	-0.799996	-4.71972e-06	-0.0294982	-2.2474	-1.90402	-0.168817	0.5722959367012225
572	C2-1	-0.599976	-2.60557e-06	-0.0162848	9.9528	-12.6115	0.309537	-1.9007724995087447
573	C2-1	-0.399958	-1.2108e-06	-0.0075675	15.8358	-10.574	0.152566	-2.0160687148992404
574	C2-1	-0.200011	-3.87239e-07	-0.00242024	282.604	-42.8968	0.435453	-17.992141275245427
575	C2-1	3.31402e-05	5.39386e-10	3.37116e-06	-2315500000.0	-10325.2	-0.823436	-24425.894944173517
576	C2-1	0.200026	4.15419e-07	0.00259637	262.473	-42.8809	0.433898	16.711716742991175
577	C2-1	0.399972	1.53046e-06	0.00956537	11.5042	-10.1046	0.1401	1.4646584502219988
578	C2-1	0.599969	3.34608e-06	0.020913	-9.37354	-4.86445	-0.374368	-1.790120977382489
579	C2-1	0.799977	5.71139e-06	0.0356962	-0.73013	-1.28852	-0.0663666	-0.1859206302071369
580	C2-1	0.999979	8.69138e-06	0.0543211	0.266423	-1.9499	0.0460661	0.0848033268840285
581	C2-1	1.19998	1.24649e-05	0.0779056	-1.11381	-0.192625	-0.331439	-0.42543668234375953
582	C2-1	1.39999	1.7133e-05	0.107081	-0.258649	-0.237713	-0.123424	-0.1152622780885498
583	C2-1	1.59999	2.50997e-05	0.156873	0.200076	-0.552219	0.15985	0.10189771343698403
584	C2-1	1.79997	7.52353e-05	0.470221	-0.165873	-0.237745	-0.446883	-0.0950368018442392
585	C2-1	1.99997	0.000383847	2.39904	-0.0206155	-0.00314153	-0.314851	-0.013124041283179937
586	C2-1	2.19995	0.000342492	2.14058	-0.0416675	-0.0890396	-0.624584	-0.029178260097730523
587	C2-1	2.39987	0.000368089	2.30056	-0.0184257	-0.0558997	-0.323813	-0.014075399033278854
588	C2-1	2.59983	0.000486039	3.03774	0.0151524	-0.0285389	0.380915	0.01253942075358655
589	C2-1	2.79962	0.000803601	5.02251	0.100314	-0.00142713	4.48985	0.08939454575501095
590	C2-1	2.9997	0.000936683	5.85427	0.213275	0.0441351	11.9218	0.20364281114468583
591	C2-1	3.19976	0.000658743	4.11714	0.921816	0.266429	38.6552	0.9388847598089937
592	C2-1	3.39976	0.00105873	6.61706	1.06185	0.36165	76.0373	1.1491100277162365
593	C2-1	3.59971	0.000355019	2.21887	6.61504	2.35947	168.183	7.579668930581782
594	C2-1	3.79973	0.000467838	2.92399	7.26652	2.79362	256.983	8.78877834739517
595	C2-1	3.99967	0.000571634	3.57271	8.40988	3.44034	382.527	10.706914359127946
596	C2-1	4.19968	0.000736128	4.6008	8.20256	3.50946	504.486	10.965179968701097
597	C2-1	4.39961	0.000913535	5.70959	8.07643	3.65737	645.787	11.310566958398063
598	C2-1	4.59964	0.00112951	7.05944	7.62607	3.59896	788.215	11.165404054712555
599	C2-1	4.8	0.0013634	8.52125	7.17807	3.53391	934.549	10.96727592782749
600	C2-1	5.00001	0.00161678	10.1049	6.86801	3.52888	1104.54	10.930736573345603
601	C2-1	5.20003	0.00190016	11.876	6.47608	3.47164	1273.03	10.71934994947794
602	C2-1	5.39999	0.00221879	13.8674	6.16842	3.42408	1470.33	10.602780622178635
603	C2-1	5.59989	0.00256467	16.0292	5.83138	3.36336	1666.14	10.394405210490856
604	C2-1	5.79996	0.00294337	18.3961	5.5761	3.3349	1893.78	10.294464587602807
605	C2-1	5.99995	0.00336505	21.0316	5.27253	3.26362	2117.82	10.069704634930295
606	C2-1	6.19992	0.00381982	23.8739	5.04894	3.22671	2378.81	9.964061171404756
607	C2-1	6.39996	0.0043089	26.9306	4.79395	3.17269	2630.07	9.76610250050129
608	C2-1	6.59985	0.00485642	30.3526	4.5766	3.11289	2918.26	9.614530550924798
609	C2-1	6.79988	0.00545467	34.0917	4.32974	3.04135	3194.94	9.371606578727373
610	C2-1	6.99986	0.00609554	38.0971	4.13692	2.98362	3511.63	9.217578240863478
611	C2-1	7.19993	0.00680011	42.5007	3.91442	2.90579	3812.78	8.971099299540949
612	C2-1	7.39989	0.00753207	47.0754	3.74359	2.8527	4151.05	8.817875153477187
613	C2-1	7.59991	0.00832682	52.0426	3.55172	2.7791	4471.53	8.592057276154534
614	C2-1	7.79988	0.0091747	57.3419	3.39314	2.72429	4830.72	8.424415654172602
615	C2-1	7.99994	0.0100866	63.0412	3.23055	2.66012	5186.07	8.226477287868885
616	C2-1	8.19985	0.0110394	68.9962	3.06892	2.59068	5526.72	8.010180270797523
617	C2-1	8.39991	0.0120583	75.3644	2.93239	2.53465	5908.98	7.840545403400013
618	C2-1	8.59985	0.0131375	82.1094	2.78678	2.46413	6263.78	7.628578457521307
619	C2-1	8.79983	0.0142473	89.0456	2.67	2.416	6659.61	7.478875991626762
620	C2-1	8.99985	0.0154407	96.5044	2.53707	2.34797	7014.0	7.268062388865171
621	C2-1	9.19978	0.0166883	104.302	2.42409	2.29138	7404.05	7.098665413894269
622	C2-1	9.39981	0.0180097	112.561	2.30236	2.22473	7754.06	6.888762537646254
623	C2-1	9.6001	0.0193741	121.088	2.20002	2.17082	8140.55	6.7228379360465125
624	C2-1	9.66019	0.0200003	125.002	2.12681	2.1097	8174.86	6.539783363466185
625	C3-1	-0.999959	-1.11251e-07	-0.000695319	-140.542	-150.146	-0.311043	44.73385597114418
626	C3-1	-0.799988	-7.92775e-08	-0.000495484	-436.533	-233.125	-0.550784	111.16080438520719
627	C3-1	-0.599939	-2.08551e-08	-0.000130344	-2228.1	-921.393	-0.554605	425.4933100104339
628	C3-1	-0.39993	7.73871e-10	4.83669e-06	-94477.0	-36594.6	-0.581713	-12027.088773520734
629	C3-1	-0.199984	1.24669e-08	7.79181e-05	-2424.37	-745.462	-0.120249	-154.3274284152206
630	C3-1	6.41584e-05	2.76782e-08	0.000172989	-10468500.0	551.073	-0.369834	-213.79047222655777
631	C3-1	0.200055	4.15313e-08	0.000259571	-3674.41	-307.178	-0.607356	-233.98453602289933
632	C3-1	0.400001	6.16026e-08	0.000385016	-1324.15	-20.3783	-0.649122	-168.59611029152035
633	C3-1	0.599998	8.37604e-08	0.000523502	-344.642	-112.319	-0.344578	-65.82171605839137
634	C3-1	0.799996	8.54441e-08	0.000534026	-154.601	-170.08	-0.210239	-39.36868242370222
635	C3-1	0.999998	1.24427e-07	0.000777669	-238.189	-41.4595	-0.589612	-75.81786081224789
636	C3-1	1.2	1.7613e-07	0.00110081	-182.392	-92.9747	-0.766922	-69.66888018822503
637	C3-1	1.40001	2.66023e-07	0.00166264	-71.5254	-33.1549	-0.529957	-31.874428619544823
638	C3-1	1.6	4.4245e-07	0.00276531	-13.3643	13.8556	-0.188218	-6.8063978360473145
639	C3-1	1.79999	6.90153e-07	0.00431346	-9.4306	-1.78325	-0.233069	-5.403295730109935
640	C3-1	1.99998	1.31788e-06	0.00823675	-11.3397	-11.2845	-0.59461	-7.2189880717516015
641	C3-1	2.2001	1.58569e-06	0.00991056	-6.4646	-3.35954	-0.448675	-4.527241649311441
642	C3-1	2.4	2.29671e-06	0.0143544	-0.359268	-9.1813	-0.0393972	-0.27446079250961375
643	C3-1	2.60001	4.89344e-06	0.030584	3.33219	3.35877	0.843431	2.757752419565786
644	C3-1	2.79992	1.19855e-05	0.0749094	8.39587	1.91742	5.60528	7.482745823621601
645	C3-1	2.99991	2.98385e-05	0.186491	9.87761	3.41729	17.5901	9.432144178539447
646	C3-1	3.2	7.42634e-05	0.464146	9.08128	2.91851	42.9341	9.250128192422213
647	C3-1	3.39989	0.000116222	0.726388	11.4123	4.19891	89.7129	12.350548191875417
648	C3-1	3.59994	0.000210826	1.31766	10.2424	3.86416	154.651	11.736790977945752
649	C3-1	3.79991	0.000306238	1.91399	10.7134	4.19442	248.023	12.958427160016509
650	C3-1	3.99987	0.000458886	2.86804	9.73279	3.96595	355.401	12.391772778622334
651	C3-1	4.19989	0.000618448	3.8653	9.41503	4.03378	486.511	12.586629757069309
652	C3-1	4.3998	0.000790801	4.94251	8.86824	3.99556	613.858	12.419964754750115
653	C3-1	4.59977	0.00098053	6.12831	8.48354	3.98665	761.21	12.421205846309995
654	C3-1	4.80008	0.00119281	7.45506	7.99903	3.94603	911.144	12.221819810974024
655	C3-1	5.00016	0.00141824	8.864	7.54163	3.8662	1063.97	12.003271660649819
656	C3-1	5.20011	0.00166081	10.3801	7.22438	3.85608	1241.26	11.95807362164141
657	C3-1	5.4001	0.00194084	12.1303	6.7998	3.76575	1417.81	11.68816929507102
658	C3-1	5.60007	0.00223704	13.9815	6.51723	3.73407	1624.28	11.617351500196687
659	C3-1	5.80014	0.00256537	16.0336	6.16628	3.67061	1825.33	11.384405248977147
660	C3-1	6.0001	0.00293281	18.3301	5.89015	3.62637	2062.05	11.249529462468836
661	C3-1	6.20015	0.00333326	20.8329	5.57493	3.55102	2292.14	11.002500852017722
662	C3-1	6.40011	0.00377079	23.5674	5.3251	3.50291	2556.69	10.848417729575601
663	C3-1	6.59999	0.00424746	26.5466	5.04474	3.41953	2813.47	10.59823103523615
664	C3-1	6.80004	0.00476552	29.7845	4.81451	3.35963	3103.87	10.421091507327635
665	C3-1	6.99996	0.00531597	33.2248	4.57181	3.28603	3384.51	10.186697888324385
666	C3-1	7.19998	0.00591556	36.9723	4.36708	3.22275	3700.4	10.008573986470953
667	C3-1	7.39998	0.00656148	41.0092	4.14207	3.14318	4001.1	9.756591203924973
668	C3-1	7.59995	0.00725312	45.332	3.95707	3.08551	4339.5	9.572708020824141
669	C3-1	7.79997	0.00798528	49.908	3.75983	3.00835	4658.88	9.334936282760278
670	C3-1	7.99997	0.00876545	54.7841	3.59627	2.94997	5017.01	9.157784831730375
671	C3-1	8.19989	0.00959222	59.9514	3.4196	2.87625	5350.97	8.925512998862413
672	C3-1	8.39999	0.0104807	65.5044	3.26846	2.81478	5724.55	8.739183932682383
673	C3-1	8.59993	0.0114067	71.2919	3.11653	2.7459	6082.14	8.531319827357667
674	C3-1	8.79993	0.0123976	77.485	2.9628	2.67004	6430.56	8.299103052203652
675	C3-1	8.99994	0.0134198	83.8738	2.8356	2.6126	6813.35	8.12333529660037
676	C3-1	9.19987	0.0145016	90.635	2.69851	2.5397	7162.28	7.902333535609863
677	C3-1	9.39986	0.0156484	97.8025	2.57831	2.47912	7544.94	7.714465376651925
678	C3-1	9.60017	0.0168402	105.251	2.45445	2.41064	7894.26	7.5004132977358875
679	C3-1	9.80008	0.0180963	113.102	2.34096	2.34639	8259.3	7.3025233859701855
680	C3-1	10.0001	0.0194359	121.474	2.22256	2.27251	8593.94	7.074715576995901
681	C3-1	10.0545	0.0200011	125.007	2.15377	2.21457	8616.77	6.893029990320542
682	C4-1	-0.999968	-6.77701e-07	-0.00423563	6.88517	8.1757	0.0928259	-2.1915488368908522
683	C4-1	-0.799998	-5.06894e-07	-0.00316809	5.40124	15.854	0.0435742	-1.3754091581994197
684	C4-1	-0.599968	-3.3069e-07	-0.00206681	-31.3042	25.3753	-0.123561	5.978343437471272
685	C4-1	-0.399964	-1.91885e-07	-0.00119928	-99.5151	110.811	-0.151943	12.669518377693283
686	C4-1	-0.200013	-7.29856e-08	-0.00045616	436.317	-33.9202	0.126715	-27.77863030515608
687	C4-1	5.3668e-05	1.24928e-08	7.808e-05	-36043700.0	610.931	-0.480768	-615.7377049180328
688	C4-1	0.20003	9.45097e-08	0.000590686	-108.926	49.9559	-0.0409668	-6.935461480380438
689	C4-1	0.399976	2.52004e-07	0.00157503	-78.3525	-52.9517	-0.157117	-9.97549253030101
690	C4-1	0.599972	4.54056e-07	0.00283785	2.00885	52.1469	0.0108872	0.3836425462938492
691	C4-1	0.799981	6.35989e-07	0.00397493	-5.75213	12.7521	-0.0582221	-1.4647327122741784
692	C4-1	0.999982	8.92047e-07	0.00557529	-10.1167	7.09741	-0.179534	-3.220173300402311
693	C4-1	1.19999	1.27751e-06	0.00798444	-3.11437	1.2227	-0.0949822	-1.1895912549909573
694	C4-1	1.4	1.67627e-06	0.0104767	-9.15173	6.94285	-0.427273	-4.078316645508605
695	C4-1	1.6	2.181e-06	0.0136312	-4.0174	2.62657	-0.278902	-2.0460561065790244
696	C4-1	1.79998	2.80112e-06	0.017507	-1.13204	-9.84832	-0.113552	-0.6486091277774604
697	C4-1	1.99997	3.76607e-06	0.0235379	-1.38164	1.10012	-0.207032	-0.8795686955930648
698	C4-1	2.19995	4.96981e-06	0.0310613	-2.60233	0.00854351	-0.566037	-1.822322311043002
699	C4-1	2.39987	6.76528e-06	0.042283	0.191887	-0.0506516	0.0619797	0.14658302391031858
700	C4-1	2.59979	1.00267e-05	0.0626669	2.05468	0.942944	1.06554	1.7003234562424503
701	C4-1	2.79986	1.8632e-05	0.11645	4.56687	1.62701	4.73963	4.070098754830399
702	C4-1	2.99975	3.47342e-05	0.217089	7.42989	2.15607	15.4012	7.094417496971287
703	C4-1	3.1998	6.57304e-05	0.410815	9.07999	3.04054	37.9931	9.24822608716819
704	C4-1	3.39978	0.00011386	0.711625	10.2512	3.55375	78.9454	11.093679957842967
705	C4-1	3.59976	0.000183378	1.14611	10.5855	3.77262	139.015	12.129289509732923
706	C4-1	3.79978	0.000287255	1.79534	10.192	3.97975	221.317	12.327302906413271
707	C4-1	3.9997	0.000414251	2.58907	9.93684	4.07808	327.544	12.65102913401337
708	C4-1	4.1997	0.000568701	3.55438	9.4502	4.04073	449.028	12.633089315154823
709	C4-1	4.39969	0.000754008	4.71255	8.95307	3.98481	590.881	12.538455825402382
710	C4-1	4.5997	0.000918661	5.74163	8.64344	4.04947	726.61	12.655117100892953
711	C4-1	4.79999	0.00110062	6.87888	8.42675	4.15229	885.662	12.875090130951552
712	C4-1	5.00003	0.00132364	8.27275	7.85509	4.02325	1034.25	12.501888731074914
713	C4-1	5.2	0.00155428	9.71425	7.49089	3.98295	1204.47	12.39900146691716
714	C4-1	5.39996	0.00182267	11.3917	7.08014	3.91784	1386.34	12.169737615983566
715	C4-1	5.59997	0.00210749	13.1718	6.74746	3.87174	1584.24	12.027513323919283
716	C4-1	5.8	0.00242283	15.1427	6.42918	3.82005	1797.37	11.86954770285352
717	C4-1	5.99996	0.0027729	17.3306	6.11652	3.76084	2024.5	11.68164979862209
718	C4-1	6.20003	0.00315413	19.7133	5.82625	3.70112	2266.69	11.498277812441348
719	C4-1	6.4	0.00357452	22.3407	5.54647	3.63535	2524.32	11.299198324134876
720	C4-1	6.59999	0.00402128	25.133	5.3068	3.58464	2802.02	11.148768551307047
721	C4-1	6.79998	0.00451793	28.2371	5.05471	3.52015	3089.4	10.940925236656739
722	C4-1	6.99993	0.00505748	31.6092	4.81469	3.45038	3390.99	10.727857712311604
723	C4-1	7.19994	0.00564263	35.2664	4.58696	3.37803	3707.37	10.51247079373001
724	C4-1	7.39994	0.00627241	39.2026	4.37108	3.30603	4036.28	10.295949758434391
725	C4-1	7.59993	0.00695262	43.4539	4.16537	3.23843	4378.67	10.076586911646597
726	C4-1	7.79993	0.00767382	47.9614	3.97345	3.16655	4731.52	9.865266651932597
727	C4-1	7.99991	0.00845335	52.8334	3.78789	3.09493	5096.14	9.645678680531635
728	C4-1	8.19986	0.00926501	57.9063	3.62325	3.03235	5476.22	9.45703662641198
729	C4-1	8.39993	0.0101523	63.4519	3.46916	2.97384	5885.65	9.27576636791018
730	C4-1	8.59988	0.011081	69.2563	3.29695	2.89258	6250.49	9.025157278110438
731	C4-1	8.79987	0.0120738	75.4613	3.14534	2.8243	6648.42	8.810370348774804
732	C4-1	8.99987	0.0131206	82.0037	3.00101	2.75533	7049.98	8.597148665243154
733	C4-1	9.19986	0.0142258	88.9112	2.86314	2.68574	7454.71	8.384444254492124
734	C4-1	9.39985	0.0153955	96.2219	2.73089	2.61789	7862.3	8.171008886750313
735	C4-1	9.60011	0.0166234	103.896	2.60533	2.54896	8271.6	7.9614229614229615
736	C4-1	9.80012	0.017914	111.962	2.48356	2.4796	8674.18	7.747432164484378
737	C4-1	10.0001	0.0192675	120.422	2.36738	2.41191	9074.62	7.53568284864892
738	C4-1	10.0804	0.0200011	125.007	2.2877	2.34882	9176.14	7.34050093194781
739	C5-1	-0.999969	-6.61019e-07	-0.00413137	13.9065	-28.4028	0.182873	-4.426449337628922
740	C5-1	-0.799992	-4.35762e-07	-0.00272351	99.6212	18.8783	0.690903	-25.368109535121956
741	C5-1	-0.599976	-2.59399e-07	-0.00162124	-91.8538	35.3974	-0.2844	17.54212824751425
742	C5-1	-0.399972	-1.20303e-07	-0.000751894	187.692	-140.16	0.179672	-23.895921499573078
743	C5-1	-0.200015	-3.97279e-08	-0.000248299	1254.26	-322.874	0.198278	-79.85453022364166
744	C5-1	5.08785e-05	1.92535e-08	0.000120334	26205500.0	-1256.49	0.510701	424.402911895225
745	C5-1	0.200043	6.06695e-08	0.000379184	1208.53	-267.989	0.291798	76.95419637959408
746	C5-1	0.399961	1.27381e-07	0.000796131	349.932	-255.594	0.35468	44.55045714838387
747	C5-1	0.599961	2.61796e-07	0.00163623	124.727	-23.7052	0.389741	23.819450810705096
748	C5-1	0.79998	4.40269e-07	0.00275168	-35.76	-22.0776	-0.250567	-9.105964356320502
749	C5-1	0.999984	6.69437e-07	0.00418398	3.63209	-41.1963	0.0483714	1.1561097328381111
750	C5-1	1.19999	9.81343e-07	0.00613339	13.1884	-18.1881	0.308973	5.037556718225973
751	C5-1	1.4	1.40069e-06	0.00875431	4.94851	-17.0755	0.193052	2.2052223419092996
752	C5-1	1.6	1.98945e-06	0.0124341	3.30801	-4.82635	0.209484	1.684754023210365
753	C5-1	1.79998	2.90863e-06	0.0181789	-2.03461	-5.3295	-0.211918	-1.1657361006441533
754	C5-1	1.99997	4.09911e-06	0.0256194	0.71828	-1.8617	0.117149	0.45726675878435874
755	C5-1	2.19995	5.69006e-06	0.0355629	1.68633	-4.37452	0.419955	1.180879512075787
756	C5-1	2.39994	7.54824e-06	0.0471765	1.02522	-2.15256	0.369481	0.7831886638474664
757	C5-1	2.59993	1.47947e-05	0.0924669	1.07002	-1.58755	0.818826	0.8855341749317864
758	C5-1	2.7999	2.26544e-05	0.14159	1.23762	-0.71056	1.56175	1.1030086870541704
759	C5-1	2.99977	0.00201081	12.5676	0.0213829	-0.0105606	2.56599	0.020417502148381554
760	C5-1	3.19992	0.0021805	13.6281	0.0506572	0.00178449	7.0318	0.051597801601103596
761	C5-1	3.39983	0.0021462	13.4137	0.135554	0.042954	19.6775	0.1466970336297964
762	C5-1	3.59979	0.00252737	15.7961	0.210511	0.0691298	38.1023	0.24121333746937537
763	C5-1	3.7998	0.00257539	16.0962	0.827731	0.315936	161.147	1.001149339595681
764	C5-1	3.99968	0.000432687	2.70429	8.05418	3.27071	277.3	10.254077780119736
765	C5-1	4.19968	0.000498446	3.11529	9.21279	3.87138	383.668	12.315643166446785
766	C5-1	4.39966	0.00065104	4.069	8.85639	3.9317	504.677	12.402973703612682
767	C5-1	4.59967	0.000807984	5.0499	8.57944	4.00617	634.335	12.561337848274224
768	C5-1	4.80001	0.000987244	6.17028	8.16888	3.98553	770.121	12.481135377973121
769	C5-1	5.00001	0.00118206	7.38787	7.84501	3.9589	922.431	12.485750290679182
770	C5-1	5.20008	0.00138969	8.68556	7.13311	3.75391	1025.5	11.806953149825686
771	C5-1	5.40008	0.00190841	11.9276	5.80411	3.17975	1189.97	9.976608873537007
772	C5-1	5.60002	0.00218574	13.6609	5.5897	3.19022	1361.15	9.963838400105411
773	C5-1	5.80006	0.0023382	14.6137	5.77947	3.41816	1559.31	10.670193038039647
774	C5-1	5.99999	0.00255229	15.9518	5.83049	3.56269	1776.3	11.13542045411803
775	C5-1	6.20011	0.00275536	17.221	5.89577	3.71205	2003.77	11.635619302014982
776	C5-1	6.40012	0.00312709	19.5443	5.58577	3.63703	2224.04	11.379481485650548
777	C5-1	6.60007	0.00351054	21.9409	5.34729	3.5887	2464.83	11.233951205283285
778	C5-1	6.80007	0.00387924	24.2452	5.17837	3.58218	2717.59	11.208775345222971
779	C5-1	7.00003	0.00432344	27.0215	4.95313	3.52323	2982.22	11.036470958310975
780	C5-1	7.20005	0.00479254	29.9534	4.74647	3.47738	3258.38	10.878164081539992
781	C5-1	7.40005	0.00530253	33.1408	4.54094	3.41658	3544.82	10.696241490851158
782	C5-1	7.60003	0.00584738	36.5461	4.34685	3.35515	3843.1	10.515759547530378
783	C5-1	7.80002	0.00642276	40.1422	4.1698	3.30592	4155.88	10.352895456651604
784	C5-1	7.99999	0.00703582	43.9739	3.99406	3.24736	4472.48	10.17076038286347
785	C5-1	8.1999	0.00769609	48.1006	3.8257	3.18927	4803.08	9.985488746502122
786	C5-1	8.39996	0.00840276	52.5173	3.66175	3.12622	5141.83	9.790735624260957
787	C5-1	8.59992	0.0091506	57.1913	3.50515	3.06384	5487.58	9.595130727925401
788	C5-1	8.79994	0.00993824	62.114	3.35722	2.99836	5841.16	9.403934700711595
789	C5-1	8.99993	0.0107806	67.3787	3.22526	2.94791	6225.54	9.239626172662875
790	C5-1	9.19991	0.0116708	72.9425	3.07399	2.87148	6566.23	9.001926174726668
791	C5-1	9.39994	0.0125915	78.6969	2.94433	2.80939	6932.96	8.809698984331023
792	C5-1	9.60029	0.0135471	84.6694	2.8227	2.75099	7303.41	8.625796332559343
793	C5-1	9.80025	0.014541	90.8813	2.70378	2.68926	7665.35	8.434463415466109
794	C5-1	10.0003	0.0155898	97.4362	2.59401	2.6331	8045.54	8.257239095941754
795	C5-1	10.2003	0.0167327	104.579	2.47685	2.56408	8410.24	8.04199695923656
796	C5-1	10.4002	0.017902	111.888	2.37033	2.50069	8779.75	7.846909409409409
797	C5-1	10.6001	0.0191435	119.647	2.28019	2.45258	9205.17	7.6936070273387545
798	C5-1	10.6852	0.0200011	125.007	2.18099	2.36317	9272.99	7.417976593310774
799	D1-1	-0.999966	-6.6209e-06	-0.0413806	-0.104694	-1.18104	-0.0137897	0.03332406973315999
800	D1-1	-0.799991	-7.12203e-06	-0.0445127	-5.49886	-2.77327	-0.623293	1.400258802543993
801	D1-1	-0.599966	-4.58635e-06	-0.0286647	-5.64889	-4.34032	-0.309234	1.078797266324085
802	D1-1	-0.399955	-2.2064e-06	-0.01379	-16.185	-8.07319	-0.284144	2.060507614213198
803	D1-1	-0.200003	-6.77081e-07	-0.00423176	-11.1469	-27.5854	-0.0300305	0.7096456320774335
804	D1-1	4.47035e-05	4.29034e-10	2.68146e-06	-1430620000.0	-68912.0	-0.545868	-20357.118882996576
805	D1-1	0.200037	8.53204e-07	0.00533253	-105.481	-21.7561	-0.35815	-6.71632414632454
806	D1-1	0.39998	2.11475e-06	0.0132172	-40.2709	-16.7666	-0.67767	-5.127182761855764
807	D1-1	0.599969	4.29003e-06	0.0268127	-2.95348	-3.57579	-0.151235	-0.5640424127372478
808	D1-1	0.799985	7.54104e-06	0.0471315	-4.31862	-3.11342	-0.518309	-1.0997082630512502
809	D1-1	0.999982	3.01491e-05	0.188432	-1.13353	-0.162805	-0.679878	-0.36080814299057484
810	D1-1	1.19999	0.000126662	0.791637	-0.302231	-0.331037	-0.913887	-0.11544268395741988
811	D1-1	1.4	0.000213308	1.33317	-0.0189881	-0.197876	-0.11281	-0.008461786568854684
812	D1-1	1.60001	4.17654e-06	0.0261034	-7.01664	-0.90673	-0.932821	-3.573561298528161
813	D1-1	1.79998	9.76554e-06	0.0610346	-1.29296	-2.31913	-0.452145	-0.7408011193650814
814	D1-1	1.99996	1.33967e-05	0.0837294	-0.431831	-2.11706	-0.230178	-0.2749070219062838
815	D1-1	2.20001	1.77645e-05	0.111028	-0.302619	-1.63531	-0.235291	-0.2119204164715207
816	D1-1	2.39999	2.50354e-05	0.156471	-0.0746394	-0.161044	-0.08922	-0.057020150698851545
817	D1-1	2.59999	3.22464e-05	0.20154	0.0789921	-1.10796	0.131755	0.06537411928153221
818	D1-1	2.79999	2.08529e-05	0.130331	1.40289	-1.58937	1.62959	1.2503471929164973
819	D1-1	2.99991	3.46254e-05	0.216409	1.88618	0.302183	3.89777	1.8011127078818348
820	D1-1	3.19993	8.98381e-05	0.561488	2.06101	0.557281	11.7872	2.0992790585016956
821	D1-1	3.39985	0.000114526	0.715787	3.16647	0.839705	24.5284	3.4267736072323194
822	D1-1	3.59988	0.000198718	1.24199	3.07177	1.12071	43.7164	3.5198673097206905
823	D1-1	3.7999	0.000317548	1.98467	3.05023	1.09417	73.2224	3.6893992452145694
824	D1-1	3.99983	0.00041739	2.60869	3.25726	1.29973	108.185	4.147100652051412
825	D1-1	4.19983	0.000577962	3.61226	3.33122	1.38701	160.866	4.453333923914668
826	D1-1	4.39978	0.000635335	3.97084	3.9287	1.76664	218.48	5.502110384704496
827	D1-1	4.5998	0.000765849	4.78656	4.15127	1.93573	290.933	6.078122910816954
828	D1-1	4.8001	0.000888893	5.55558	4.3578	2.12041	369.911	6.658368703177706
829	D1-1	5.00003	0.00109155	6.82219	4.19451	2.13857	455.436	6.675803517638764
830	D1-1	5.20009	0.0012647	7.90437	4.13389	2.20918	540.864	6.842594665988561
831	D1-1	5.40007	0.00146641	9.16506	4.01294	2.2183	632.19	6.897827182800768
832	D1-1	5.60003	0.00171506	10.7191	3.89075	2.24137	743.418	6.9354516703827755
833	D1-1	5.80005	0.00196426	12.2766	3.74542	2.22881	848.909	6.914854275613768
834	D1-1	6.0001	0.0022321	13.9506	3.65658	2.26193	974.265	6.983678121371123
835	D1-1	6.20003	0.00228162	14.2601	3.83297	2.43865	1078.71	7.56453320804202
836	D1-1	6.40009	0.0027807	17.3794	3.24431	2.1321	1148.66	6.609319078909513
837	D1-1	6.59997	0.00291847	18.2404	3.08656	2.0955	1182.78	6.484397271989648
838	D1-1	6.79999	0.00309052	19.3157	3.17611	2.22187	1327.9	6.8747184932464265
839	D1-1	6.99999	0.00351177	21.9486	3.02942	2.17809	1481.54	6.750043282942876
840	D1-1	7.19994	0.00380434	23.7771	2.91559	2.16382	1588.79	6.682017571528908
841	D1-1	7.39993	0.00433477	27.0923	2.79576	2.12946	1784.12	6.585339745979485
842	D1-1	7.59996	0.00475089	29.6931	2.83701	2.21984	2037.87	6.863109611323843
843	D1-1	7.79993	0.00510894	31.9309	2.86753	2.30775	2273.32	7.119498667434992
844	D1-1	7.99988	0.00637587	39.8492	2.5496	2.10526	2587.17	6.492401353101191
845	D1-1	8.19979	0.0069312	43.32	2.47896	2.09563	2802.92	6.4702677746999075
846	D1-1	8.39984	0.00804973	50.3108	2.30733	1.99644	3103.79	6.169232053555101
847	D1-1	8.59985	0.00848743	53.0464	2.23944	1.98693	3251.89	6.130274627495928
848	D1-1	8.79994	0.010353	64.7062	2.11662	1.91865	3836.35	5.9288754400660215
849	D1-1	8.99998	0.0113611	71.0069	2.08096	1.92958	4233.07	5.961491066361156
850	D1-1	9.19987	0.0122372	76.4825	1.97804	1.87631	4430.25	5.7925015526427615
851	D1-1	9.39991	0.0132268	82.6675	1.94062	1.87853	4800.08	5.8064898539329235
852	D1-1	9.60021	0.0141357	88.3481	1.87993	1.85838	5075.4	5.7447754960208535
853	D1-1	9.80017	0.0154418	96.5113	1.81178	1.82709	5454.65	5.651825226683299
854	D1-1	10.0002	0.0168	105.0	1.8465	1.89991	6171.6	5.877714285714286
855	D1-1	10.2002	0.0196305	122.691	1.65018	1.73149	6573.59	5.357842058504699
856	D2-1	-0.999967	-6.42283e-07	-0.00401427	-37.5307	62.3892	-0.479544	11.945982706693869
857	D2-1	-0.799995	-4.16316e-07	-0.00260198	-59.1449	33.6294	-0.391884	15.060992013774129
858	D2-1	-0.599972	-2.33047e-07	-0.00145654	161.97	58.7639	0.450547	-30.93268979911296
859	D2-1	-0.399967	-1.21476e-07	-0.000759225	18.5269	158.207	0.017908	-2.3587210642431424
860	D2-1	-0.200012	-4.65403e-08	-0.000290877	-205.811	837.655	-0.038114	13.103132939352374
861	D2-1	6.06298e-05	2.07131e-08	0.000129457	-16499100.0	958.618	-0.412213	-318.4169260835644
862	D2-1	0.200049	6.53875e-08	0.000408672	-1589.39	238.333	-0.413611	-101.208548664944
863	D2-1	0.399977	1.23658e-07	0.000772863	-202.556	60.6128	-0.199312	-25.788787922309645
864	D2-1	0.599979	2.52632e-07	0.00157895	-46.997	81.7675	-0.141718	-8.975458374236045
865	D2-1	0.799988	4.27439e-07	0.00267149	-16.6955	25.2034	-0.113576	-4.25141026168917
866	D2-1	0.999986	6.90117e-07	0.00431323	-17.0899	24.7247	-0.234632	-5.439821201280711
867	D2-1	1.2	9.95405e-07	0.00622128	1.85625	19.7976	0.044111	0.709034153743281
868	D2-1	1.4	1.43493e-06	0.00896831	-8.32325	15.6785	-0.332646	-3.709126914658391
869	D2-1	1.6	2.34317e-06	0.0146448	-6.92283	7.04138	-0.516342	-3.525770239265815
870	D2-1	1.79999	3.64172e-06	0.0227607	1.23596	5.55485	0.16118	0.7081504523147355
871	D2-1	1.99997	5.20053e-06	0.0325033	-0.649459	5.9966	-0.134386	-0.4134534031929066
872	D2-1	2.2	7.13564e-06	0.0445978	-0.961479	3.39704	-0.300279	-0.6733045127786573
873	D2-1	2.40007	0.000611837	3.82398	0.0109937	0.0325438	0.321169	0.008398814847357987
874	D2-1	2.59994	0.000576654	3.60409	0.0193739	0.0483563	0.577864	0.016033561869986602
875	D2-1	2.7999	0.000455989	2.84993	0.173122	0.119844	4.39724	0.15429291245749893
876	D2-1	2.99987	0.000197932	1.23707	1.23787	0.557243	14.6226	1.1820349697268546
877	D2-1	3.19987	0.000454908	2.84318	1.1542	0.486653	33.4246	1.1756061874380097
878	D2-1	3.39988	0.000132636	0.828975	9.10604	3.36625	81.693	9.854700081425857
879	D2-1	3.59983	0.000199147	1.24467	9.78796	3.88293	139.598	11.215663589545825
880	D2-1	3.79978	0.000335282	2.09551	8.33989	3.39539	211.378	10.087186412854148
881	D2-1	3.99973	0.000428266	2.67666	9.11141	3.84568	310.499	11.600240598357654
882	D2-1	4.19976	0.000544128	3.4008	9.1818	3.9818	417.43	12.274464831804282
883	D2-1	4.39968	0.000720574	4.50359	8.59326	3.95	541.986	12.034532450778157
884	D2-1	4.59964	0.000871095	5.44434	8.43594	4.02476	672.439	12.35115734873281
885	D2-1	4.8	0.00106283	6.64269	8.04097	4.01192	816.1	12.285685467784889
886	D2-1	5.00003	0.00126474	7.90463	7.59175	3.96815	955.093	12.082703428243953
887	D2-1	5.20005	0.0014783	9.23938	7.22996	3.90787	1105.7	11.967253213960245
888	D2-1	5.40005	0.00171778	10.7361	6.8703	3.83565	1267.86	11.809316232151339
889	D2-1	5.59999	0.00198305	12.3941	6.51571	3.77763	1439.5	11.614397172848372
890	D2-1	5.80003	0.00227694	14.2309	6.19264	3.72108	1627.0	11.432867914186733
891	D2-1	6.00003	0.00258712	16.1695	5.90464	3.66351	1823.45	11.277095766721297
892	D2-1	6.2	0.0029272	18.295	5.62332	3.59838	2030.33	11.097731620661381
893	D2-1	6.39999	0.00329727	20.6079	5.36746	3.54123	2253.37	10.934495994254629
894	D2-1	6.6	0.00370028	23.1267	5.1184	3.48171	2486.81	10.752982483449866
895	D2-1	6.80005	0.0041382	25.8637	4.87793	3.4244	2730.8	10.558427448508914
896	D2-1	6.99997	0.0046153	28.8456	4.65166	3.35857	2989.75	10.364665668247497
897	D2-1	7.19995	0.00511529	31.9706	4.44361	3.30269	3255.86	10.183918975558795
898	D2-1	7.4	0.00566434	35.4021	4.23703	3.23244	3533.24	9.98031190240127
899	D2-1	7.59995	0.00625444	39.0902	4.04319	3.16782	3823.43	9.781044865465
900	D2-1	7.79997	0.00692726	43.2954	3.88591	3.12173	4177.12	9.647953362250956
901	D2-1	7.99998	0.00767596	47.9748	3.66477	3.01961	4477.12	9.332232755529986
902	D2-1	8.19994	0.00839503	52.4689	3.50148	2.95843	4795.29	9.139299661323184
903	D2-1	8.39997	0.0091674	57.2962	3.40142	2.94343	5210.92	9.094704360847667
904	D2-1	8.59994	0.00988897	61.8061	3.20855	2.84063	5428.56	8.783210718683108
905	D2-1	8.79998	0.0107983	67.4894	3.06258	2.77129	5789.67	8.578636052476387
906	D2-1	9.0	0.0123626	77.2662	2.90565	2.68716	6431.7	8.324079610489452
907	D2-1	9.19999	0.0134355	83.9719	2.80873	2.65525	6906.86	8.225203907497626
908	D2-1	9.39997	0.0148759	92.9744	2.55652	2.46733	7111.96	7.649374451461908
909	D2-1	9.60026	0.015283	95.5187	2.53472	2.49913	7398.64	7.745750308578321
910	D2-1	9.80019	0.0165667	103.542	2.41708	2.43257	7807.12	7.540051380116282
911	D2-1	10.0002	0.017977	112.356	2.30444	2.36653	8241.79	7.335424899426823
912	D2-1	10.2002	0.0194668	121.667	2.18237	2.28541	8621.1	7.0858162032432785
913	D2-1	10.2565	0.0200013	125.008	2.12099	2.23204	8656.17	6.924492832458723
914	D3-1	-0.999971	-2.26705e-06	-0.0141691	21.3959	8.58955	0.964959	-6.81030552399235
915	D3-1	-0.799991	-1.68967e-06	-0.0105604	4.20213	15.7504	0.113002	-1.0700541646149768
916	D3-1	-0.599967	-1.06588e-06	-0.00666175	-13.1835	5.0983	-0.167724	2.5177168161519123
917	D3-1	-0.399954	-6.42458e-07	-0.00401536	104.989	-10.4469	0.536698	-13.366124083519287
918	D3-1	-0.200007	-2.53466e-07	-0.00158416	597.116	23.2766	0.602218	-38.014973235026766
919	D3-1	4.55856e-05	8.67641e-10	5.42276e-06	254660000.0	19151.2	0.200382	3695.203180668147
920	D3-1	0.200036	2.92888e-07	0.00183055	479.187	49.2641	0.558528	30.511485619076232
921	D3-1	0.399979	7.44825e-07	0.00465516	171.762	31.0422	1.018	21.868206463365382
922	D3-1	0.599972	1.26076e-06	0.00787975	37.9112	22.4275	0.570508	7.240178939687174
923	D3-1	0.799988	1.8729e-06	0.0117056	23.5285	11.6115	0.701329	5.99139727993439
924	D3-1	0.999982	2.57926e-06	0.0161204	20.8683	3.03585	1.07079	6.642453040867471
925	D3-1	1.19999	3.39759e-06	0.0212349	10.703	3.27284	0.868131	4.088227399234279
926	D3-1	1.4	4.32695e-06	0.0270434	1.12052	3.1982	0.135039	0.49934179873832435
927	D3-1	1.6	5.44592e-06	0.034037	1.29525	3.49352	0.22453	0.6596644827687517
928	D3-1	1.79998	6.52564e-06	0.0407853	3.06507	-0.621863	0.716244	1.7561327242903695
929	D3-1	1.99997	8.08194e-06	0.0505121	0.859415	0.719747	0.276358	0.5471124740408734
930	D3-1	2.19995	9.69231e-06	0.0605769	-0.404107	1.57285	-0.171422	-0.28298245700918995
931	D3-1	2.39991	1.24344e-05	0.077715	0.532467	0.143238	0.316113	0.4067593128739625
932	D3-1	2.59995	1.57161e-05	0.0982256	1.86965	0.816215	1.51985	1.5473053867830788
933	D3-1	2.79989	2.33707e-05	0.146067	4.2748	0.820204	5.56491	3.8098338433732466
934	D3-1	2.99981	3.70679e-05	0.231674	6.44543	1.52506	14.2585	6.154553381044053
935	D3-1	3.19982	8.9753e-05	0.560956	4.78219	1.66838	27.3232	4.870827658497279
936	D3-1	3.3998	0.000188714	1.17946	4.05771	1.48183	51.7927	4.391221406406322
937	D3-1	3.59984	0.000224731	1.40457	5.49037	2.04076	88.3646	6.291220800672091
938	D3-1	3.79977	0.000295876	1.84922	5.75736	2.26969	128.772	6.963584646499605
939	D3-1	3.99977	0.00042828	2.67675	6.10218	2.54722	207.959	7.769085644905202
940	D3-1	4.19976	0.000384039	2.40024	9.1013	3.9166	292.034	12.166866646668666
941	D3-1	4.39974	0.000463257	2.89536	9.08731	4.12309	368.48	12.72656940760389
942	D3-1	4.5997	0.00055691	3.48069	8.7684	4.14214	446.853	12.83805797126432
943	D3-1	4.79996	0.000674667	4.21667	8.62649	4.29412	555.765	13.180187209338175
944	D3-1	4.99995	0.000834964	5.21853	8.22921	4.23504	683.474	13.097059900010157
945	D3-1	5.19999	0.00102322	6.39513	7.87655	4.1931	833.754	13.037326840892993
946	D3-1	5.40003	0.00122223	7.63894	7.43518	4.12133	976.272	12.780202488826983
947	D3-1	5.59998	0.0014357	8.97312	7.10293	4.07046	1136.1	12.661147961912913
948	D3-1	5.80001	0.00166386	10.3991	6.7059	3.99307	1287.46	12.380494465867239
949	D3-1	5.99996	0.00179404	11.2127	6.2713	3.86473	1342.98	11.977311441490453
950	D3-1	6.20002	0.00191158	11.9474	5.91503	3.77319	1394.67	11.673418484356429
951	D3-1	6.39997	0.00201849	12.6156	6.3413	4.17191	1629.72	12.91829163892324
952	D3-1	6.60007	0.00286611	17.9132	5.63291	3.82506	2119.85	11.834010673693141
953	D3-1	6.79997	0.00322738	20.1711	5.36321	3.75295	2341.6	11.608687676923916
954	D3-1	6.99996	0.0035656	22.285	5.10461	3.67278	2534.67	11.373883778326228
955	D3-1	7.19988	0.00397019	24.8137	4.91746	3.63883	2796.45	11.269782418583281
956	D3-1	7.39987	0.00441939	27.6212	4.68307	3.55729	3046.82	11.030730018970935
957	D3-1	7.59989	0.00501988	31.3742	4.51277	3.52106	3425.1	10.916931746466842
958	D3-1	7.79988	0.00585202	36.5751	4.28415	3.42506	3890.35	10.63660796552846
959	D3-1	7.99984	0.00649277	40.5798	4.08538	3.35315	4221.57	10.40313160735144
960	D3-1	8.19979	0.00713718	44.6074	3.89122	3.27015	4530.49	10.156364190694818
961	D3-1	8.3999	0.00788401	49.2751	3.68962	3.17628	4861.08	9.865185458781413
962	D3-1	8.59985	0.00870357	54.3973	3.54817	3.12775	5283.52	9.712835012031848
963	D3-1	8.79986	0.00950014	59.3759	3.39958	3.06335	5654.07	9.522499869475663
964	D3-1	8.99987	0.0103997	64.9981	3.2516	2.99528	6054.59	9.315026131533077
965	D3-1	9.19982	0.0113149	70.7181	3.10308	2.92001	6426.19	9.08705126410353
966	D3-1	9.39988	0.012344	77.15	2.95395	2.84318	6818.87	8.838457550226831
967	D3-1	9.60011	0.0136159	85.0994	2.81743	2.76711	7326.65	8.60952016112922
968	D3-1	9.80014	0.014709	91.9312	2.70973	2.71642	7770.91	8.452962650329813
969	D3-1	10.0001	0.01607	100.437	2.57387	2.63313	8228.81	8.193006561327
970	D3-1	10.2001	0.0174288	108.93	2.45033	2.55643	8666.14	7.955696318736803
971	D3-1	10.4002	0.0188742	117.964	2.33646	2.48512	9124.26	7.734783493269132
972	D3-1	10.5347	0.0200004	125.003	2.22426	2.39718	9323.44	7.458572994248138
973	D4-1	-0.999979	-6.28653e-06	-0.0392908	-2.10516	-2.09727	-0.26328	0.670080527757134
974	D4-1	-0.799991	-4.74355e-06	-0.0296472	-3.38	-2.08192	-0.255174	0.8607018538006963
975	D4-1	-0.599969	-2.74145e-06	-0.0171341	5.62903	0.461872	0.184193	-1.0750083167484723
976	D4-1	-0.399956	-1.10481e-06	-0.00690506	44.4145	2.21552	0.39044	-5.654404161585852
977	D4-1	-0.200003	-2.64264e-07	-0.00165165	96.119	10.5514	0.101068	-6.11921411921412
978	D4-1	3.97921e-05	4.51314e-10	2.82071e-06	632139000.0	-30622.0	0.225849	8006.813887283698
979	D4-1	0.200029	2.7225e-07	0.00170156	89.5843	-90.3742	0.0970561	5.7039481417052595
980	D4-1	0.399969	9.64066e-07	0.00602541	-21.7135	1.80704	-0.166568	-2.76442598926878
981	D4-1	0.599966	2.5241e-06	0.0157756	2.25435	6.94231	0.067918	0.4305256218463957
982	D4-1	0.799984	6.1505e-06	0.0384406	4.8151	1.13196	0.471332	1.2261307055561048
983	D4-1	0.999969	1.59535e-05	0.0997094	1.57442	-0.44384	0.499681	0.5011373050083543
984	D4-1	1.19999	2.26119e-05	0.141324	0.548083	-0.105897	0.295863	0.2093508533582406
985	D4-1	1.39999	0.000199951	1.24969	-0.0195776	-0.13456	-0.109028	-0.008724403652105722
986	D4-1	1.59999	0.000122934	0.768338	0.0634136	-0.108891	0.248143	0.03229607282211735
987	D4-1	1.79997	0.000195256	1.22035	0.0530561	0.142872	0.370967	0.030398410292129308
988	D4-1	1.99997	0.00031969	1.99806	0.00957191	-0.0216599	0.121753	0.006093560753931314
989	D4-1	2.19995	0.00215934	13.4959	0.00034801	-0.00764623	0.0328894	0.00024369919753406587
990	D4-1	2.39992	0.000678281	4.23926	-0.00302903	-0.0315041	-0.0980935	-0.0023139297896330965
991	D4-1	2.5999	0.00118026	7.37663	0.00170836	-0.013623	0.10429	0.0014137892235343238
992	D4-1	2.79985	0.0020935	13.0844	0.0010806	-0.00622639	0.126009	0.0009630475986671151
993	D4-1	2.99985	0.00248989	15.5618	0.01314	-0.00110372	1.95256	0.012547134650233263
994	D4-1	3.19989	0.00211846	13.2404	0.113698	0.0304066	15.3334	0.1158076795262983
995	D4-1	3.3998	0.000876851	5.48032	0.786839	0.257308	46.6654	0.8515086710265093
996	D4-1	3.5998	0.000812292	5.07683	1.52895	0.55212	88.9433	1.751945603851222
997	D4-1	3.79992	0.000663252	4.14533	3.30721	1.24004	165.823	4.000236410611459
998	D4-1	3.99973	0.000568928	3.5558	5.66865	2.31026	256.624	7.217053827549357
999	D4-1	4.19976	0.000570822	3.56764	7.65223	3.28341	364.959	10.229703669652768
1000	D4-1	4.3997	0.000736576	4.6036	7.68863	3.40598	495.701	10.76768181423234
1001	D4-1	4.59968	0.000809109	5.05693	8.43698	3.9648	624.672	12.352791120304214
1002	D4-1	4.8	0.000963575	6.02234	8.3736	4.1015	770.494	12.793930598405272
1003	D4-1	5.00001	0.00112836	7.05225	8.17653	4.16215	917.736	13.013378708922684
1004	D4-1	5.20009	0.00131041	8.19006	7.85147	4.16056	1064.39	12.996119686546862
1005	D4-1	5.40001	0.00152926	9.55787	7.51129	4.12937	1234.01	12.910930991946952
1006	D4-1	5.60003	0.00175715	10.9822	7.14457	4.07399	1398.64	12.735517473730217
1007	D4-1	5.80005	0.00201581	12.5988	6.83337	4.04441	1589.45	12.61588405244944
1008	D4-1	6.00002	0.00229121	14.3201	6.48471	3.97217	1773.53	12.384899546790873
1009	D4-1	6.20005	0.00259601	16.2251	6.20984	3.92804	1988.44	12.255332786854934
1010	D4-1	6.40008	0.00291068	18.1918	5.91998	3.87118	2193.97	12.060213942545541
1011	D4-1	6.59999	0.00326492	20.4058	5.75184	3.87721	2465.77	12.083672289251096
1012	D4-1	6.80003	0.00373554	23.3471	5.41592	3.75864	2736.95	11.72286922144506
1013	D4-1	7.00002	0.00416219	26.0137	5.23834	3.75391	3036.3	11.671926715538351
1014	D4-1	7.19997	0.00469365	29.3353	4.92801	3.62663	3313.16	11.294106417865166
1015	D4-1	7.39996	0.0052937	33.0856	4.70094	3.55301	3663.56	11.072974345334526
1016	D4-1	7.59992	0.00585398	36.5874	4.51461	3.50634	3995.87	10.921437434745293
1017	D4-1	7.79993	0.006583	41.1438	4.27341	3.40369	4365.36	10.610006854009594
1018	D4-1	7.99989	0.00722742	45.1714	4.09419	3.34421	4709.39	10.42560115471294
1019	D4-1	8.19988	0.00800312	50.0195	3.91667	3.28013	5113.45	10.222913063905077
1020	D4-1	8.39992	0.00878742	54.9214	3.72214	3.19242	5465.87	9.952168007370533
1021	D4-1	8.59983	0.00958927	59.9329	3.57988	3.14007	5873.18	9.799592544328743
1022	D4-1	8.79988	0.0105329	65.8306	3.4036	3.055	6276.16	9.533803428800587
1023	D4-1	8.99993	0.0114852	71.7825	3.23767	2.97083	6657.94	9.27515759412113
1024	D4-1	9.19986	0.01259	78.6875	3.08691	2.89395	7113.12	9.039707704527403
1025	D4-1	9.39986	0.0136994	85.6213	2.93508	2.81105	7519.22	8.781950285734975
1026	D4-1	9.60015	0.0147401	92.1256	2.79314	2.73256	7863.23	8.535336540548988
1027	D4-1	9.80012	0.0160992	100.62	2.66333	2.65831	8359.72	8.308209103557939
1028	D4-1	10.0002	0.0170514	106.571	2.54116	2.59031	8620.48	8.088954781319496
1029	D4-1	10.2001	0.01881	117.562	2.41906	2.51514	9233.56	7.854204589918512
1030	D4-1	10.3564	0.0200007	125.004	2.30054	2.42764	9480.12	7.583853316693866
1031	D5-1	-0.999967	-1.16346e-05	-0.0727162	-1.10581	-1.53065	-0.255945	0.3519779636449649
1032	D5-1	-0.799991	-9.3515e-06	-0.0584469	-9.83045	-2.17404	-1.46309	2.503280755694485
1033	D5-1	-0.599967	-6.46089e-06	-0.0403806	-5.30705	0.516777	-0.409263	1.0135139150978438
1034	D5-1	-0.399956	-4.10803e-06	-0.0256752	-19.9992	-5.80781	-0.653716	2.5460989593070353
1035	D5-1	-0.200009	-1.98503e-06	-0.0124064	-24.8373	-9.01703	-0.196178	1.5812645086407016
1036	D5-1	4.69208e-05	2.4935e-10	1.55844e-06	-1998400000.0	-152720.0	-0.465143	-29846.705680039013
1037	D5-1	0.200037	1.95965e-06	0.0122478	-76.0264	-1.40764	-0.592902	-4.84088571008671
1038	D5-1	0.399983	4.12209e-06	0.0257631	-24.6126	-3.00217	-0.80732	-3.1336291051930862
1039	D5-1	0.599976	6.48907e-06	0.0405567	-3.13627	-2.71588	-0.242918	-0.5989589882806047
1040	D5-1	0.799985	9.43488e-06	0.058968	-3.53902	0.97489	-0.531412	-0.9011870845204178
1041	D5-1	0.999986	1.27427e-05	0.0796419	-0.137952	0.198178	-0.0349716	-0.04391105686830676
1042	D5-1	1.2	1.71467e-05	0.107167	-0.796082	-1.67826	-0.325874	-0.304080547183368
1043	D5-1	1.4	2.06304e-05	0.12894	-1.13696	-0.570256	-0.653298	-0.5066682177757096
1044	D5-1	1.6	2.08103e-05	0.130064	-0.730518	-0.681668	-0.483904	-0.3720506827408045
1045	D5-1	1.79998	0.000713323	4.45827	-0.036742	-0.0124903	-0.938527	-0.021051371944722955
1046	D5-1	1.99997	0.00028678	1.79237	-0.060182	-0.00758758	-0.686704	-0.03831262518341637
1047	D5-1	2.19982	0.000693687	4.33554	-0.0222173	-0.0156939	-0.674484	-0.01555709323406081
1048	D5-1	2.39995	0.00102647	6.41544	-0.00491952	0.0100308	-0.241102	-0.003758152207798686
1049	D5-1	2.59996	0.00113278	7.07987	-0.0115875	-0.002811	-0.67894	-0.009589724105103625
1050	D5-1	2.7999	0.00171471	10.7169	-0.00308918	-0.00992579	-0.295057	-0.0027531935541061313
1051	D5-1	2.99987	0.00152004	9.50025	0.00199539	-0.0107984	0.181015	0.0019053709112918083
1052	D5-1	3.19991	0.00119322	7.45762	0.0496849	0.00930354	3.7741	0.050607298306966565
1053	D5-1	3.39991	0.00128489	8.03056	0.105371	0.0198815	9.15764	0.11403488673268118
1054	D5-1	3.59988	0.00130157	8.13481	0.259453	0.0881301	24.1849	0.2973013506154415
1055	D5-1	3.79985	0.00280575	17.5359	0.412437	0.160696	87.4789	0.4988560609948733
1056	D5-1	3.99979	0.000698652	4.36658	3.76351	1.51762	209.229	4.791598917230418
1057	D5-1	4.19978	0.000646859	4.04287	5.69756	2.40234	307.932	7.616668356885086
1058	D5-1	4.39977	0.000679554	4.24721	6.92928	3.08386	412.166	9.704394178766766
1059	D5-1	4.59974	0.000788165	4.92603	7.52343	3.50789	542.621	11.015381554720536
1060	D5-1	4.80007	0.000937346	5.85841	7.55758	3.67382	676.488	11.547296962827799
1061	D5-1	5.00002	0.00109087	6.81794	7.7133	3.91884	836.98	12.276142060505078
1062	D5-1	5.20007	0.00117138	7.32113	8.09324	4.28947	980.753	13.39619703515714
1063	D5-1	5.40005	0.00135796	8.48725	7.74133	4.25205	1129.36	13.306548057380187
1064	D5-1	5.60003	0.00155977	9.74856	7.39856	4.22446	1285.67	13.188306785822729
1065	D5-1	5.80008	0.00178251	11.1407	7.06086	4.17071	1452.29	13.03589541052178
1066	D5-1	5.99999	0.00201059	12.5662	6.81959	4.16487	1636.68	13.024462446881316
1067	D5-1	6.20006	0.00227288	14.2055	6.45415	4.07639	1809.43	12.737531237900814
1068	D5-1	6.40006	0.00251091	15.6932	6.22649	4.05769	1990.62	12.68460224810746
1069	D5-1	6.60001	0.00281403	17.5877	5.93948	4.00013	2194.58	12.477924913433819
1070	D5-1	6.80001	0.00314041	19.6276	5.69808	3.94598	2420.78	12.333550714300271
1071	D5-1	6.99996	0.00349094	21.8184	5.472	3.90898	2660.2	12.192461408719245
1072	D5-1	7.19992	0.00388668	24.2918	5.23565	3.84413	2914.79	11.999069644900748
1073	D5-1	7.39998	0.00429303	26.8314	5.02772	3.79028	3177.57	11.84272904134708
1074	D5-1	7.59997	0.00472491	29.5307	4.83784	3.74888	3456.11	11.703447598600778
1075	D5-1	7.79995	0.00521189	32.5743	4.62891	3.68154	3743.66	11.492679811999029
1076	D5-1	8.0	0.00558448	34.903	4.55883	3.71985	4051.87	11.608944789846145
1077	D5-1	8.19987	0.00645588	40.3492	4.27648	3.57299	4503.8	11.162055257601143
1078	D5-1	8.39991	0.00720451	45.0282	4.03	3.44855	4851.93	10.775314136474476
1079	D5-1	8.59987	0.00798286	49.8929	3.90707	3.42274	5336.19	10.69528930970138
1080	D5-1	8.79985	0.00884502	55.2814	3.68776	3.30341	5710.4	10.329694978781289
1081	D5-1	8.9999	0.00953208	59.5755	3.57209	3.27247	6096.47	10.233183103792667
1082	D5-1	9.19984	0.0104109	65.0681	3.42052	3.20146	6517.64	10.016644100565408
1083	D5-1	9.39987	0.011341	70.8813	3.26455	3.1219	6923.51	9.767752566614892
1084	D5-1	9.60014	0.0123259	77.0369	3.12187	3.04914	7349.21	9.539856873783862
1085	D5-1	9.80014	0.0134144	83.84	3.00125	2.9913	7849.39	9.362344942748091
1086	D5-1	10.0001	0.0148489	92.8056	2.83806	2.88583	8383.98	9.033916056789675
1087	D5-1	10.2002	0.0160698	100.436	2.73132	2.83498	8906.8	8.868134931697796
1088	D5-1	10.4002	0.017532	109.575	2.60868	2.76082	9462.9	8.636002737850786
1089	D5-1	10.6001	0.0191061	119.413	2.47662	2.67299	9978.66	8.356426854697563
1090	D5-1	10.6762	0.0200009	125.006	2.36129	2.56599	10031.0	8.02441482808825
