Repository: owen-melville/bsubpc-oled-data

# bsubpc-oled-data
<h1> Data and Code for: Studying the Influence of Axial Substituent on Hyperfluorescence in Organic Light-Emitting Diodes Using Boron Subphthalocyanines as Fluorescent Emitters </h1>

All Programs and Data collected by Owen Alfred Melville, PhD as a part of his postdoctoral fellowship with Professor Timothy Bender at the University of Toronto.

<h2>Folder Breakdown:</h2>
- <b> Raw OLED Data: </b> Raw data collected from the OLEDs during characterization. This includes optoelectronic data as a function of Voltage and full spectra has a function of wavelength.

- <b> IC6 Evaporation Logs: </b> Raw data collected during the deposition of the OLEDs from the IC6 which controls the deposition of the thin films.
  
- <b> Offline Spreadsheets: </b> Summary deposition and electro-optical data for each device, labelling for each device index (eg OLED-001 corresponds to what materials).
  
- <b> Python: </b> Python programs and corresponding batch files used to analyze the raw data.
  
- <b> Output Data: </b> Contains analytical outputs for each deposition run and device. This includes a large number of graphs and visualizations.


<i>For any questions on the Python programs or data herein, please contact Owen Melville (owen.melville@utoronto.ca) </i>

<h1>Output Data Readme</h1>

This folder contains all the results of the automated analysis in the <b>Python</b> folder. There are two sorts of folders: Deposition output folders and OLED output folders. Deposition output folders contain the results of analysis of the deposition runs (from the IC6) and end in the suffix <b>-L#</b> where # ranges between 1 and 6 representing the different layers in a single OLED. OLED output folders contain the analytical results of the optoelectronic data in the <b>Raw OLED Data</b> folder and do not contain this suffix (eg OLED-033). 

<h2>1. Deposition Output Folders</h2>

<b>Deposition Graphs:</b>

These graphs show the input power, deposition rate, and total thickness as a function of time. The shutter was open only between two zeroes in the thickness data, which can be seen below as between 500s and 700s, approximately. This is how the thickness of the layer is calculated. 
<b> Composition Graphs: </b>

These graphs show the distribution of composition (by rate) within different thickness bins in each emissive layer. You will only see these in devices with a Host and one or more Dopant (typically <b>-L3</b>)
<b> Condensed Data: </b> 

This takes the IC6 readings, which contains excessive information, and parses it into a smaller set of more useful data. 

<h2>2. OLED Output Folders</h2>

<b>Visual Chart:</b>

This chart summarizes the performance of each pixel. Pixels that were short circuited or open circuit or were untestable (often A5 due to the testing setup) are greyed out. The color displayed is an approximation of the color of the device by converting the spectra into RGB, but it is not a true representation of the color. 
<b>Average Spectra:</b>

This graph shows the shape of the emission at a specified luminance, averaged across pixels. The blurring of the line represents pixel-to-pixel variation.
<b> Energy Diagram: </b>

This diagram shows the energy levels of the materials in the device.
<b> CIE Plot: </b>

This plot shows the CIE coordinates of the pixels. The color rendered is not exactly accurate. 
<b> Raw Data Folder </b>:

This folder actually contains condensed or calculated output data that was saved for convenience. 

<b> Parameter Graphs Folder </b>:

This folder contains many graphs that correlate one parameter (eg Voltage) against another (eg Luminant Intensity). Sometimes the data shows dots, which is the set of points, other times it shows a blurred line, which is to simplify the depiction of the data while still showing the variation.
<b> Deconvolution Folder/ Sample Deconvoluted Spectra </b>

This spectra shows how well the program was able to break apart the composite emission into its 2 components visually.
<b> Deconvolution Folder/ Deconvolution Error </b>

This graph shows the R^2 accuracy of the spectral deconvolution as a function of voltage.
<b> Deconvolution Folder/ Deconvolution Graph </b>

This graph shows how the two contributions (eg flurorescent dopant and TADF assistant) vary as a function of voltage. 
<b> Deconvolution Folder/ Hyperfluorescence Graph </b>

This graph compares the set of OLEDs with FD-only, TD-only, and TD+FD to visualize the role of the TD in boosting the emission of the FD (Hyperfluorescence).
<b> Deconvolution Folder / FD Tradeoff </b>

Often, color purity and current efficiency come at each other's expense within a set of OLED pixels. This graph attempts to visualize that. 
<b> Correlations Folder </b>

File: Output Data/OLED-006/Raw Data/OLED-006_condensed_oled_data.csv
	Pixel	Max Current (A)	Max Luminance (cd/m2)	Status	Turnon Voltage (V)	EQE(%)_max	EQE(%)_avg	CE(cd/A)_max	CE(cd/A)_avg	PE(lm/W)_max	PE(lm/W)_avg	V (V) @ 100 cd/m2	EQE(%) @ 100 cd/m2	CE(cd/A) @ 100 cd/m2	PE(lm/W) @ 100 cd/m2	λmax (nm) @ 100 cd/m2	FWHM (nm) @ 100 cd/m2	CIE-x @ 100 cd/m2	CIE-y @ 100 cd/m2	Hex Color @ 100 cd/m2	V (V) @ 250 cd/m2	EQE(%) @ 250 cd/m2	CE(cd/A) @ 250 cd/m2	PE(lm/W) @ 250 cd/m2	λmax (nm) @ 250 cd/m2	FWHM (nm) @ 250 cd/m2	CIE-x @ 250 cd/m2	CIE-y @ 250 cd/m2	Hex Color @ 250 cd/m2
0	A1-1	0.020001	3663.09	Working	3.4	1.01125	0.7277961060606062	3.0592402818443665	2.2060148534906663	1.39713	0.9795623424242424	4.59972	0.254677	0.7740561063066862	0.528679	562.0	82.5	0.4402098904535297	0.5480701948222775	#6fff00	5.20012	0.601492	1.8215340460047422	1.10046	562.0	80.5	0.43818651628533317	0.5487464692545186	#6cff00
1	A2-1	0.0200008	8427.23	Working	2.6	3.31972	2.8372363888888885	10.070692061776757	8.372324619263203	7.7349	4.855432777777778	3.39972	2.57211	7.471691593235481	6.90441	563.5	79.0	0.4446706749822834	0.5515030684481103	#71ff00	3.59971	2.85286	8.480502749030732	7.40125	563.5	77.0	0.44378832211282876	0.5470414001239802	#73ff00
2	A3-1	0.0200008	8663.05	Working	2.6	3.67407	2.9394825142857144	11.263668338903024	8.83243450884252	10.159	5.215826857142857	3.19987	2.58996	7.635744160559453	7.4967	565.0	77.0	0.4513250018485385	0.5352090436414099	#80ff00	3.59979	3.63781	11.201656778746587	9.77584	562.5	78.0	0.44189916571068594	0.5456647682923104	#71ff00
3	A4-1	0.020001	9197.33	Working	2.6	3.86188	2.9427576470588233	11.932854787048985	9.467603387005074	9.77647	5.520589411764705	3.39975	-	-	-	-	-	-	-	-	3.59976	2.35487	7.268390660306302	6.34329	559.5	77.5	0.4397105979893851	0.5450202269371786	#70ff00
4	A4-2	0.0200005	8178.49	Working	2.8	2.93091	2.476776635294118	9.12422488421893	7.815301111989062	8.04955	4.485837647058823	3.59974	2.80875	8.748795114809276	7.63532	564.5	81.0	0.44439289205136023	0.5499685902888576	#72ff00	3.79972	2.93091	9.12422488421893	7.54389	562.0	79.5	0.43942146061243387	0.5502938859359141	#6dff00
5	A5-1	0.0197328	9265.87	Working	2.8	3.66617	3.0461669696969693	11.283221638312124	9.322578012324325	9.20163	5.465594242424242	3.39981	2.92507	8.688268856802981	8.0284	553.5	77.5	0.43655494726490585	0.5482441667935796	#6bff00	3.79979	3.62877	11.129498232662485	9.20163	562.5	77.0	0.43685260830291595	0.5503987437766319	#6aff00
6	B1-1	0.0200009	7802.46	Working	2.8	2.35363	1.7651203448275863	7.15808071828607	5.361703054567701	3.85684	2.9583768965517248	3.39976	0.934292	2.8084105939556916	2.59514	562.0	79.0	0.4428468522817509	0.5406036726038835	#75ff00	3.79979	1.07146	3.24629639956133	2.68399	563.0	78.5	0.4408831235822577	0.5465992241260225	#70ff00
7	B2-1	0.0197029	9196.16	Working	2.6	3.6195	2.7255609026666665	11.037037037037036	8.38455217294192	8.96053	4.966616933333333	3.39972	1.27229	3.890718856899684	3.59531	561.5	79.0	0.44217605276552874	0.5406399136860173	#74ff00	3.59966	1.72148	5.284834388455231	4.61232	563.0	77.5	0.4433503262100344	0.5437706051138916	#74ff00
8	B3-1	0.0200007	9583.56	Working	2.8	3.97869	2.9626785935483877	12.27226677013278	9.13172617059722	9.56298	5.225083258064514	3.39995	1.74453	5.314256793820026	4.91042	562.5	80.5	0.43593280531571044	0.5318134467937644	#73ff00	3.59975	3.35415	10.36429541732289	9.04519	563.0	80.0	0.4442791665631548	0.5451099812125776	#74ff00
9	B4-1	0.0200002	9863.1	Working	2.6	4.63148	3.33201940625	12.727955402211593	9.872767778257012	9.83504	5.9661315625	3.39981	3.38038	10.105580597652487	9.33804	563.0	77.5	0.4430480507020625	0.5495112756411044	#71ff00	3.59981	3.68204	11.269515268549734	9.83504	563.0	76.5	0.4360339554947673	0.5482313615455513	#6bff00
10	B5-1	0.0200005	10186.4	Working	2.8	4.19638	3.2443716294117646	13.149429465294094	10.12956651035387	10.9176	5.627005088235293	3.39987	2.29833	7.402726633537116	6.84034	554.5	78.0	0.43526156132495625	0.5408123836331912	#6dff00	3.79974	3.90439	12.294685293502486	10.1651	560.5	77.0	0.439304759587673	0.5513164336423613	#6cff00
11	C1-1	0.0200008	7712.16	Working	2.8	2.69477	2.040264462857143	8.269229352526466	6.292185088269888	4.77874	3.197626828571429	3.59983	0.893693	2.8288547124105685	2.46876	558.5	81.5	0.4475061728518715	0.5453467585000682	#77ff00	3.99976	1.76755	5.427472600532902	4.26298	563.0	78.5	0.44173641783111994	0.5473412040460881	#70ff00
12	C2-1	0.0200003	8174.86	Working	2.8	3.65737	2.6266588047222226	11.310566958398063	8.147732159613751	8.40988	4.323120972222222	3.59971	2.35947	7.579668930581782	6.61504	565.0	78.5	0.444560502845759	0.5519044975064971	#71ff00	3.79973	2.79362	8.78877834739517	7.26652	563.0	77.0	0.44080628915532066	0.546572280467739	#70ff00
13	C3-1	0.0200011	8616.77	Working	2.8	4.19891	3.2491878947368416	12.958427160016509	10.080169680798278	11.4123	5.7780505263157895	3.59994	3.86416	11.736790977945752	10.2424	559.5	78.5	0.4496017948474654	0.5497383869149298	#77ff00	3.99987	3.96595	12.391772778622334	9.73279	561.5	77.0	0.4381930592732712	0.5492344646676964	#6cff00
14	C4-1	0.0200011	9176.14	Working	2.8	4.15229	3.301545263157895	12.875090130951552	10.270581227001804	10.5855	5.751116052631579	3.59976	3.77262	12.129289509732923	10.5855	560.5	83.5	0.44337300590680284	0.5492654549987402	#71ff00	3.9997	4.07808	12.65102913401337	9.93684	561.5	76.5	0.43883689365365947	0.5503769593676775	#6cff00
15	C5-1	0.0200011	9272.99	Working	3.0	4.00617	2.8588570922499996	12.561337848274224	8.969191407936965	9.21279	4.2970026525	3.7998	0.315936	1.001149339595681	0.827731	562.5	71.0	0.44945965121023795	0.5542691125697555	#74ff00	3.99968	3.27071	10.254077780119736	8.05418	562.5	75.0	0.4417485988620267	0.5511223491052112	#6fff00
16	C5-2	0.0200009	7964.75	Working	3.0	2.8579	2.4532911951219516	8.927290562401044	7.762520989755869	6.23769	3.975405365853659	3.99979	2.56658	7.825311691698323	6.14627	560.5	77.5	0.43333979941171935	0.5452719078611341	#69ff00	4.5997	2.83405	8.776247478143913	5.99417	561.0	75.5	0.4349955545893775	0.5526701402191547	#68ff00
17	D1-1	0.0196305	6573.59	Working	3.0	2.43865	1.8571083513513513	7.56453320804202	5.82546880154562	4.3578	2.934087027027027	3.99983	1.29973	4.147100652051412	3.25726	565.0	79.5	0.43786035599686696	0.5482401814794626	#6cff00	4.5998	1.93573	6.078122910816954	4.15127	561.0	78.0	0.4379425352986686	0.5519486860830849	#6bff00
18	D2-1	0.0200013	8656.17	Working	2.8	4.02476	3.048311282051282	12.35115734873281	9.319461744665357	9.78796	4.932955692307692	3.59983	3.88293	11.215663589545825	9.78796	564.5	77.0	0.4361756873945562	0.5404163695218184	#6eff00	3.99973	3.84568	11.600240598357654	9.11141	562.0	75.5	0.4403406778897502	0.5454891731063579	#70ff00
19	D3-1	0.0200004	9323.44	Working	2.8	4.29412	3.17373735	13.180187209338175	9.89157473450712	9.1013	5.147595000000001	3.79977	2.26969	6.963584646499605	5.75736	561.5	75.5	0.441479540459964	0.54439438907492	#72ff00	4.19976	3.9166	12.166866646668666	9.1013	561.5	75.5	0.4395422548544579	0.5481286870164653	#6eff00
20	D4-1	0.0200007	9480.12	Working	3.2	4.16215	3.096722827027027	13.013378708922684	9.671118431856115	8.43698	4.7352699189189185	3.79992	1.24004	4.000236410611459	3.30721	565.5	76.0	0.4435608186105182	0.5498104629013971	#71ff00	3.99973	2.31026	7.217053827549357	5.66865	562.5	77.5	0.44309338463607595	0.5496497078632437	#71ff00
21	D5-1	0.0200009	10031.0	Working	3.2	4.28947	3.1118554138461536	13.39619703515714	9.736863165427987	8.09324	4.525689638461539	3.99979	1.51762	4.791598917230418	3.76351	561.5	75.0	0.44341909193899387	0.5553991337829822	#6eff00	4.19978	2.40234	7.616668356885086	5.69756	562.5	76.5	0.4410553171007809	0.5524583582338222	#6dff00
