Repository: owen-melville/bsubpc-oled-data

# bsubpc-oled-data
<h1> Data and Code for: Studying the Influence of Axial Substituent on Hyperfluorescence in Organic Light-Emitting Diodes Using Boron Subphthalocyanines as Fluorescent Emitters </h1>

All Programs and Data collected by Owen Alfred Melville, PhD as a part of his postdoctoral fellowship with Professor Timothy Bender at the University of Toronto.

<h2>Folder Breakdown:</h2>
- <b> Raw OLED Data: </b> Raw data collected from the OLEDs during characterization. This includes optoelectronic data as a function of Voltage and full spectra has a function of wavelength.

- <b> IC6 Evaporation Logs: </b> Raw data collected during the deposition of the OLEDs from the IC6 which controls the deposition of the thin films.
  
- <b> Offline Spreadsheets: </b> Summary deposition and electro-optical data for each device, labelling for each device index (eg OLED-001 corresponds to what materials).
  
- <b> Python: </b> Python programs and corresponding batch files used to analyze the raw data.
  
- <b> Output Data: </b> Contains analytical outputs for each deposition run and device. This includes a large number of graphs and visualizations.


<i>For any questions on the Python programs or data herein, please contact Owen Melville (owen.melville@utoronto.ca) </i>

<h1>Output Data Readme</h1>

This folder contains all the results of the automated analysis in the <b>Python</b> folder. There are two sorts of folders: Deposition output folders and OLED output folders. Deposition output folders contain the results of analysis of the deposition runs (from the IC6) and end in the suffix <b>-L#</b> where # ranges between 1 and 6 representing the different layers in a single OLED. OLED output folders contain the analytical results of the optoelectronic data in the <b>Raw OLED Data</b> folder and do not contain this suffix (eg OLED-033). 

<h2>1. Deposition Output Folders</h2>

<b>Deposition Graphs:</b>

These graphs show the input power, deposition rate, and total thickness as a function of time. The shutter was open only between two zeroes in the thickness data, which can be seen below as between 500s and 700s, approximately. This is how the thickness of the layer is calculated. 
<b> Composition Graphs: </b>

These graphs show the distribution of composition (by rate) within different thickness bins in each emissive layer. You will only see these in devices with a Host and one or more Dopant (typically <b>-L3</b>)
<b> Condensed Data: </b> 

This takes the IC6 readings, which contains excessive information, and parses it into a smaller set of more useful data. 

<h2>2. OLED Output Folders</h2>

<b>Visual Chart:</b>

This chart summarizes the performance of each pixel. Pixels that were short circuited or open circuit or were untestable (often A5 due to the testing setup) are greyed out. The color displayed is an approximation of the color of the device by converting the spectra into RGB, but it is not a true representation of the color. 
<b>Average Spectra:</b>

This graph shows the shape of the emission at a specified luminance, averaged across pixels. The blurring of the line represents pixel-to-pixel variation.
<b> Energy Diagram: </b>

This diagram shows the energy levels of the materials in the device.
<b> CIE Plot: </b>

This plot shows the CIE coordinates of the pixels. The color rendered is not exactly accurate. 
<b> Raw Data Folder </b>:

This folder actually contains condensed or calculated output data that was saved for convenience. 

<b> Parameter Graphs Folder </b>:

This folder contains many graphs that correlate one parameter (eg Voltage) against another (eg Luminant Intensity). Sometimes the data shows dots, which is the set of points, other times it shows a blurred line, which is to simplify the depiction of the data while still showing the variation.
<b> Deconvolution Folder/ Sample Deconvoluted Spectra </b>

This spectra shows how well the program was able to break apart the composite emission into its 2 components visually.
<b> Deconvolution Folder/ Deconvolution Error </b>

This graph shows the R^2 accuracy of the spectral deconvolution as a function of voltage.
<b> Deconvolution Folder/ Deconvolution Graph </b>

This graph shows how the two contributions (eg flurorescent dopant and TADF assistant) vary as a function of voltage. 
<b> Deconvolution Folder/ Hyperfluorescence Graph </b>

This graph compares the set of OLEDs with FD-only, TD-only, and TD+FD to visualize the role of the TD in boosting the emission of the FD (Hyperfluorescence).
<b> Deconvolution Folder / FD Tradeoff </b>

Often, color purity and current efficiency come at each other's expense within a set of OLED pixels. This graph attempts to visualize that. 
<b> Correlations Folder </b>

File: Output Data/OLED-007/Raw Data/OLED-007_all_optoelectronic.csv (part 1 of 2)
	Pixel	Voltage(V)	Current(A)	J(mA/cm2)	PE(lm/W)	EQE(%)	L(cd/m2)	CE(cd/A)
0	A1-1	-0.999969	-0.000143538	-0.897112	-0.0460162	0.126912	-0.1314	0.014647000597472778
1	A1-1	-0.799984	-9.28476e-05	-0.580298	-0.109422	0.176203	-0.161692	0.02786361490130933
2	A1-1	-0.599958	-6.45573e-05	-0.403483	-0.512476	0.505602	-0.394884	0.09786880735991356
3	A1-1	-0.399955	-4.98707e-05	-0.311692	-0.919572	0.975878	-0.364899	0.1170703771672035
4	A1-1	-0.200004	-2.71096e-05	-0.169435	5.01171	1.2391	0.540602	-0.3190615870392776
5	A1-1	3.74556e-05	-9.22215e-10	-5.76384e-06	647574000.0	46775.8	0.445009	-7720.703558738618
6	A1-1	0.200026	0.000191669	1.19793	0.194969	0.233944	0.148708	0.01241374704698939
7	A1-1	0.399975	0.000256941	1.60588	0.0420296	0.158888	0.0859313	0.005351041173686701
8	A1-1	0.599971	0.000208518	1.30324	-0.0151872	0.191685	-0.0377991	-0.002900394401645131
9	A1-1	0.799983	0.000206691	1.29182	0.0344108	0.218848	0.113195	0.008762443684104598
10	A1-1	0.999987	0.000219669	1.37293	0.0366608	0.103679	0.160212	0.011669349493419183
11	A1-1	1.19999	0.00022622	1.41387	-0.00608619	0.191925	-0.0328689	-0.002324746971079378
12	A1-1	1.4	0.000267704	1.67315	0.0631975	0.101156	0.471208	0.02816292621701581
13	A1-1	1.59999	0.000373718	2.33574	-0.00828898	0.0974894	-0.0986036	-0.004221514380881434
14	A1-1	1.79998	0.000381665	2.38541	0.00314052	0.095477	0.0429222	0.0017993636314092756
15	A1-1	1.99997	0.000430579	2.69112	0.00820069	0.0528602	0.140494	0.005220651624602396
16	A1-1	2.19995	0.000866881	5.41801	0.0050641	0.028132	0.192134	0.0035462097707460857
17	A1-1	2.39986	0.000597947	3.73717	0.00283749	0.0520622	0.0810053	0.002167557269270598
18	A1-1	2.59981	0.000552208	3.4513	0.020357	0.0920514	0.581416	0.01684628980384203
19	A1-1	2.79978	0.000720326	4.50204	0.0448881	0.0469448	1.801	0.04000408703609919
20	A1-1	2.99983	0.000792032	4.9502	0.137673	0.0824774	6.50756	0.1314605470486041
21	A1-1	3.1998	0.000849516	5.30947	0.318561	0.158771	17.2273	0.32446364703068287
22	A1-1	3.39976	0.000792249	4.95156	0.672168	0.330614	36.0179	0.7274051006147557
23	A1-1	3.59975	0.000939622	5.87264	0.894274	0.432654	60.1764	1.0246907693984308
24	A1-1	3.79967	0.00121882	7.61763	0.990759	0.482495	91.2817	1.1982952703137326
25	A1-1	3.99969	0.0015521	9.70063	0.996803	0.508438	123.108	1.269072214897383
26	A1-1	4.19964	0.00193419	12.0887	0.970023	0.51303	156.756	1.2967151141148345
27	A1-1	4.39967	0.00236191	14.7619	0.940056	0.511366	194.342	1.3165107472615314
28	A1-1	4.59962	0.00282318	17.6449	0.903409	0.526828	233.386	1.3226824748227535
29	A1-1	4.8	0.00334647	20.9154	0.861777	0.513598	275.393	1.3166996567122786
30	A1-1	4.99997	0.00383396	23.9622	0.840017	0.515895	320.356	1.336922319319595
31	A1-1	5.19994	0.00444254	27.7659	0.805632	0.510403	370.251	1.3334737933940553
32	A1-1	5.39997	0.0051063	31.9144	0.758795	0.495551	416.248	1.304263905948412
33	A1-1	5.59995	0.00582843	36.4277	0.721537	0.486918	468.516	1.2861531197412959
34	A1-1	5.79998	0.00661202	41.3251	0.683539	0.482843	521.5	1.2619449196735155
35	A1-1	5.99999	0.0074578	46.6112	0.648985	0.471639	577.731	1.2394681964849652
36	A1-1	6.19998	0.0083632	52.27	0.615851	0.463746	635.285	1.2153912378037113
37	A1-1	6.39998	0.009319	58.2437	0.587017	0.451439	696.512	1.195858092806604
38	A1-1	6.59997	0.0103549	64.7181	0.560203	0.444224	761.664	1.176894871759214
39	A1-1	6.79995	0.0114522	71.5763	0.530338	0.432478	821.632	1.147910691108649
40	A1-1	6.99993	0.0126088	78.805	0.504394	0.424039	885.661	1.1238639680223335
41	A1-1	7.19994	0.0138324	86.4525	0.480675	0.416359	952.375	1.1016164946068652
42	A1-1	7.39989	0.0151331	94.5819	0.457159	0.405835	1018.48	1.0768233668386868
43	A1-1	7.59992	0.0164785	102.991	0.436448	0.398416	1087.4	1.0558204114922662
44	A1-1	7.79989	0.0178775	111.734	0.417541	0.390719	1158.31	1.0366674423183633
45	A1-1	7.99984	0.0193396	120.872	0.399219	0.384085	1228.77	1.0165877953537625
46	A1-1	8.06809	0.0200005	125.003	0.390316	0.378246	1253.02	1.0023919425933778
47	A2-1	-0.999977	-0.000840032	-5.2502	0.0160621	0.000692818	0.268422	-0.00511260523408632
48	A2-1	-0.799995	-0.000602793	-3.76746	0.00306251	0.0503367	0.0293808	-0.0007798569858737717
49	A2-1	-0.599975	-0.00039173	-2.44831	-0.00500419	0.0145187	-0.0233983	0.0009556918854230059
50	A2-1	-0.399958	-0.000230012	-1.43758	0.118978	0.124315	0.217752	-0.015147122247109726
51	A2-1	-0.200006	-0.000439072	-2.7442	0.205541	0.0216646	0.359093	-0.013085525836309305
52	A2-1	4.74691e-05	-2.44836e-08	-0.000153023	-3321840.0	1242.21	-0.076806	50.192454729027666
53	A2-1	0.200031	0.000440905	2.75566	0.282445	0.0231569	0.495572	0.017983786098430137
54	A2-1	0.399979	0.000746483	4.66552	0.00914433	0.0424066	0.0543174	0.0011642303537440627
55	A2-1	0.599974	0.00083207	5.20044	0.00426884	0.0292382	0.0423967	0.0008152521709701487
56	A2-1	0.799984	0.000867097	5.41936	0.00992874	-0.00973509	0.137017	0.0025282874730595496
57	A2-1	0.999984	0.000960026	6.00016	0.0179693	0.00153207	0.343191	0.0057196974747340075
58	A2-1	1.19999	0.0011891	7.43188	0.000683538	0.00649396	0.0194039	0.00026109006065759945
59	A2-1	1.39999	0.00142612	8.91325	0.000388507	-0.00205015	0.0154316	0.0001731310128179957
60	A2-1	1.6	0.00167832	10.4895	-0.00100248	0.0058261	-0.0535549	-0.0005105572238905573
61	A2-1	1.79998	0.00191052	11.9407	0.00380995	0.00445028	0.260657	0.002182928974013249
62	A2-1	1.99996	0.00216756	13.5473	0.00298874	0.00565061	0.257757	0.0019026448074524077
63	A2-1	2.19993	0.00236359	14.7724	0.000499452	0.000878847	0.051666	0.00034974682516043435
64	A2-1	2.39989	0.00252373	15.7733	0.00539648	-0.00544806	0.650242	0.004122422067671318
65	A2-1	2.5999	0.00272423	17.0264	0.00224034	3.09637e-05	0.315679	0.0018540560541277077
66	A2-1	2.79981	0.00304953	19.0596	0.00130642	0.000985736	0.221909	0.001164289911645575
67	A2-1	2.99978	0.00355128	22.1955	-0.00207513	-0.00227587	-0.439795	-0.001981460205897592
68	A2-1	3.19985	0.0040697	25.4356	-0.0008457	0.00306412	-0.219098	-0.0008613832581106795
69	A2-1	3.39978	0.00458334	28.6459	-0.000702836	0.000349536	-0.21788	-0.0007605975026094484
70	A2-1	3.59981	0.00517978	32.3736	0.00127612	0.0046076	0.473383	0.0014622501050238464
71	A2-1	3.79981	0.00565877	35.3673	0.000941026	0.00379337	0.402546	0.001138186969319117
72	A2-1	3.99976	0.00641898	40.1186	0.0058092	0.00450211	2.9672	0.007396070650521204
73	A2-1	4.19978	0.00275034	17.1896	0.614448	0.306363	141.198	0.8214152743519338
74	A2-1	4.39975	0.00248756	15.5473	0.839931	0.444799	182.884	1.1763071401465206
75	A2-1	4.5997	0.00282069	17.6293	0.863333	0.471111	222.84	1.2640320375738117
76	A2-1	4.80004	0.00320911	20.0569	0.865762	0.499062	265.313	1.322801629364458
77	A2-1	5.0	0.0036322	22.7013	0.849179	0.511851	306.81	1.351508503918278
78	A2-1	5.19997	0.00414424	25.9015	0.817326	0.507514	350.406	1.3528405690790108
79	A2-1	5.39994	0.00469268	29.3293	0.784826	0.507652	395.652	1.3489991237431511
80	A2-1	5.59993	0.00522395	32.6497	0.762095	0.510555	443.528	1.3584443348637198
81	A2-1	5.79999	0.00584115	36.5072	0.729259	0.50616	491.516	1.3463535960029804
82	A2-1	5.99997	0.00649188	40.5742	0.697667	0.500138	540.627	1.3324403192176308
83	A2-1	6.19998	0.00717737	44.8586	0.668977	0.491761	592.239	1.3202351388585467
84	A2-1	6.4	0.00790269	49.3918	0.638787	0.485918	642.749	1.3013273458347336
85	A2-1	6.59996	0.0086519	54.0744	0.609942	0.476853	692.901	1.2813845368603256
86	A2-1	6.79991	0.00942816	58.926	0.585623	0.473719	746.928	1.2675694939415538
87	A2-1	6.99991	0.0102348	63.9675	0.562148	0.468219	801.221	1.2525438699339508
88	A2-1	7.1999	0.0107896	67.435	0.517912	0.44435	800.42	1.1869503966782826
89	A2-1	7.39986	0.0113565	70.9781	0.521585	0.457706	872.013	1.2285662760767055
90	A2-1	7.59984	0.0124154	77.5962	0.500129	0.450817	938.809	1.2098646583208972
91	A2-1	7.79985	0.0135611	84.7569	0.476317	0.442228	1002.32	1.1825821850492408
92	A2-1	7.99984	0.0146712	91.695	0.458125	0.434026	1069.7	1.1665848737662905
93	A2-1	8.19978	0.0158753	99.2206	0.438695	0.427468	1136.1	1.1450243195465455
94	A2-1	8.39983	0.0171107	106.942	0.419916	0.418987	1200.69	1.1227487797123676
95	A2-1	8.59982	0.0183552	114.72	0.404965	0.413659	1271.73	1.1085512552301255
96	A2-1	8.74833	0.0200005	125.003	0.387075	0.401444	1347.38	1.077878130924858
97	A3-1	-0.999987	-0.000660932	-4.13083	0.00177756	0.0282054	0.0233725	-0.0005658063875782833
98	A3-1	-0.800006	-0.000510526	-3.19079	-0.0785003	0.00977954	-0.637841	0.019990065156277916
99	A3-1	-0.599978	-0.000314268	-1.96418	0.073148	0.0348824	0.27439	-0.01396969727825352
100	A3-1	-0.399967	-0.000198114	-1.23821	-0.197824	0.0503254	-0.311853	0.025185792393858875
101	A3-1	-0.20001	-0.000320586	-2.00366	0.0466353	-0.0694975	0.0594896	-0.002969046644640308
102	A3-1	3.2568e-05	-2.05881e-08	-0.000128676	24137500.0	1306.88	0.32198	-250.22537225278992
103	A3-1	0.20002	0.000922088	5.76305	0.0503742	0.0123149	0.184835	0.003207242692671415
104	A3-1	0.399967	0.00138339	8.64619	0.012769	0.0142338	0.140558	0.0016256640207999128
105	A3-1	0.599968	0.000632234	3.95146	0.0247329	0.00555696	0.186643	0.004723393378649917
106	A3-1	0.799983	0.000699014	4.36884	-0.000163025	0.0269841	-0.00181364	-4.1513078986641765e-05
107	A3-1	0.999989	0.000801247	5.00779	-0.0177564	-0.00946672	-0.283039	-0.00565197422415876
108	A3-1	1.19999	0.000906898	5.66811	0.000784594	0.00199706	0.0169868	0.00029969072583277314
109	A3-1	1.39999	0.00114052	7.12825	0.0141361	-0.0111518	0.449042	0.00629947041700277
110	A3-1	1.59999	0.00133114	8.31963	-0.00126181	0.0186996	-0.0534645	-0.0006426307419921318
111	A3-1	1.79998	0.00146389	9.14931	0.000826172	-0.00128827	0.0433088	0.0004733559142711309
112	A3-1	1.99997	0.001622	10.1375	0.00482534	0.00716286	0.31141	0.0030718618988902595
113	A3-1	2.19995	0.00186205	11.6378	-0.00182976	0.00116436	-0.149117	-0.0012813160562993005
114	A3-1	2.3999	0.00210482	13.1551	0.00586511	-0.000625333	0.589406	0.004480437244870811
115	A3-1	2.59982	0.00252864	15.804	0.0042029	0.00937179	0.549679	0.003478100480890914
116	A3-1	2.79978	0.00304426	19.0266	0.00363961	0.00503321	0.61715	0.0032436168311731997
117	A3-1	2.9997	0.00353822	22.1139	0.00396775	0.00467271	0.837793	0.0037885357173542433
118	A3-1	3.19977	0.00429662	26.8539	0.0109135	0.00731325	2.98497	0.011115592148626457
119	A3-1	3.39976	0.00404881	25.3051	0.0511532	0.0200161	14.0081	0.05535682530399011
120	A3-1	3.59978	0.00268762	16.7976	0.206218	0.0936161	39.6918	0.23629447063866266
121	A3-1	3.79976	0.00230573	14.4108	0.424802	0.201247	74.0426	0.5137993726927027
122	A3-1	3.99971	0.00242156	15.1348	0.548107	0.257205	105.613	0.6978156302032402
123	A3-1	4.1997	0.00276575	17.2859	0.626589	0.320499	144.792	0.8376306700837098
124	A3-1	4.3997	0.003136	19.6	0.684895	0.363695	187.998	0.9591734693877549
125	A3-1	4.59969	0.00328456	20.5285	0.784869	0.431089	235.903	1.1491487444284774
126	A3-1	4.80002	0.00363935	22.7459	0.811058	0.465679	281.87	1.2392123415648535
127	A3-1	5.0	0.00358214	22.3884	0.968828	0.572763	345.215	1.5419368958925157
128	A3-1	5.19999	0.00412228	25.7643	0.927633	0.574039	395.591	1.535423046618771
129	A3-1	5.4	0.00473638	29.6024	0.880021	0.562608	447.779	1.5126442450612112
130	A3-1	5.59997	0.00538357	33.6473	0.838837	0.556603	503.111	1.4952492473393109
131	A3-1	5.80001	0.00609235	38.0772	0.795525	0.547981	559.239	1.4686978034099147
132	A3-1	5.99997	0.00685302	42.8314	0.757052	0.535502	619.28	1.4458551436562894
133	A3-1	6.19999	0.0076675	47.9219	0.718831	0.524962	679.833	1.4186269743061106
134	A3-1	6.40003	0.00852819	53.3012	0.684703	0.51761	743.483	1.394871034798466
135	A3-1	6.59995	0.00944987	59.0617	0.651514	0.508187	808.389	1.3687194916502574
136	A3-1	6.79997	0.0104304	65.19	0.622052	0.49741	877.738	1.3464304341156619
137	A3-1	6.99993	0.0114654	71.6587	0.590211	0.485987	942.367	1.3150768852909696
138	A3-1	7.19996	0.0125477	78.4231	0.563456	0.479132	1012.71	1.291341454239886
139	A3-1	7.39996	0.0136872	85.545	0.53852	0.470327	1085.12	1.2684785785259218
140	A3-1	7.59996	0.0148848	93.03	0.514552	0.459648	1158.01	1.2447705041384498
141	A3-1	7.79997	0.0161335	100.834	0.490984	0.451165	1229.19	1.2190233453001964
142	A3-1	7.99996	0.0174427	109.017	0.469951	0.443133	1304.62	1.1967124393443225
143	A3-1	8.19987	0.0188027	117.517	0.449821	0.435196	1379.74	1.1740769420594468
144	A3-1	8.36385	0.0200008	125.005	0.43126	0.42497	1435.24	1.1481460741570337
145	A4-2	-0.999956	-1.48695e-07	-0.000929344	-87.8438	-43.0161	-0.259848	27.96036774326837
146	A4-2	-0.799978	-8.08658e-08	-0.000505411	-533.923	183.125	-0.687151	135.95885328969888
147	A4-2	-0.599946	-3.09269e-08	-0.000193293	-789.429	745.569	-0.291402	150.7566233645295
148	A4-2	-0.399936	-3.06354e-09	-1.91471e-05	-22055.8	-3373.93	-0.53761	2807.78812457239
149	A4-2	-0.199984	2.14539e-08	0.000134087	-7662.88	830.261	-0.654069	-487.7944916360274
150	A4-2	6.28233e-05	3.44314e-08	0.000215196	-13527800.0	523.408	-0.582146	-270.5189687540661
151	A4-2	0.200055	3.86637e-08	0.000241648	-1682.88	257.557	-0.258962	-107.16496722505465
152	A4-2	0.400005	4.77025e-08	0.000298141	-343.048	225.286	-0.130224	-43.678662109538784
153	A4-2	0.599997	5.40762e-08	0.000337976	540.816	198.929	0.349088	103.28780741827822
154	A4-2	0.800002	7.09937e-08	0.000443711	40.9599	-119.203	0.0462807	10.430370218453003
155	A4-2	0.999982	8.95457e-08	0.000559661	-494.701	156.597	-0.881272	-157.4653227578838
156	A4-2	1.19999	1.49359e-07	0.000933494	-215.605	43.0226	-0.768772	-82.35425187521291
157	A4-2	1.39999	2.66606e-07	0.00166629	-115.615	-23.841	-0.858495	-51.52134382370416
158	A4-2	1.59999	4.4101e-07	0.00275631	-42.979	0.441273	-0.603326	-21.88890219169832
159	A4-2	1.79997	7.24392e-07	0.00452745	-20.9603	-29.8391	-0.543709	-12.009166307744978
160	A4-2	1.99996	1.00183e-06	0.00626144	-17.8704	-13.6924	-0.712327	-11.376408621658916
161	A4-2	2.19996	1.45757e-06	0.00910981	-7.7903	-7.81748	-0.496968	-5.455305873558286
162	A4-2	2.39993	2.41112e-06	0.0150695	-13.9783	2.78022	-1.60917	-10.678323766548328
163	A4-2	2.59988	5.82819e-06	0.0364262	-0.499783	2.80582	-0.15066	-0.413603395358286
164	A4-2	2.79968	1.72956e-05	0.108098	0.0271352	0.163974	0.0261401	0.02418185350330256
165	A4-2	2.99975	4.71883e-05	0.294927	0.675909	0.245061	1.90343	0.6453902152057966
166	A4-2	3.19982	0.00010745	0.671562	0.946947	0.35568	6.47721	0.9644991825028815
167	A4-2	3.39976	0.000211356	1.32098	1.02408	0.350343	14.6395	1.1082302532967947
168	A4-2	3.5998	0.000384303	2.40189	1.02397	0.456697	28.182	1.1733260057704558
169	A4-2	3.79978	0.00059737	3.73356	1.02528	0.467326	46.2994	1.2400872089908828
170	A4-2	3.9997	0.000859058	5.36911	1.01361	0.478921	69.2869	1.2904727226672577
171	A4-2	4.19966	0.00118067	7.37919	0.986941	0.481354	97.3563	1.3193358620661617
172	A4-2	4.3997	0.00154673	9.66706	0.938313	0.48874	127.033	1.314081013255323
173	A4-2	4.59966	0.0019386	12.1162	0.901556	0.493739	159.933	1.3199930671332596
174	A4-2	4.8	0.00237237	14.8273	0.862747	0.49327	195.451	1.3181833509809608
175	A4-2	4.99996	0.0028477	17.7981	0.825165	0.496159	233.739	1.3132806310785983
176	A4-2	5.20001	0.00335971	20.9982	0.785675	0.486008	273.073	1.3004590869693593
177	A4-2	5.39996	0.00391289	24.4556	0.750688	0.483478	315.557	1.29032614206971
178	A4-2	5.59996	0.00451172	28.1983	0.716388	0.472769	360.085	1.2769741438313658
179	A4-2	5.8	0.005157	32.2313	0.687085	0.466272	408.852	1.268493669197333
180	A4-2	5.99997	0.00585225	36.5766	0.655966	0.462803	458.23	1.2527955031358848
181	A4-2	6.19998	0.00660238	41.2649	0.629143	0.460263	512.354	1.2416218141810595
182	A4-2	6.4	0.00740591	46.2869	0.601612	0.453253	567.29	1.2255951467909925
183	A4-2	6.59997	0.00826609	51.6631	0.576569	0.446762	625.782	1.2112745847616577
184	A4-2	6.79996	0.00918401	57.4001	0.552994	0.441331	687.051	1.1969508763922014
185	A4-2	6.99996	0.0101665	63.5406	0.531949	0.436923	753.126	1.1852673723572016
186	A4-2	7.19994	0.0112091	70.0569	0.507927	0.428854	815.514	1.1640737743177332
187	A4-2	7.39995	0.012302	76.8875	0.48693	0.422105	881.862	1.1469510648675012
188	A4-2	7.59989	0.0134547	84.0919	0.467894	0.416949	951.83	1.1318926079681872
189	A4-2	7.7999	0.014665	91.6562	0.45038	0.41112	1024.9	1.118200405428111
190	A4-2	7.99989	0.0159385	99.6156	0.432764	0.405163	1097.77	1.1020061114925774
191	A4-2	8.19988	0.0172768	107.98	0.416226	0.400219	1173.09	1.0863956288201517
192	A4-2	8.39987	0.0186758	116.724	0.400488	0.394131	1249.89	1.0708080600390666
193	A4-2	8.57799	0.020001	125.006	0.38505	0.386357	1314.27	1.0513655344543462
194	A5-1	-0.999977	-0.000183138	-1.14461	0.170294	0.0101672	0.620439	-0.05420527515922454
195	A5-1	-0.799997	-7.13384e-05	-0.445865	0.0360757	-0.467753	0.0409597	-0.009186569925874424
196	A5-1	-0.599972	-4.71623e-05	-0.294764	0.237459	-0.118423	0.133674	-0.04534949993893419
197	A5-1	-0.399963	-2.53838e-05	-0.158649	3.13006	0.370943	0.632206	-0.398493529741757
198	A5-1	-0.200005	-1.07872e-05	-0.06742	1.25405	-2.46273	0.0538263	-0.07983728863838624
199	A5-1	3.41892e-05	7.99441e-10	4.99651e-06	-151113000.0	14258.2	-0.0821691	-1644.5298818575363
200	A5-1	0.200042	1.01353e-05	0.0633456	10.1568	-2.7132	0.409678	0.64673473769291
201	A5-1	0.399977	2.65062e-05	0.165664	-2.56413	0.0860984	-0.54082	-0.32645595904964264
202	A5-1	0.599967	5.69489e-05	0.355931	0.105134	-0.205407	0.0714637	0.020077964549308717
203	A5-1	0.799982	8.4461e-05	0.527881	0.256478	0.0176026	0.34476	0.06531017407332333
204	A5-1	0.999992	0.000117528	0.73455	0.0413708	-0.0857793	0.0967302	0.013168633857463752
205	A5-1	1.2	0.000144051	0.900319	0.0337675	-0.0969163	0.116125	0.012898206080289321
206	A5-1	1.4	0.000164339	1.02712	-0.0213952	-0.166349	-0.0979299	-0.009534416621232184
207	A5-1	1.60001	0.000238657	1.49161	-0.0224871	-0.0652757	-0.170829	-0.011452658536748882
208	A5-1	1.79999	0.000163838	1.02399	-0.0455387	-0.108682	-0.267175	-0.02609156339417377
209	A5-1	1.99997	0.00018212	1.13825	-0.0868281	-0.0640901	-0.629175	-0.05527564243356029
210	A5-1	2.19998	0.000635579	3.97237	-0.00569433	0.000298072	-0.158402	-0.003987594307680301
211	A5-1	2.39987	0.0017981	11.2381	0.00457761	0.00420998	0.39298	0.003496854450485402
212	A5-1	2.59993	0.00204849	12.8031	0.00427945	-0.00500657	0.453434	0.003541595394865306
213	A5-1	2.79988	0.00271219	16.9512	0.00142917	-0.0054393	0.21591	0.0012737151352116664
214	A5-1	2.99977	0.00384871	24.0544	0.00229781	-0.00219386	0.527774	0.002194085073832646
215	A5-1	3.19988	0.00248369	15.5231	0.0536958	0.0103608	8.48988	0.05469191076524663
216	A5-1	3.39987	0.00134702	8.41887	0.187608	0.0814393	17.093	0.2030319983560739
217	A5-1	3.59984	0.00132621	8.28881	0.355789	0.144897	33.7924	0.4076869900504415
218	A5-1	3.79979	0.000995642	6.22276	0.778088	0.350742	58.5628	0.941106518650888
219	A5-1	3.99971	0.00114525	7.15781	0.943435	0.435172	85.9748	1.2011327487038634
220	A5-1	4.19978	0.00151507	9.46919	0.909415	0.457288	115.12	1.2157322854436337
221	A5-1	4.39975	0.00178234	11.1396	0.962758	0.482774	150.199	1.3483338719523146
222	A5-1	4.59979	0.00219127	13.6954	0.910477	0.497045	182.572	1.3330899426084672
223	A5-1	4.80004	0.00263578	16.4736	0.870231	0.488882	219.038	1.329630439005439
224	A5-1	5.00006	0.00312026	19.5016	0.824336	0.485095	255.859	1.3119897854535014
225	A5-1	5.20007	0.00363083	22.6927	0.776798	0.464041	291.778	1.2857791272083094
226	A5-1	5.40008	0.00419292	26.2057	0.747436	0.465618	336.683	1.2847701072667397
227	A5-1	5.6	0.00480642	30.0401	0.704741	0.459366	377.372	1.2562275092293302
228	A5-1	5.80008	0.00546508	34.1567	0.67294	0.453159	424.362	1.2423975384038857
229	A5-1	6.00004	0.00617106	38.5691	0.636111	0.443301	468.573	1.2148922323829179
230	A5-1	6.20005	0.00692729	43.2956	0.601024	0.431613	513.548	1.186143626604089
231	A5-1	6.40009	0.00773546	48.3466	0.577455	0.426611	568.749	1.1763991676767342
232	A5-1	6.6	0.00860134	53.7584	0.54643	0.419102	617.127	1.1479638530908658
233	A5-1	6.79999	0.00951658	59.4786	0.521997	0.409822	672.028	1.1298651952130683
234	A5-1	6.99996	0.0105018	65.6363	0.496521	0.402863	726.151	1.106325310841714
235	A5-1	7.19999	0.0115301	72.0631	0.471465	0.393717	778.654	1.0805169358520517
236	A5-1	7.4	0.0126081	78.8006	0.451386	0.386845	837.837	1.0632368281459785
237	A5-1	7.59998	0.013754	85.9625	0.429486	0.376522	893.141	1.0389890940817215
238	A5-1	7.79996	0.0149489	93.4306	0.411367	0.371486	954.247	1.0213431145684604
239	A5-1	7.99996	0.0162098	101.311	0.391649	0.363346	1010.4	0.9973250683538806
240	A5-1	8.1999	0.0175215	109.509	0.375865	0.356699	1074.34	0.9810517856979791
241	A5-1	8.39996	0.01891	118.187	0.358404	0.349559	1132.59	0.958303366698537
242	A5-1	8.54401	0.0200011	125.007	0.345095	0.341573	1173.23	0.9385314422392346
243	B1-1	-0.999974	-0.00105289	-6.58056	0.00959764	0.0198476	0.201032	-0.003054937573701934
244	B1-1	-0.799992	-0.000837279	-5.23299	0.00774675	0.0119155	0.10323	-0.0019726771883760525
245	B1-1	-0.599968	-0.000540945	-3.38091	0.0641654	0.0311643	0.414297	-0.012254008536163341
246	B1-1	-0.399956	-0.00034604	-2.16275	-0.00822173	0.0562966	-0.0226377	0.0010467090509767656
247	B1-1	-0.199981	-0.00051675	-3.22969	0.125443	0.0180338	0.257896	-0.007985162662670412
248	B1-1	8.09431e-05	1.8371e-07	0.00114819	483625.0	-6.45032	0.143071	12.460568372830279
249	B1-1	0.200062	0.000969549	6.05968	0.106298	-0.00162341	0.410193	0.006769218836638238
250	B1-1	0.400017	0.00146344	9.1465	0.0462278	-0.00250609	0.538377	0.005886153173344995
251	B1-1	0.600013	0.001386	8.6625	0.0175363	-0.00250484	0.29013	0.003349264069264069
252	B1-1	0.80003	0.00127975	7.99844	0.0268683	0.0102385	0.54727	0.006842209230800006
253	B1-1	1.00003	0.00128331	8.02069	-0.00297844	0.0099294	-0.0760437	-0.0009480942412685194
254	B1-1	1.20004	0.00148341	9.27131	-0.00692147	-0.00149467	-0.245124	-0.002643898219345486
255	B1-1	1.40003	0.00170414	10.6509	0.00418912	0.00683259	0.198836	0.0018668469331230228
256	B1-1	1.60004	0.00192573	12.0358	0.00696104	0.0115966	0.426708	0.003545323119360574
257	B1-1	1.80002	0.00216171	13.5107	-0.000381918	0.00924123	-0.0295648	-0.00021882507938152722
258	B1-1	2.00002	0.0023523	14.7019	-0.00193916	0.011741	-0.181498	-0.0012345207082077826
259	B1-1	2.20039	0.00251444	15.7152	0.00124151	0.00340286	0.136654	0.0008695657707187947
260	B1-1	2.40034	0.00270743	16.9214	-0.00136399	0.00927467	-0.176348	-0.0010421596321817344
261	B1-1	2.60031	0.00330242	20.6401	0.00183276	0.00468776	0.313107	0.0015169839293414276
262	B1-1	2.80026	0.00403392	25.212	-0.000109968	0.00391681	-0.0247128	-9.801999048072348e-05
263	B1-1	3.00021	0.00501836	31.3648	0.00138908	-0.0026987	0.416073	0.0013265603479059329
264	B1-1	3.20027	0.00553061	34.5663	0.00578878	4.63614e-05	2.03834	0.00589689958138418
265	B1-1	3.40025	0.00407401	25.4626	0.0675507	0.0331066	18.6163	0.07311232945575079
266	B1-1	3.60029	0.00206699	12.9187	0.295615	0.130757	43.7655	0.3387763474653023
267	B1-1	3.80024	0.00175648	10.978	0.531677	0.238107	70.6044	0.6431444707597012
268	B1-1	4.00016	0.00167911	10.4944	0.744119	0.362447	99.4327	0.947483419728617
269	B1-1	4.20015	0.00202108	12.6318	0.769879	0.40324	130.017	1.029283237543343
270	B1-1	4.40006	0.00233855	14.6159	0.792015	0.435064	162.132	1.1092850936309089
271	B1-1	4.60009	0.00271311	16.9569	0.795039	0.444506	197.402	1.1641396717560402
272	B1-1	4.80047	0.00315753	19.7346	0.780153	0.453229	235.256	1.1920991557974319
273	B1-1	5.00043	0.0036753	22.9706	0.748129	0.449598	273.531	1.1907873542702412
274	B1-1	5.20041	0.00423944	26.4965	0.722491	0.460031	316.89	1.1959692789613723
275	B1-1	5.40037	0.00488069	30.5043	0.690784	0.454437	362.224	1.1874522608288012
276	B1-1	5.6003	0.00560571	35.0357	0.66109	0.448504	412.888	1.1784779524884619
277	B1-1	5.80031	0.00638794	39.9246	0.629869	0.440687	464.293	1.1629246128953077
278	B1-1	6.00032	0.00725263	45.3289	0.600025	0.43585	519.481	1.1460260451941255
279	B1-1	6.20033	0.00820403	51.2752	0.569686	0.422448	576.511	1.1243466627141385
280	B1-1	6.40033	0.00923149	57.6968	0.54326	0.41819	638.576	1.106778885484117
281	B1-1	6.60031	0.0103576	64.735	0.518583	0.410674	705.297	1.089514173167529
282	B1-1	6.80034	0.011568	72.3	0.490048	0.403165	766.933	1.0607648686030429
283	B1-1	7.00031	0.0128589	80.3681	0.467029	0.392958	836.364	1.0406666326564893
284	B1-1	7.20029	0.0142362	88.9762	0.446229	0.386702	909.981	1.022724054297666
285	B1-1	7.40031	0.015717	98.2312	0.42485	0.377401	983.072	1.0007736849392046
286	B1-1	7.60024	0.0172913	108.071	0.405426	0.371205	1059.98	0.9808181658354231
287	B1-1	7.80027	0.0189685	118.553	0.386827	0.363304	1138.65	0.9604565046856681
288	B1-1	7.90067	0.020001	125.006	0.374553	0.35604	1177.5	0.9419547861702637
289	B4-1	-0.999979	-0.000336437	-2.10273	0.002269	-0.0411493	0.0151865	-0.0007222277705649322
290	B4-1	-0.800001	-0.00026499	-1.65619	-0.00342147	-0.0207292	-0.0144299	0.00087127080830098
291	B4-1	-0.599978	-0.00019589	-1.22431	0.0600569	-0.0804468	0.140424	-0.01146964412607918
292	B4-1	-0.399961	-9.29031e-05	-0.580644	0.00824305	-0.0675458	0.00609349	-0.0010494364877618643
293	B4-1	-0.199998	-0.000377689	-2.36056	-0.317406	-0.0504197	-0.476985	0.020206434066492696
294	B4-1	4.25577e-05	-1.35635e-08	-8.47719e-05	5715940.0	-224.258	0.0656398	-77.43108270547198
295	B4-1	0.20003	0.000710363	4.43977	0.0818209	-0.0200603	0.231297	0.005209661761757928
296	B4-1	0.399973	0.000577632	3.6102	-0.073758	-0.0542757	-0.339017	-0.009390532380477537
297	B4-1	0.59997	0.000628045	3.92528	-0.0762429	-0.0297324	-0.571544	-0.014560591855867607
298	B4-1	0.799984	0.000605768	3.78605	-0.0533404	-0.0602253	-0.51425	-0.013582757755444328
299	B4-1	0.999989	0.000588525	3.67828	-0.042882	-0.0198975	-0.502071	-0.013649613406265974
300	B4-1	1.19999	0.000584431	3.65269	-0.0503259	-0.0502193	-0.702154	-0.019222928855172485
301	B4-1	1.4	0.000644225	4.02641	-0.031307	-0.0618778	-0.561743	-0.013951460482166495
302	B4-1	1.59999	0.000794171	4.96357	-0.0119906	-0.0327843	-0.303111	-0.0061067135146678705
303	B4-1	1.79997	0.000849824	5.3114	-0.0106289	-0.0292269	-0.323455	-0.0060898256580186015
304	B4-1	1.99997	0.000980513	6.12821	-0.00257443	-0.0304719	-0.100436	-0.0016389125046302265
305	B4-1	2.19996	0.00104011	6.50069	-0.000493568	-0.0498727	-0.0224683	-0.00034562946394921153
306	B4-1	2.39996	0.00119778	7.48613	-0.0100504	-0.0110009	-0.574769	-0.007677785451227803
307	B4-1	2.59994	0.00141029	8.81431	-0.00508223	-0.0255708	-0.370729	-0.004205990032118225
308	B4-1	2.79991	0.00174745	10.9216	-0.00219477	-0.0139835	-0.213633	-0.0019560595517140343
309	B4-1	2.99987	0.00195795	12.2372	0.0186659	-0.00284094	2.18114	0.01782384859281535
310	B4-1	3.19987	0.00166408	10.4005	0.0942942	0.0173571	9.98899	0.09604336329984135
311	B4-1	3.39981	0.000882176	5.5136	0.41848	0.149399	24.9698	0.4528765235055136
312	B4-1	3.59982	0.000922234	5.76396	0.666562	0.266532	44.0243	0.7637856612467817
313	B4-1	3.7998	0.000962617	6.01636	0.994812	0.422183	72.3911	1.2032375057343643
314	B4-1	3.99978	0.00126888	7.9305	1.0223	0.485119	103.22	1.301557278860097
315	B4-1	4.19981	0.00153261	9.57881	1.08672	0.533835	139.158	1.4527691853163387
316	B4-1	4.3997	0.0018834	11.7713	1.07699	0.556737	177.545	1.5082871050776039
317	B4-1	4.59973	0.00227187	14.1992	1.05151	0.566971	218.606	1.5395656093301031
318	B4-1	4.80002	0.00268031	16.7519	1.02253	0.570489	261.718	1.5623183041923605
319	B4-1	5.00005	0.00318436	19.9022	0.971934	0.573165	307.867	1.5468993377616544
320	B4-1	5.20006	0.00369605	23.1003	0.933898	0.569525	357.088	1.545815422310533
321	B4-1	5.40002	0.00429567	26.8479	0.889093	0.562354	410.302	1.5282461570551145
322	B4-1	5.60002	0.00488727	30.5454	0.855843	0.561559	465.994	1.5255783194850943
323	B4-1	5.80009	0.00559695	34.9809	0.814559	0.555528	526.065	1.5038635369587405
324	B4-1	6.00003	0.00637568	39.848	0.77383	0.544075	588.919	1.4779135715719733
325	B4-1	6.20007	0.007231	45.1938	0.736091	0.532663	656.533	1.4527059021370188
326	B4-1	6.40009	0.00815927	50.9954	0.702647	0.523664	729.97	1.431442836020504
327	B4-1	6.60002	0.00917832	57.3645	0.66345	0.514243	799.552	1.39380976039188
328	B4-1	6.80002	0.0102746	64.2163	0.633383	0.504977	880.383	1.370965004212326
329	B4-1	6.99999	0.0114579	71.6119	0.599788	0.490639	957.041	1.3364273256260482
330	B4-1	7.19995	0.0127245	79.5281	0.570755	0.481254	1040.28	1.3080659540464314
331	B4-1	7.39998	0.0140743	87.9644	0.544903	0.471613	1129.03	1.2835078736397907
332	B4-1	7.59998	0.0155247	97.0294	0.519469	0.462962	1219.34	1.2566706585838932
333	B4-1	7.8	0.0170786	106.741	0.495634	0.453594	1313.52	1.2305674483094593
334	B4-1	7.99992	0.0187322	117.076	0.473277	0.442794	1410.98	1.2051829580785132
335	B4-1	8.13241	0.0200006	125.004	0.454863	0.433497	1471.88	1.1774663210777256
336	C1-1	-0.99998	-0.0023816	-14.885	0.0114362	-0.00142809	0.541842	-0.0036401881088343976
337	C1-1	-0.799996	-0.00381981	-23.8738	-0.00769655	-0.00147626	-0.467903	0.0019599016495069907
338	C1-1	-0.599973	-0.00249499	-15.5937	-0.0234678	-0.00811096	-0.698879	0.004481803548869095
339	C1-1	-0.399961	-0.00135805	-8.48781	-0.00382922	-0.00968526	-0.0413784	0.0004875038437476806
340	C1-1	-0.200008	-0.000905508	-5.65942	0.0694973	-0.0252805	0.250402	-0.004424516999975263
341	C1-1	8.62837e-05	2.37356e-07	0.00148348	-1631770.0	-19.1272	-0.664841	-44.816310297408805
342	C1-1	0.200069	0.000897572	5.60982	-0.175422	0.00809762	-0.626705	-0.01117157056732658
343	C1-1	0.40002	0.00145187	9.07419	-0.0309597	-0.0143037	-0.357714	-0.003942103923325387
344	C1-1	0.600021	0.00194255	12.1409	-0.0144055	0.00616071	-0.33404	-0.002751361101730514
345	C1-1	0.800034	0.00225809	14.1131	0.00233385	-0.00134159	0.083879	0.000594334341852605
346	C1-1	1.00004	0.00263216	16.451	-0.00756264	-0.00547849	-0.396035	-0.0024073612546349765
347	C1-1	1.20004	0.00312712	19.5445	0.00170041	0.00178978	0.126948	0.000649533116733608
348	C1-1	1.40004	0.00355447	22.2154	0.000113997	-0.000273339	0.011286	5.080259639709391e-05
349	C1-1	1.60004	0.00373417	23.3386	0.00486274	-0.00386158	0.578011	0.002476630989005339
350	C1-1	1.80003	0.0036934	23.0837	0.00085516	-0.00113053	0.113105	0.0004899777765262934
351	C1-1	2.00002	0.00378727	23.6704	0.00122482	-0.00357259	0.184571	0.0007797544612680817
352	C1-1	2.20035	0.00381969	23.8731	0.00163259	-0.00564237	0.272978	0.001143454348199438
353	C1-1	2.40031	0.00409986	25.6241	-4.82693e-05	-0.00104175	-0.00945012	-3.687981236414157e-05
354	C1-1	2.60032	0.00462898	28.9311	0.0013719	0.0039687	0.328523	0.0011355358074874443
355	C1-1	2.80028	0.00523106	32.6941	2.26022e-05	0.00326167	0.00658677	2.0146662547676797e-05
356	C1-1	3.00023	0.00584559	36.5349	-0.00101988	0.000669009	-0.355846	-0.0009739892541104532
357	C1-1	3.20027	0.00671144	41.9465	3.05555e-06	-0.000516054	0.00130564	3.1126315664000575e-06
358	C1-1	3.40021	0.00809976	50.6235	-7.73803e-05	-0.000696291	-0.0423973	-8.37502345748516e-05
359	C1-1	3.60023	0.00986365	61.6478	-0.000784746	-0.0018545	-0.554405	-0.0008993102754680623
360	C1-1	3.80025	0.0145186	90.7412	0.000365376	-0.00149401	0.401058	0.00044198004875403897
361	C1-1	4.00019	0.0160726	100.454	0.000303739	0.000333376	0.388505	0.0003867491588189619
362	C1-1	4.20019	0.0173105	108.191	1.1247e-06	-0.000339502	0.00162684	1.5036740579160927e-06
363	C1-1	4.40013	0.0178542	111.589	0.0293618	0.0156382	45.8901	0.04112421475235014
364	C1-1	4.60014	0.00242218	15.1386	0.513652	0.295805	113.861	0.7521237102506176
365	C1-1	4.80047	0.00275104	17.194	0.507952	0.298078	133.455	0.7761719204373619
366	C1-1	5.00046	0.00319896	19.9935	0.491252	0.305539	156.334	0.7819241253407357
367	C1-1	5.20046	0.00365494	22.8434	0.475092	0.306463	179.651	0.7864459756428553
368	C1-1	5.4004	0.00417596	26.0998	0.454705	0.305132	204.005	0.7816343420256094
369	C1-1	5.60041	0.00472143	29.5089	0.441118	0.303686	232.048	0.7863661471623815
370	C1-1	5.80045	0.00533215	33.3259	0.422636	0.303088	260.053	0.7803330142621805
371	C1-1	6.0004	0.00598902	37.4314	0.404801	0.297751	289.406	0.773163707475542
372	C1-1	6.2004	0.00670493	41.9058	0.388321	0.296033	321.17	0.7664094230392929
373	C1-1	6.40045	0.00748264	46.7665	0.372323	0.290923	354.744	0.7585429741374703
374	C1-1	6.6004	0.00831166	51.9479	0.356331	0.288554	388.903	0.7486404647733595
375	C1-1	6.80036	0.00910542	56.9089	0.345712	0.287736	425.87	0.7483363762082907
376	C1-1	7.00037	0.0100131	62.5819	0.335222	0.285785	467.469	0.7469715684566943
377	C1-1	7.20039	0.0109384	68.365	0.323441	0.284242	506.798	0.7413120748921231
378	C1-1	7.40038	0.0119523	74.7019	0.310742	0.280936	546.808	0.7319867366158024
379	C1-1	7.60034	0.0130354	81.4713	0.299634	0.276946	590.579	0.72489207856018
380	C1-1	7.80035	0.0141145	88.2156	0.290218	0.274873	635.674	0.7205913693269672
381	C1-1	8.00032	0.0152993	95.6206	0.280094	0.27381	682.044	0.713281447721516
382	C1-1	8.20026	0.0165291	103.307	0.270896	0.270479	730.481	0.7070972925358397
383	C1-1	8.40031	0.0178065	111.291	0.261741	0.267835	778.889	0.6998670153022257
384	C1-1	8.60028	0.0191581	119.738	0.252554	0.265353	827.844	0.6913795119343902
385	C1-1	8.70374	0.0200015	125.009	0.24663	0.262148	854.17	0.6832868033501588
386	C2-1	-0.99997	-0.00085298	-5.33113	0.0100536	-0.00221463	0.1706	-0.0032000720297572934
387	C2-1	-0.799983	-0.000631051	-3.94407	0.00744449	-0.0241875	0.074767	-0.0018956813646816614
388	C2-1	-0.599959	-0.000398796	-2.49247	0.0121124	0.0515323	0.0576546	-0.0023131512114488843
389	C2-1	-0.399945	-0.000247796	-1.54872	0.0566369	0.0858494	0.111667	-0.0072102768738054645
390	C2-1	-0.199981	-0.000241774	-1.51109	0.5469	-0.026639	0.526061	-0.03481334665704888
391	C2-1	8.98361e-05	1.63903e-07	0.00102439	792457.0	-6.17885	0.232137	22.660998252618633
392	C2-1	0.200079	0.000806037	5.03773	0.00264815	-0.0246832	0.00849629	0.00016865314338005414
393	C2-1	0.400032	0.000783552	4.8972	0.0721998	0.00850452	0.450224	0.009193498325573798
394	C2-1	0.600036	0.000866338	5.41461	-0.0107609	-0.00902781	-0.111286	-0.0020552911474695313
395	C2-1	0.800048	0.000879314	5.49571	-0.0455049	-0.00478943	-0.636866	-0.011588420786395208
396	C2-1	1.00004	0.000902324	5.63952	0.0108135	-0.0272019	0.194122	0.003442172383465259
397	C2-1	1.20005	0.000931207	5.82004	0.00395347	0.0105111	0.0878929	0.001510176906000646
398	C2-1	1.40005	0.000948038	5.92524	0.00713389	-0.0124281	0.188376	0.0031792129939040444
399	C2-1	1.60005	0.00111478	6.96737	0.00655795	-0.000820657	0.232713	0.003340040790140326
400	C2-1	1.80003	0.00126915	7.93219	0.00689259	-0.00266766	0.31326	0.003949224615144115
401	C2-1	2.00002	0.00129951	8.12194	-0.00491302	-0.00511064	-0.254034	-0.0031277502665619295
402	C2-1	2.20043	0.00138417	8.65106	0.00725123	0.00341542	0.439378	0.005078892066405735
403	C2-1	2.40038	0.00158172	9.88575	0.00163185	-0.00518998	0.123259	0.0012468350909136889
404	C2-1	2.60038	0.00189162	11.8226	-0.00364954	-0.00502512	-0.35714	-0.0030208245225246564
405	C2-1	2.80034	0.00229235	14.3272	0.000159558	-0.00707255	0.020377	0.00014222597576637444
406	C2-1	3.00032	0.00343729	21.4831	0.0080618	0.00316151	1.65404	0.007699261279796676
407	C2-1	3.20039	0.00187556	11.7223	0.031931	0.00843307	3.81309	0.03252851402881687
408	C2-1	3.40032	0.0012768	7.98	0.131867	0.0550908	11.3897	0.1427280701754386
409	C2-1	3.60034	0.000821121	5.13201	0.379312	0.186584	22.3089	0.4347010235755581
410	C2-1	3.80031	0.000918633	5.74146	0.497688	0.228259	34.5659	0.6020402476025262
411	C2-1	4.00024	0.0013658	8.53625	0.450143	0.232277	48.9276	0.5731744032801288
412	C2-1	4.20037	0.00168972	10.5608	0.449835	0.244885	63.5164	0.6014354973108097
413	C2-1	4.40024	0.00232479	14.5299	0.399008	0.22038	81.2029	0.5588675765146354
414	C2-1	4.60024	0.00231917	14.4948	0.49933	0.288367	105.982	0.731172558434749
415	C2-1	4.8006	0.00244703	15.2939	0.548748	0.321266	128.244	0.8385303944709982
416	C2-1	5.00052	0.00276312	17.2695	0.553816	0.337244	152.233	0.881513651234836
417	C2-1	5.20055	0.00323616	20.226	0.531592	0.339655	177.987	0.879991100563631
418	C2-1	5.40053	0.00321878	20.1174	0.606331	0.398745	209.685	1.0423066599063497
419	C2-1	5.60053	0.00370505	23.1566	0.571613	0.390325	235.969	1.0190140176018931
420	C2-1	5.80054	0.00422634	26.4146	0.552189	0.389189	269.309	1.0195460086467334
421	C2-1	6.00051	0.00480685	30.0428	0.52196	0.381568	299.513	0.9969543451342749
422	C2-1	6.20053	0.00540732	33.7958	0.502715	0.382186	335.323	0.992203173175365
423	C2-1	6.40053	0.0061067	38.1669	0.47537	0.370747	369.645	0.9684962624682644
424	C2-1	6.60043	0.00681314	42.5821	0.457877	0.364868	409.637	0.9619934197702792
425	C2-1	6.8005	0.00759485	47.4678	0.436785	0.363452	448.805	0.9454935766983092
426	C2-1	7.00044	0.0084342	52.7137	0.417942	0.356561	490.926	0.9313062828069363
427	C2-1	7.20043	0.00932946	58.3091	0.397485	0.349352	531.21	0.9110241797592487
428	C2-1	7.40046	0.0102998	64.3738	0.380785	0.343974	577.428	0.8969922546129014
429	C2-1	7.60045	0.0113004	70.6275	0.363228	0.336988	620.645	0.8787582740433967
430	C2-1	7.80046	0.0123704	77.315	0.350395	0.331894	672.654	0.8700174610360214
431	C2-1	8.00046	0.013509	84.4313	0.3348	0.324332	719.869	0.8526091627157228
432	C2-1	8.20037	0.0147077	91.9231	0.321888	0.319627	772.348	0.8402110024574888
433	C2-1	8.40047	0.01598	99.875	0.307541	0.312596	821.323	0.8223509386733416
434	C2-1	8.60039	0.0173083	108.177	0.296028	0.307704	876.668	0.8104014716621831
435	C2-1	8.80034	0.018717	116.981	0.283245	0.301564	928.172	0.7934382506560895
436	C2-1	8.97043	0.0200018	125.011	0.272337	0.296303	972.12	0.777627568773948
437	C3-1	-0.999966	-0.00129407	-8.08794	-0.00103293	-0.0188267	-0.0265915	0.0003287796398093952
438	C3-1	-0.799987	-0.00114282	-7.14262	-0.0550103	-0.0203563	-1.00054	0.014008025066432206
439	C3-1	-0.599967	-0.000716062	-4.47539	-0.0254109	-0.0122814	-0.217184	0.0048528508130017715
440	C3-1	-0.399956	-0.00049968	-3.123	-0.0316921	-0.0296567	-0.126004	0.004034710214537303
441	C3-1	-0.199983	-0.000717303	-4.48314	-0.138139	-0.0251078	-0.394223	0.008793457264328128
442	C3-1	8.46863e-05	1.7076e-07	0.00106725	-2596470.0	-206.126	-0.746986	-69.99166081049427
443	C3-1	0.200071	0.000889781	5.56113	-0.0146732	-0.0567863	-0.0519664	-0.0009344575652789991
444	C3-1	0.400027	0.00165717	10.3573	-0.0150501	-0.0147603	-0.198485	-0.0019163778204744479
445	C3-1	0.600019	0.00226258	14.1411	-0.00738959	-0.0144494	-0.199581	-0.00141135413793835
446	C3-1	0.800045	0.00213603	13.3502	0.00594625	-0.0116775	0.20216	0.0015142844301958024
447	C3-1	1.00005	0.00180513	11.2821	-0.0114712	0.00219639	-0.411974	-0.003651571959121086
448	C3-1	1.20005	0.00183798	11.4874	0.00130495	0.00686937	0.0572618	0.000498474850705991
449	C3-1	1.40006	0.0020179	12.6119	0.000707845	-0.0198527	0.0397846	0.0003154528659440687
450	C3-1	1.60006	0.00229295	14.3309	0.00109894	-0.00825497	0.0802113	0.0005597087412514218
451	C3-1	1.80004	0.00264935	16.5584	0.000233508	-0.00208756	0.022154	0.000133793120108223
452	C3-1	2.00003	0.00312368	19.523	0.00100872	-0.0038876	0.125372	0.0006421758950980895
453	C3-1	2.20046	0.00356342	22.2714	0.00168735	-0.00258131	0.263218	0.0011818655315786165
454	C3-1	2.40045	0.00384239	24.0149	-0.00101443	-0.00309638	-0.186142	-0.000775110452260888
455	C3-1	2.60043	0.00364052	22.7533	-0.00100662	-0.00317293	-0.189584	-0.000833215401721948
456	C3-1	2.80041	0.00403608	25.2255	-0.000984736	-0.010075	-0.221427	-0.0008777903312124637
457	C3-1	3.00035	0.00426355	26.6472	-0.000222951	-0.00464823	-0.0567392	-0.0002129274370290312
458	C3-1	3.20037	0.00478324	29.8953	0.000785851	-0.000863477	0.239327	0.000800550588219553
459	C3-1	3.40035	0.00575256	35.9535	0.00834148	0.00129349	3.24607	0.009028522953259071
460	C3-1	3.60035	0.00105046	6.56537	0.252906	0.103626	19.0289	0.28983743490465885
461	C3-1	3.80034	0.000980199	6.12624	0.44839	0.18673	33.2294	0.5424110057718926
462	C3-1	4.00028	0.000980041	6.12526	0.627897	0.303884	48.9726	0.7995187143076375
463	C3-1	4.20026	0.00115804	7.23775	0.685799	0.36288	66.3631	0.916902352250354
464	C3-1	4.40025	0.00139123	8.69519	0.722611	0.38363	88.0057	1.0121193441431413
465	C3-1	4.60027	0.00164668	10.2918	0.722295	0.404132	108.852	1.057657552614703
466	C3-1	4.80062	0.00197293	12.3308	0.702158	0.418951	132.304	1.072955525999935
467	C3-1	5.00057	0.00232047	14.5029	0.670145	0.403473	154.702	1.066697005426501
468	C3-1	5.20053	0.00273787	17.1117	0.636268	0.394553	180.231	1.0532618033275478
469	C3-1	5.40049	0.0031855	19.9094	0.60306	0.386922	206.396	1.0366761429274614
470	C3-1	5.60048	0.00365447	22.8404	0.579845	0.390086	236.098	1.0336859249400185
471	C3-1	5.80056	0.0041674	26.0462	0.55292	0.383526	265.906	1.0209013214979537
