Repository: owen-melville/bsubpc-oled-data

# bsubpc-oled-data
<h1> Data and Code for: Studying the Influence of Axial Substituent on Hyperfluorescence in Organic Light-Emitting Diodes Using Boron Subphthalocyanines as Fluorescent Emitters </h1>

All Programs and Data collected by Owen Alfred Melville, PhD as a part of his postdoctoral fellowship with Professor Timothy Bender at the University of Toronto.

<h2>Folder Breakdown:</h2>
- <b> Raw OLED Data: </b> Raw data collected from the OLEDs during characterization. This includes optoelectronic data as a function of Voltage and full spectra has a function of wavelength.

- <b> IC6 Evaporation Logs: </b> Raw data collected during the deposition of the OLEDs from the IC6 which controls the deposition of the thin films.
  
- <b> Offline Spreadsheets: </b> Summary deposition and electro-optical data for each device, labelling for each device index (eg OLED-001 corresponds to what materials).
  
- <b> Python: </b> Python programs and corresponding batch files used to analyze the raw data.
  
- <b> Output Data: </b> Contains analytical outputs for each deposition run and device. This includes a large number of graphs and visualizations.


<i>For any questions on the Python programs or data herein, please contact Owen Melville (owen.melville@utoronto.ca) </i>

<h1>Output Data Readme</h1>

This folder contains all the results of the automated analysis in the <b>Python</b> folder. There are two sorts of folders: Deposition output folders and OLED output folders. Deposition output folders contain the results of analysis of the deposition runs (from the IC6) and end in the suffix <b>-L#</b> where # ranges between 1 and 6 representing the different layers in a single OLED. OLED output folders contain the analytical results of the optoelectronic data in the <b>Raw OLED Data</b> folder and do not contain this suffix (eg OLED-033). 

<h2>1. Deposition Output Folders</h2>

<b>Deposition Graphs:</b>

These graphs show the input power, deposition rate, and total thickness as a function of time. The shutter was open only between two zeroes in the thickness data, which can be seen below as between 500s and 700s, approximately. This is how the thickness of the layer is calculated. 
<b> Composition Graphs: </b>

These graphs show the distribution of composition (by rate) within different thickness bins in each emissive layer. You will only see these in devices with a Host and one or more Dopant (typically <b>-L3</b>)
<b> Condensed Data: </b> 

This takes the IC6 readings, which contains excessive information, and parses it into a smaller set of more useful data. 

<h2>2. OLED Output Folders</h2>

<b>Visual Chart:</b>

This chart summarizes the performance of each pixel. Pixels that were short circuited or open circuit or were untestable (often A5 due to the testing setup) are greyed out. The color displayed is an approximation of the color of the device by converting the spectra into RGB, but it is not a true representation of the color. 
<b>Average Spectra:</b>

This graph shows the shape of the emission at a specified luminance, averaged across pixels. The blurring of the line represents pixel-to-pixel variation.
<b> Energy Diagram: </b>

This diagram shows the energy levels of the materials in the device.
<b> CIE Plot: </b>

This plot shows the CIE coordinates of the pixels. The color rendered is not exactly accurate. 
<b> Raw Data Folder </b>:

This folder actually contains condensed or calculated output data that was saved for convenience. 

<b> Parameter Graphs Folder </b>:

This folder contains many graphs that correlate one parameter (eg Voltage) against another (eg Luminant Intensity). Sometimes the data shows dots, which is the set of points, other times it shows a blurred line, which is to simplify the depiction of the data while still showing the variation.
<b> Deconvolution Folder/ Sample Deconvoluted Spectra </b>

This spectra shows how well the program was able to break apart the composite emission into its 2 components visually.
<b> Deconvolution Folder/ Deconvolution Error </b>

This graph shows the R^2 accuracy of the spectral deconvolution as a function of voltage.
<b> Deconvolution Folder/ Deconvolution Graph </b>

This graph shows how the two contributions (eg flurorescent dopant and TADF assistant) vary as a function of voltage. 
<b> Deconvolution Folder/ Hyperfluorescence Graph </b>

This graph compares the set of OLEDs with FD-only, TD-only, and TD+FD to visualize the role of the TD in boosting the emission of the FD (Hyperfluorescence).
<b> Deconvolution Folder / FD Tradeoff </b>

Often, color purity and current efficiency come at each other's expense within a set of OLED pixels. This graph attempts to visualize that. 
<b> Correlations Folder </b>

File: Output Data/OLED-007/Raw Data/OLED-007_condensed_oled_data.csv
	Pixel	Max Current (A)	Max Luminance (cd/m2)	Status	Turnon Voltage (V)	EQE(%)_max	EQE(%)_avg	CE(cd/A)_max	CE(cd/A)_avg	PE(lm/W)_max	PE(lm/W)_avg	V (V) @ 100 cd/m2	EQE(%) @ 100 cd/m2	CE(cd/A) @ 100 cd/m2	PE(lm/W) @ 100 cd/m2	λmax (nm) @ 100 cd/m2	FWHM (nm) @ 100 cd/m2	CIE-x @ 100 cd/m2	CIE-y @ 100 cd/m2	Hex Color @ 100 cd/m2	V (V) @ 250 cd/m2	EQE(%) @ 250 cd/m2	CE(cd/A) @ 250 cd/m2	PE(lm/W) @ 250 cd/m2	λmax (nm) @ 250 cd/m2	FWHM (nm) @ 250 cd/m2	CIE-x @ 250 cd/m2	CIE-y @ 250 cd/m2	Hex Color @ 250 cd/m2
0	A1-1	0.0200005	1253.02	Working	3.0	0.526828	0.4301150518518519	1.336922319319595	1.1051869670918764	0.996803	0.6490062592592593	3.99969	0.508438	1.269072214897383	0.996803	582.5	42.0	0.5079315429084335	0.47394483362896994	#f0ff00	4.8	0.513598	1.3166996567122786	0.861777	582.5	43.5	0.5079878802068215	0.4814953660886786	#e7ff00
1	A2-1	0.0200005	1347.38	Working	4.0	0.511851	0.44227448439999995	1.3584443348637198	1.1813739943858577	0.865762	0.600793248	4.19978	-	-	-	-	-	-	-	-	4.80004	0.499062	1.322801629364458	0.865762	583.0	42.5	0.5090392814740962	0.4838120543597754	#e5ff00
2	A3-1	0.0200008	1435.24	Working	3.2	0.574039	0.41509564629629625	1.5419368958925157	1.1142825057909909	0.968828	0.5941613222222223	3.99971	0.257205	0.6978156302032402	0.548107	583.0	40.5	0.5133895855784678	0.4765180650554781	#f2ff00	4.80002	0.465679	1.2392123415648535	0.811058	583.0	42.5	0.5083591843475997	0.4844060997117564	#e3ff00
3	A4-1	0.0197816	964.42	Working	3.2	0.613788	0.47733659500000003	1.6554173122576956	1.29948851095067	1.19936	0.78567296	3.99981	0.532704	1.4562331943604288	1.14378	582.5	43.5	0.5133530562584081	0.4792800133278484	#efff00	4.80004	0.613788	1.6472564951349185	1.07812	582.5	42.5	0.5069599582387054	0.4855255113247099	#e1ff00
4	A4-2	0.020001	1314.27	Working	3.2	0.496159	0.4441781785714286	1.3199930671332596	1.2029621723148936	1.02528	0.6994406071428569	4.3997	0.48874	1.314081013255323	0.938313	582.5	39.5	0.50827733082053	0.48093733878687783	#e8ff00	5.20001	0.486008	1.3004590869693593	0.785675	582.5	42.0	0.5060562680229376	0.4855746266828586	#e0ff00
5	A5-1	0.0200011	1173.23	Working	3.2	0.497045	0.38389064642857146	1.3483338719523146	1.0520174212337632	0.962758	0.5825715285714285	4.19978	0.457288	1.2157322854436337	0.909415	582.5	41.5	0.5093424313263264	0.4860287923136553	#e2ff00	5.00006	0.485095	1.3119897854535014	0.824336	582.5	41.5	0.5020489067719913	0.48665218839694635	#daff00
6	B1-1	0.020001	1177.5	Working	3.2	0.460031	0.363667878456	1.1959692789613723	0.9557462619564131	0.795039	0.5384286192000001	4.20015	0.40324	1.029283237543343	0.769879	582.5	41.5	0.5207250051291257	0.47893948917458634	#f7ff00	5.00043	0.449598	1.1907873542702412	0.748129	582.5	42.5	0.5130556155016945	0.48077424599828206	#edff00
7	B2-1	0.0196643	23.11	Short Circuit	-	-	-	-	-	-	-	-	-	-	-	-	-	-	-	-	-	-	-	-	-	-	-	-	-
8	B3-1	0.0200014	0.0	Short Circuit	-	-	-	-	-	-	-	-	-	-	-	-	-	-	-	-	-	-	-	-	-	-	-	-	-
9	B3-2	0.0200014	0.02	Short Circuit	-	-	-	-	-	-	-	-	-	-	-	-	-	-	-	-	-	-	-	-	-	-	-	-	-
10	B3-3	0.0200007	0.08	Short Circuit	-	-	-	-	-	-	-	-	-	-	-	-	-	-	-	-	-	-	-	-	-	-	-	-	-
11	B3-4	0.020001	0.42	Short Circuit	-	-	-	-	-	-	-	-	-	-	-	-	-	-	-	-	-	-	-	-	-	-	-	-	-
12	B4-1	0.0200006	1471.88	Working	3.0	0.573165	0.4534773022222222	1.5623183041923605	1.2397552878675004	1.08672	0.7068992999999999	3.99978	0.485119	1.301557278860097	1.0223	584.0	40.5	0.5208321543767849	0.47860245936391027	#f7ff00	4.80002	0.570489	1.5623183041923605	1.02253	582.5	42.0	0.5109412581027925	0.481503559107987	#eaff00
13	B5-1	0.0200004	35.74	Short Circuit	-	-	-	-	-	-	-	-	-	-	-	-	-	-	-	-	-	-	-	-	-	-	-	-	-
14	C1-1	0.0200015	854.17	Working	4.4	0.306463	0.27551448695652175	0.7864459756428553	0.7148644475740846	0.513652	0.3510621217391305	4.60014	-	-	-	-	-	-	-	-	5.80045	0.303088	0.7803330142621805	0.422636	583.0	40.5	0.5175892604091529	0.47463890414435383	#f9ff00
15	C2-1	0.0200018	972.12	Working	3.2	0.398745	0.3028138623333333	1.0423066599063497	0.7869142449263624	0.606331	0.4107928	4.60024	0.288367	0.731172558434749	0.49933	583.0	39.0	0.5182763680037865	0.4721001421335417	#feff00	5.80054	0.389189	1.0195460086467334	0.552189	583.0	40.5	0.5159151854171463	0.4761114602798593	#f6ff00
16	C3-1	0.0200022	999.72	Working	3.4	0.418951	0.33419094966666674	1.072955525999935	0.8846826684210743	0.722611	0.4618803493333334	4.60027	0.404132	1.057657552614703	0.722295	583.0	40.5	0.5238229707279468	0.4704906486951887	#fff700	5.80056	0.383526	1.0209013214979537	0.55292	582.5	40.0	0.5162896189352238	0.476017318374933	#f6ff00
17	C4-1	0.0200021	1051.17	Working	3.2	0.468546	0.371690390625	1.2171975199291407	1.002752811764996	0.921464	0.54601175	4.60023	0.468546	1.205921108924446	0.823551	583.0	38.5	0.5195019372592535	0.4723742357438367	#fffe00	5.80058	0.426864	1.13307727551051	0.613673	583.0	40.0	0.515651306090182	0.476724023404426	#f5ff00
18	C5-1	0.0199558	1097.57	Working	3.6	0.458782	0.3636078496969697	1.23566968234645	0.9782881288411223	0.819371	0.4697752515151515	4.80063	0.453911	1.2142099736611425	0.794595	583.0	39.5	0.5195701444174325	0.47421875763536014	#fcff00	6.00053	0.437246	1.1890914785565672	0.622552	583.0	40.0	0.5152634187461234	0.47721180179399425	#f4ff00
19	D1-1	0.0200017	830.63	Working	3.0	0.357396	0.2912483	0.8802300357382524	0.7272987816151611	0.628489	0.40736184999999997	4.79989	0.348491	0.8802300357382524	0.576123	582.5	39.5	0.522890195534676	0.4687404310818583	#fff600	5.9999	0.330633	0.8352499944236793	0.437342	583.0	40.0	0.5201168773704539	0.4715169030704717	#fffd00
20	D2-2	0.0200018	900.19	Working	3.2	0.371239	0.30267967741935486	0.9691685031361248	0.8020696319857089	0.674197	0.4297573967741935	4.80018	0.360284	0.9636980477802044	0.630719	583.0	40.5	0.5282022195646523	0.46906943918432864	#fff100	6.0002	0.349724	0.9224854741157662	0.482995	583.0	39.5	0.5212203533648972	0.4728741035481628	#fffd00
21	D3-1	0.0200028	746.19	Working	4.0	0.270524	0.2419823526923077	0.7045268725253927	0.6379715188699806	0.420818	0.314338805	4.80027	0.227225	0.6044127626608693	0.395567	583.0	39.0	0.5281068883441599	0.470979903470112	#fff400	6.20021	0.270524	0.7045268725253927	0.356977	583.5	39.5	0.5206045338118784	0.4729648122031722	#fffe00
22	D3-2	0.0200025	0.52	Short Circuit	-	-	-	-	-	-	-	-	-	-	-	-	-	-	-	-	-	-	-	-	-	-	-	-	-
23	D4-1	0.0196344	1017.53	Working	3.2	0.431664	0.34384170625	1.1071527457314259	0.8931663698864685	0.722448	0.46237835843749997	4.80036	0.431664	1.1001897483754113	0.720016	583.5	38.0	0.525532569375358	0.4682811871103942	#fff300	6.00033	0.409825	1.0724479276638557	0.561501	583.5	39.5	0.5192979474759315	0.47204422444459443	#fffe00
24	D5-1	0.0200025	1017.05	Working	3.2	0.480279	0.3610553939393939	1.053728879272609	0.9394066051613599	0.792314	0.5108590303030303	5.00049	0.379856	1.0381258566678107	0.652213	583.0	38.0	0.5221802580780014	0.4679120374316117	#fff600	6.40055	0.378426	0.9915806636501829	0.486699	583.0	39.5	0.5182199273709345	0.47296007474650437	#fcff00
