Repository: owen-melville/bsubpc-oled-data

# bsubpc-oled-data
<h1> Data and Code for: Studying the Influence of Axial Substituent on Hyperfluorescence in Organic Light-Emitting Diodes Using Boron Subphthalocyanines as Fluorescent Emitters </h1>

All Programs and Data collected by Owen Alfred Melville, PhD as a part of his postdoctoral fellowship with Professor Timothy Bender at the University of Toronto.

<h2>Folder Breakdown:</h2>
- <b> Raw OLED Data: </b> Raw data collected from the OLEDs during characterization. This includes optoelectronic data as a function of Voltage and full spectra has a function of wavelength.

- <b> IC6 Evaporation Logs: </b> Raw data collected during the deposition of the OLEDs from the IC6 which controls the deposition of the thin films.
  
- <b> Offline Spreadsheets: </b> Summary deposition and electro-optical data for each device, labelling for each device index (eg OLED-001 corresponds to what materials).
  
- <b> Python: </b> Python programs and corresponding batch files used to analyze the raw data.
  
- <b> Output Data: </b> Contains analytical outputs for each deposition run and device. This includes a large number of graphs and visualizations.


<i>For any questions on the Python programs or data herein, please contact Owen Melville (owen.melville@utoronto.ca) </i>

<h1>Output Data Readme</h1>

This folder contains all the results of the automated analysis in the <b>Python</b> folder. There are two sorts of folders: Deposition output folders and OLED output folders. Deposition output folders contain the results of analysis of the deposition runs (from the IC6) and end in the suffix <b>-L#</b> where # ranges between 1 and 6 representing the different layers in a single OLED. OLED output folders contain the analytical results of the optoelectronic data in the <b>Raw OLED Data</b> folder and do not contain this suffix (eg OLED-033). 

<h2>1. Deposition Output Folders</h2>

<b>Deposition Graphs:</b>

These graphs show the input power, deposition rate, and total thickness as a function of time. The shutter was open only between two zeroes in the thickness data, which can be seen below as between 500s and 700s, approximately. This is how the thickness of the layer is calculated. 
<b> Composition Graphs: </b>

These graphs show the distribution of composition (by rate) within different thickness bins in each emissive layer. You will only see these in devices with a Host and one or more Dopant (typically <b>-L3</b>)
<b> Condensed Data: </b> 

This takes the IC6 readings, which contains excessive information, and parses it into a smaller set of more useful data. 

<h2>2. OLED Output Folders</h2>

<b>Visual Chart:</b>

This chart summarizes the performance of each pixel. Pixels that were short circuited or open circuit or were untestable (often A5 due to the testing setup) are greyed out. The color displayed is an approximation of the color of the device by converting the spectra into RGB, but it is not a true representation of the color. 
<b>Average Spectra:</b>

This graph shows the shape of the emission at a specified luminance, averaged across pixels. The blurring of the line represents pixel-to-pixel variation.
<b> Energy Diagram: </b>

This diagram shows the energy levels of the materials in the device.
<b> CIE Plot: </b>

This plot shows the CIE coordinates of the pixels. The color rendered is not exactly accurate. 
<b> Raw Data Folder </b>:

This folder actually contains condensed or calculated output data that was saved for convenience. 

<b> Parameter Graphs Folder </b>:

This folder contains many graphs that correlate one parameter (eg Voltage) against another (eg Luminant Intensity). Sometimes the data shows dots, which is the set of points, other times it shows a blurred line, which is to simplify the depiction of the data while still showing the variation.
<b> Deconvolution Folder/ Sample Deconvoluted Spectra </b>

This spectra shows how well the program was able to break apart the composite emission into its 2 components visually.
<b> Deconvolution Folder/ Deconvolution Error </b>

This graph shows the R^2 accuracy of the spectral deconvolution as a function of voltage.
<b> Deconvolution Folder/ Deconvolution Graph </b>

This graph shows how the two contributions (eg flurorescent dopant and TADF assistant) vary as a function of voltage. 
<b> Deconvolution Folder/ Hyperfluorescence Graph </b>

This graph compares the set of OLEDs with FD-only, TD-only, and TD+FD to visualize the role of the TD in boosting the emission of the FD (Hyperfluorescence).
<b> Deconvolution Folder / FD Tradeoff </b>

Often, color purity and current efficiency come at each other's expense within a set of OLED pixels. This graph attempts to visualize that. 
<b> Correlations Folder </b>

File: Output Data/OLED-008/Raw Data/OLED-008_all_optoelectronic.csv (part 1 of 2)
	Pixel	Voltage(V)	Current(A)	J(mA/cm2)	PE(lm/W)	EQE(%)	L(cd/m2)	CE(cd/A)
0	A1-1	-0.999972	-1.37244e-06	-0.00857775	-27.1389	-9.90314	-0.740975	8.638337559383288
1	A1-1	-0.799986	-7.6948e-07	-0.00480925	-17.536	-0.532889	-0.214753	4.4654156053438685
2	A1-1	-0.599971	-3.73551e-07	-0.00233469	-8.00038	11.1188	-0.0356715	1.527890212405073
3	A1-1	-0.399952	-1.58559e-07	-0.000990994	56.8967	-61.1781	0.0717821	-7.243444460814092
4	A1-1	-0.200009	-4.85509e-08	-0.000303443	16.3701	-511.11	0.00316249	-1.0422023246540537
5	A1-1	5.87225e-05	3.06244e-08	0.000191402	-698002.0	-892.304	-0.0249723	-13.047042350654644
6	A1-1	0.200044	6.79749e-08	0.000424843	1155.08	-319.066	0.312475	73.55069990561219
7	A1-1	0.399968	1.15969e-07	0.000724806	159.412	-130.952	0.147102	20.295361793362638
8	A1-1	0.599957	2.56379e-07	0.00160237	97.0198	-10.5266	0.296888	18.52805531806012
9	A1-1	0.799973	4.73069e-07	0.00295668	40.74	-20.5759	0.306726	10.374000568204877
10	A1-1	0.999976	8.17469e-07	0.00510918	-14.6684	-28.5536	-0.238547	-4.668987978501443
11	A1-1	1.19999	1.28287e-06	0.00801794	-5.72462	-13.9064	-0.175322	-2.1866215012833723
12	A1-1	1.39998	1.97795e-06	0.0123622	-7.15589	-16.5729	-0.394213	-3.188857970264192
13	A1-1	1.59998	2.93554e-06	0.0183471	-1.35006	-6.62741	-0.12615	-0.687574603070785
14	A1-1	1.79996	4.2177e-06	0.0263606	-1.82906	-3.42092	-0.276247	-1.0479541436841346
15	A1-1	1.99995	5.9774e-06	0.0373587	-0.65864	-2.33638	-0.156643	-0.4192945686011559
16	A1-1	2.19982	8.35215e-06	0.0522009	0.75651	1.41299	0.276522	0.5297264989684086
17	A1-1	2.3998	1.15504e-05	0.07219	-0.142349	-0.128733	-0.0784978	-0.10873777531514059
18	A1-1	2.59984	1.61366e-05	0.100854	-0.518597	-1.93494	-0.432832	-0.4291669145497452
19	A1-1	2.79976	2.34759e-05	0.146724	0.291984	-1.19832	0.381796	0.26021373463100794
20	A1-1	2.99973	3.66012e-05	0.228758	0.152688	-0.938768	0.333514	0.14579337116079
21	A1-1	3.19976	6.05806e-05	0.378629	0.450807	-0.179552	1.73849	0.45915394753175276
22	A1-1	3.39969	0.000101795	0.636219	0.558053	-0.00363175	3.84213	0.6039005436807138
23	A1-1	3.59974	0.000168466	1.05291	0.644332	0.208069	7.77362	0.7382986200150061
24	A1-1	3.79972	0.000270191	1.68869	0.612893	0.207671	12.5181	0.7412905861940321
25	A1-1	3.99965	0.000416219	2.60137	0.575769	0.224065	19.0688	0.7330291346482813
26	A1-1	4.19965	0.000620462	3.87789	0.537232	0.276762	27.8497	0.7181663224072885
27	A1-1	4.3996	0.000869848	5.43655	0.513776	0.284557	39.1165	0.7195096154730481
28	A1-1	4.59958	0.00118058	7.37863	0.490812	0.276143	53.0223	0.7185927468920382
29	A1-1	4.79997	0.0015463	9.66437	0.457784	0.30269	67.5964	0.6994392805739019
30	A1-1	4.99996	0.00196455	12.2784	0.437966	0.303889	85.5855	0.6970411454261141
31	A1-1	5.19998	0.00242803	15.1752	0.411987	0.301999	103.483	0.6819218198112711
32	A1-1	5.39998	0.00294128	18.383	0.394449	0.311893	124.638	0.6780068541587336
33	A1-1	5.59995	0.00350815	21.9259	0.372947	0.309649	145.76	0.6647845698466197
34	A1-1	5.79999	0.00412357	25.7723	0.357501	0.31269	170.101	0.6600148221152167
35	A1-1	5.99998	0.00479946	29.9966	0.340184	0.317362	194.889	0.6497036330784156
36	A1-1	6.19993	0.0055305	34.5656	0.3274	0.322136	223.337	0.6461250491818454
37	A1-1	6.39992	0.00633397	39.5873	0.311142	0.319105	250.922	0.6338446926160664
38	A1-1	6.59992	0.00718911	44.9319	0.300528	0.32234	283.68	0.6313554512495576
39	A1-1	6.79989	0.00812218	50.7636	0.285308	0.321532	313.487	0.6175428850593734
40	A1-1	6.99986	0.00911495	56.9684	0.276171	0.323472	350.552	0.6153446472079258
41	A1-1	7.19986	0.010182	63.6375	0.265479	0.323384	387.184	0.6084211353368689
42	A1-1	7.39988	0.0113025	70.6406	0.253914	0.322182	422.49	0.5980838214850949
43	A1-1	7.59984	0.0124832	78.02	0.246017	0.323971	464.328	0.5951397077672391
44	A1-1	7.79986	0.013749	85.9313	0.235798	0.321659	503.07	0.5854327817686921
45	A1-1	7.99986	0.0150771	94.2319	0.228442	0.32231	548.16	0.5817138357605015
46	A1-1	8.19978	0.016477	102.981	0.219385	0.320939	589.68	0.5726104815451394
47	A1-1	8.39982	0.0179489	112.181	0.212268	0.32122	636.682	0.5675488719123559
48	A1-1	8.5998	0.0194853	121.783	0.204179	0.316598	680.67	0.5589203747649507
49	A1-1	8.64077	0.0200006	125.004	0.20214	0.314788	694.988	0.555972608876516
50	A2-1	-0.999971	-8.09743e-07	-0.00506089	14.5226	0.266123	0.233943	-4.622566386544659
51	A2-1	-0.799985	-4.34657e-07	-0.00271661	10.0438	-35.7355	0.0694795	-2.557580955676376
52	A2-1	-0.599967	-2.03477e-07	-0.00127173	54.4949	72.4694	0.132351	-10.407161897572598
53	A2-1	-0.39996	-8.17018e-08	-0.000510636	-114.183	51.4214	-0.0742298	14.536734581972286
54	A2-1	-0.199984	7.01094e-09	4.38184e-05	25858.9	691.229	0.721293	1646.0961605170428
55	A2-1	7.01904e-05	3.62727e-08	0.000226704	-2752380.0	177.137	-0.139411	-61.49472439833439
56	A2-1	0.200061	5.72793e-08	0.000357996	-181.406	-317.03	-0.0413563	-11.552168180650062
57	A2-1	0.4	9.61802e-08	0.000601126	-916.853	-102.984	-0.701738	-116.73725641546032
58	A2-1	0.599972	1.30735e-07	0.000817094	-91.7284	-103.273	-0.143139	-17.51805789786732
59	A2-1	0.799982	2.33976e-07	0.00146235	18.6779	54.7612	0.069552	4.756180121038055
60	A2-1	0.99998	4.21362e-07	0.00263351	-20.531	-17.6411	-0.172102	-6.535080557886623
61	A2-1	1.19999	7.30829e-07	0.00456768	1.39913	-12.4338	0.0244108	0.5344244780720191
62	A2-1	1.39999	1.16584e-06	0.0072865	8.62992	1.61241	0.280221	3.845755849859329
63	A2-1	1.59999	1.84669e-06	0.0115418	9.2509	1.45208	0.543783	4.711422828328337
64	A2-1	1.79997	2.82935e-06	0.0176834	-2.36865	1.19282	-0.239985	-1.3571202370584845
65	A2-1	1.99996	4.25906e-06	0.0266191	0.541966	-1.77152	0.0918412	0.34501992929888686
66	A2-1	2.19989	6.19116e-06	0.0386947	1.26117	-0.0290551	0.341726	0.8831338658782727
67	A2-1	2.39983	8.85105e-06	0.0553191	0.800202	-3.17015	0.338147	0.6112662715047785
68	A2-1	2.59983	1.26304e-05	0.07894	0.845173	0.884977	0.552126	0.6994248796554345
69	A2-1	2.79984	1.90347e-05	0.118967	0.415853	-0.414762	0.44091	0.37061538073583433
70	A2-1	2.99981	2.99777e-05	0.187361	0.408234	0.66664	0.73035	0.38980897838931267
71	A2-1	3.19987	5.04297e-05	0.315186	0.382322	0.212637	1.22738	0.3894145044513398
72	A2-1	3.39981	8.5664e-05	0.5354	0.680058	0.216755	3.9403	0.7359544265969369
73	A2-1	3.5998	0.000143733	0.898331	0.69397	0.463843	7.14342	0.7951879652377576
74	A2-1	3.7998	0.00022995	1.43719	0.626507	0.255031	10.8906	0.7577703713496475
75	A2-1	3.99971	0.000364576	2.2786	0.599435	0.219898	17.3896	0.7631703677696832
76	A2-1	4.19973	0.000519594	3.24746	0.556863	0.307618	24.1748	0.7444217942638247
77	A2-1	4.39966	0.000738979	4.61862	0.523759	0.279777	33.8776	0.7335004828282041
78	A2-1	4.59961	0.000983706	6.14816	0.504362	0.325905	45.4003	0.7384371909644512
79	A2-1	4.79997	0.00127907	7.99419	0.487866	0.314549	59.5887	0.7454000968203158
80	A2-1	4.99997	0.00160441	10.0276	0.45976	0.31734	73.3744	0.7317244405440982
81	A2-1	5.19999	0.00197567	12.3479	0.435503	0.328649	89.0099	0.7208505089934321
82	A2-1	5.39999	0.00237414	14.8384	0.41597	0.320694	106.094	0.7149962260081949
83	A2-1	5.59993	0.00281173	17.5733	0.398452	0.328932	124.814	0.7102479329437271
84	A2-1	5.8	0.00328477	20.5298	0.378763	0.326477	143.559	0.6992713031787937
85	A2-1	5.99999	0.00379783	23.7364	0.363619	0.324623	164.84	0.6944608280952462
86	A2-1	6.19998	0.00435301	27.2063	0.347227	0.324404	186.433	0.685256723626513
87	A2-1	6.40003	0.00494595	30.9122	0.331305	0.328653	208.636	0.6749309334178738
88	A2-1	6.60002	0.00557228	34.8268	0.318448	0.332894	232.995	0.6690106469730208
89	A2-1	6.80004	0.00625123	39.0702	0.30588	0.331642	258.677	0.6620826102758625
90	A2-1	6.99995	0.00697507	43.5942	0.294572	0.331939	286.131	0.6563510742254703
91	A2-1	7.19994	0.00774495	48.4059	0.282589	0.334716	313.497	0.6476421262697316
92	A2-1	7.39998	0.00855638	53.4774	0.272319	0.331993	343.027	0.6414429272926506
93	A2-1	7.59993	0.00941216	58.826	0.262067	0.331474	372.943	0.6339764729881344
94	A2-1	7.8	0.0103214	64.5087	0.253955	0.335168	406.744	0.6305258050464511
95	A2-1	7.99993	0.0112676	70.4225	0.24414	0.333055	437.81	0.6216905108452554
96	A2-1	8.19986	0.0122558	76.5988	0.235802	0.332791	471.438	0.6154639498268902
97	A2-1	8.3999	0.0132963	83.1019	0.227432	0.331126	505.343	0.6081004164766389
98	A2-1	8.59985	0.0143849	89.9056	0.219839	0.330159	541.044	0.6017912121158192
99	A2-1	8.79988	0.0154961	96.8506	0.212754	0.32878	577.175	0.5959436492907633
100	A2-1	8.99988	0.0166909	104.318	0.205902	0.328076	615.329	0.5898588930002492
101	A2-1	9.19981	0.0179144	111.965	0.199305	0.326278	653.476	0.5836431027553253
102	A2-1	9.39983	0.0191644	119.778	0.193344	0.324865	692.909	0.5784943812720199
103	A2-1	9.50672	0.0200009	125.006	0.189052	0.322001	715.141	0.5720853399036846
104	A3-1	-0.999969	-7.31026e-07	-0.00456891	-14.5962	-4.32407	-0.212271	4.645987773889177
105	A3-1	-0.79999	-3.98484e-07	-0.00249052	53.0539	14.7623	0.336468	-13.509949729373783
106	A3-1	-0.59997	-1.9462e-07	-0.00121638	-243.203	84.6122	-0.564957	46.44576530360579
107	A3-1	-0.399958	-8.03308e-08	-0.000502067	-521.385	135.167	-0.333262	66.37799337538615
108	A3-1	-0.199988	2.86613e-09	1.79133e-05	32761.5	8539.77	0.373589	2085.5397944543997
109	A3-1	6.20365e-05	3.23113e-08	0.000201946	-10332700.0	-257.548	-0.412046	-204.03771305200402
110	A3-1	0.200056	5.56631e-08	0.000347894	199.206	213.897	0.0441317	12.685386928202268
111	A3-1	0.399998	9.36937e-08	0.000585586	-659.583	-80.4631	-0.491776	-83.98014979866322
112	A3-1	0.599976	1.43827e-07	0.000898919	106.901	46.6658	0.183521	20.415743798940728
113	A3-1	0.799984	2.65341e-07	0.00165838	53.0978	68.1883	0.224229	13.520966244165994
114	A3-1	0.99999	4.73307e-07	0.00295817	35.5125	59.2832	0.334388	11.303880439596103
115	A3-1	1.19999	7.85113e-07	0.00490696	-17.9974	36.2425	-0.337327	-6.874459950763812
116	A3-1	1.4	1.24879e-06	0.00780494	3.9107	2.91629	0.13602	1.7427424169820653
117	A3-1	1.6	1.92089e-06	0.0120056	2.45329	4.72034	0.150004	1.2494502565469447
118	A3-1	1.79998	2.86597e-06	0.0179123	-2.2433	0.400588	-0.230227	-1.2853011617715202
119	A3-1	1.99997	4.20048e-06	0.026253	1.58034	3.4554	0.26412	1.0060564506913496
120	A3-1	2.19997	6.00419e-06	0.0375262	-0.693593	3.16546	-0.182266	-0.4857033219457339
121	A3-1	2.39992	8.46902e-06	0.0529314	0.0813952	0.0866734	0.0329124	0.06217934911980412
122	A3-1	2.5999	1.19459e-05	0.0746619	0.625514	2.11054	0.386494	0.5176589398341054
123	A3-1	2.79991	1.72409e-05	0.107756	0.092598	1.08401	0.0889274	0.0825266342477449
124	A3-1	2.99983	2.67503e-05	0.167189	0.287932	0.462508	0.459669	0.2749397388584177
125	A3-1	3.19986	4.42968e-05	0.276855	0.413014	0.40881	1.16466	0.4206750826244785
126	A3-1	3.39981	7.53774e-05	0.471109	0.688601	0.356322	3.5107	0.7451990940525441
127	A3-1	3.59985	0.000124353	0.777206	0.707699	0.340303	6.3026	0.8109304354315331
128	A3-1	3.79983	0.000200886	1.25554	0.704384	0.339953	10.6968	0.8519680774806059
129	A3-1	3.99978	0.000310464	1.9404	0.668371	0.417406	16.5118	0.8509482580911154
130	A3-1	4.19979	0.000462674	2.89171	0.613564	0.362646	23.7188	0.8202343941819894
131	A3-1	4.39974	0.000666661	4.16663	0.570274	0.36071	33.2771	0.798657428185368
132	A3-1	4.59971	0.000913651	5.71032	0.531213	0.351332	44.413	0.777767270485717
133	A3-1	4.80003	0.00121643	7.60269	0.513039	0.356498	59.5952	0.7838699197257812
134	A3-1	5.00003	0.00156056	9.7535	0.485464	0.3418	75.3599	0.7726446916491515
135	A3-1	5.20005	0.00195053	12.1908	0.458161	0.342675	92.4504	0.7583620435082195
136	A3-1	5.39999	0.00238613	14.9133	0.436875	0.340492	111.989	0.7509337302944352
137	A3-1	5.59996	0.00286028	17.8768	0.416725	0.349443	132.793	0.7428231003311555
138	A3-1	5.80002	0.00338626	21.1641	0.398654	0.345678	155.767	0.7359963334136579
139	A3-1	5.99999	0.00395633	24.7271	0.378247	0.347388	178.627	0.7223936490732841
140	A3-1	6.20006	0.00457859	28.6162	0.362341	0.348798	204.633	0.7150949462192744
141	A3-1	6.40005	0.00525772	32.8608	0.346103	0.351397	231.695	0.705080217158438
142	A3-1	6.60002	0.00599298	37.4561	0.331119	0.348235	260.556	0.695630351264547
143	A3-1	6.79997	0.00678231	42.3894	0.317365	0.346983	291.188	0.6869358849146249
144	A3-1	6.99995	0.00763019	47.6887	0.30435	0.350143	323.396	0.6781396850826298
145	A3-1	7.1999	0.00853729	53.3581	0.291486	0.345684	356.446	0.6680260354098067
146	A3-1	7.39996	0.00949633	59.3521	0.2809	0.348501	392.706	0.6616547687444927
147	A3-1	7.59995	0.0105308	65.8175	0.271937	0.350387	432.982	0.6578523948797813
148	A3-1	7.79993	0.0116187	72.6169	0.259867	0.346527	468.522	0.6451969169711183
149	A3-1	7.99989	0.0127615	79.7594	0.250555	0.344709	508.884	0.6380238567491732
150	A3-1	8.19984	0.0139719	87.3244	0.241553	0.343265	550.559	0.6304755600954601
151	A3-1	8.39991	0.0152413	95.2581	0.232813	0.342628	592.972	0.6224898460078461
152	A3-1	8.5999	0.016569	103.556	0.224671	0.340312	636.894	0.6150237552628529
153	A3-1	8.79988	0.0179611	112.257	0.216958	0.339092	682.206	0.6077180042224538
154	A3-1	8.99989	0.0194057	121.286	0.209945	0.33772	729.461	0.6014387480830434
155	A3-1	9.05636	0.0200005	125.003	0.206777	0.333012	745.121	0.5960824940201435
156	A5-1	-0.999977	-9.42633e-07	-0.00589146	-9.57631	-9.94536	-0.179581	3.0481578420289703
157	A5-1	-0.799999	-5.52086e-07	-0.00345054	19.5057	17.6768	0.171391	-4.967077616836784
158	A5-1	-0.599971	-2.75037e-07	-0.00171898	-13.3229	-21.374	-0.043737	2.544357700496806
159	A5-1	-0.399963	-1.18963e-07	-0.000743519	115.655	34.4662	0.109478	-14.724304288121758
160	A5-1	-0.200017	-3.71458e-08	-0.000232161	2592.61	-556.869	0.383217	-165.0651918280848
161	A5-1	5.57899e-05	2.41366e-08	0.000150854	8857540.0	629.435	0.237287	157.2957959351426
162	A5-1	0.200053	6.35438e-08	0.000397149	-418.332	-184.612	-0.105796	-26.638868535486683
163	A5-1	0.399978	1.08873e-07	0.000680456	233.418	109.441	0.202218	29.71801262682672
164	A5-1	0.599976	2.4531e-07	0.00153319	85.5092	-27.6706	0.250376	16.33039610224434
165	A5-1	0.799988	4.8062e-07	0.00300388	49.0863	11.9557	0.37547	12.499500645831393
166	A5-1	0.99999	8.21016e-07	0.00513135	-16.0414	19.4746	-0.262011	-5.106083194480985
167	A5-1	1.2	1.30367e-06	0.00814794	17.6823	16.7806	0.550324	6.75414890144012
168	A5-1	1.4	2.03306e-06	0.0127066	-9.64363	-0.834369	-0.546071	-4.297538287189335
169	A5-1	1.6	3.03811e-06	0.0189882	2.92912	6.98128	0.283263	1.4917843713464152
170	A5-1	1.79999	4.49205e-06	0.0280753	-1.08378	0.810886	-0.174335	-0.6209550743892318
171	A5-1	1.99997	6.26678e-06	0.0391674	0.146166	2.39772	0.0364454	0.09305034288719702
172	A5-1	2.20001	8.57527e-06	0.0535954	0.559307	2.28874	0.20992	0.3916754049787855
173	A5-1	2.39995	1.16418e-05	0.0727612	-0.0564422	-0.797017	-0.031373	-0.043117760564696565
174	A5-1	2.60001	1.60945e-05	0.100591	0.49072	0.891064	0.408523	0.40612281416826557
175	A5-1	2.79994	2.25401e-05	0.140876	0.107347	0.296836	0.13478	0.09567279025525996
176	A5-1	2.99989	3.26753e-05	0.204221	0.0851772	0.63343	0.166103	0.08133492637877593
177	A5-1	3.19996	4.97707e-05	0.311067	0.48271	0.602137	1.52945	0.49167864157882385
178	A5-1	3.39987	7.68379e-05	0.480237	0.529644	0.0937133	2.75266	0.5731878218462967
179	A5-1	3.59989	0.00011791	0.736938	0.645913	0.338832	5.45436	0.7401382477223322
180	A5-1	3.79988	0.000180849	1.13031	0.566332	0.268111	7.7426	0.6849979209243482
181	A5-1	3.99985	0.000272223	1.70139	0.554836	0.306541	12.0189	0.7064165182586003
182	A5-1	4.19986	0.000390114	2.43821	0.558162	0.288633	18.1935	0.7461826503869642
183	A5-1	4.39978	0.000552107	3.45067	0.541329	0.306379	26.1605	0.7581281316382035
184	A5-1	4.59972	0.000750441	4.69026	0.511815	0.32119	35.1472	0.7493657068051663
185	A5-1	4.80007	0.000985325	6.15828	0.495092	0.33015	46.5847	0.7564563482011211
186	A5-1	5.00001	0.00126617	7.91356	0.482497	0.34942	60.7697	0.7679186105873967
187	A5-1	5.20007	0.00159216	9.951	0.454459	0.324248	74.8551	0.7522369611094362
188	A5-1	5.40008	0.00196135	12.2584	0.434623	0.324555	91.5795	0.7470754747764798
189	A5-1	5.6002	0.00236208	14.763	0.417547	0.327832	109.884	0.7443202601097338
190	A5-1	5.80008	0.0028196	17.6225	0.398848	0.332022	129.765	0.7363597673428856
191	A5-1	6.0001	0.00331753	20.7346	0.384023	0.340048	152.076	0.7334407222709867
192	A5-1	6.2001	0.00385532	24.0958	0.366748	0.337876	174.404	0.7237941881987732
193	A5-1	6.40011	0.00444066	27.7541	0.35431	0.343549	200.331	0.7218068681744318
194	A5-1	6.60007	0.00508312	31.7695	0.335476	0.338301	223.908	0.7047891845952878
195	A5-1	6.80011	0.00578287	36.1429	0.32252	0.338742	252.317	0.6981094488820765
196	A5-1	7.00008	0.00652853	40.8033	0.308937	0.342483	280.879	0.6883732443209251
197	A5-1	7.20009	0.00733362	45.8351	0.297567	0.341209	312.587	0.6819817127048922
198	A5-1	7.4001	0.00819924	51.2452	0.286107	0.341382	345.358	0.6739323878138831
199	A5-1	7.60004	0.00911975	56.9984	0.274361	0.338679	378.314	0.6637274028744667
200	A5-1	7.80004	0.010105	63.1562	0.266314	0.341163	417.597	0.6612129925486334
201	A5-1	8.0	0.0111564	69.7275	0.255296	0.338517	453.303	0.650106485963214
202	A5-1	8.19999	0.01225	76.5625	0.246689	0.340405	492.98	0.6438922448979592
203	A5-1	8.4	0.0134082	83.8013	0.238015	0.338373	533.316	0.6364054018255088
204	A5-1	8.59996	0.0146207	91.3794	0.230573	0.339176	576.77	0.6311816448783861
205	A5-1	8.79996	0.0159136	99.46	0.222579	0.335927	620.103	0.6234697365775186
206	A5-1	8.99998	0.0172875	108.047	0.215046	0.334004	665.634	0.6160596777328384
207	A5-1	9.19985	0.0186911	116.819	0.208502	0.333088	713.273	0.6105796146174851
208	A5-1	9.37555	0.020001	125.006	0.201898	0.331054	753.201	0.6025318784698335
209	B1-1	-0.999961	-5.74585e-07	-0.00359116	-1.47793	-38.7437	-0.0168935	0.4704190289488633
210	B1-1	-0.799986	-3.32722e-07	-0.00207951	109.166	-80.0476	0.578074	-27.798567931868565
211	B1-1	-0.599964	-3.47578e-07	-0.00217236	79.8756	-47.2913	0.331377	-15.254239628790808
212	B1-1	-0.399959	-1.00551e-07	-0.000628444	275.228	-263.237	0.220204	-35.039558019489405
213	B1-1	-0.200008	-4.00407e-08	-0.000250254	2765.42	-270.217	0.440595	-176.05912393008705
214	B1-1	6.52313e-05	3.2413e-08	0.000202581	17317100.0	-452.271	0.728416	359.56777782714073
215	B1-1	0.200053	7.40489e-08	0.000462806	2602.84	-162.549	0.767081	165.74569041887963
216	B1-1	0.399978	1.05916e-07	0.000661975	309.51	-124.125	0.260857	39.40586880169191
217	B1-1	0.599972	2.05474e-07	0.00128421	145.201	-77.4271	0.356112	27.730044151657438
218	B1-1	0.799983	3.47838e-07	0.00217399	124.768	-14.983	0.690701	31.771121302305897
219	B1-1	0.999987	5.36287e-07	0.00335179	17.1872	-20.922	0.183369	5.470778300549855
220	B1-1	1.19999	8.16935e-07	0.00510584	19.1175	-29.1665	0.372843	7.302285226329066
221	B1-1	1.4	1.19017e-06	0.00743856	10.4756	-16.5406	0.347252	4.668269127357983
222	B1-1	1.6	1.70206e-06	0.0106379	7.73868	-17.8417	0.419268	3.9412666033709653
223	B1-1	1.79998	2.3753e-06	0.0148456	4.93696	-4.32954	0.419929	2.8286428301988464
224	B1-1	1.99997	3.27898e-06	0.0204936	4.40402	1.27386	0.574568	2.803646016317289
225	B1-1	2.19998	4.5099e-06	0.0281869	1.01972	-1.57121	0.201278	0.7140834926863189
226	B1-1	2.39996	5.96089e-06	0.0372556	-0.458114	-2.94792	-0.130382	-0.34996617958105625
227	B1-1	2.59995	8.21611e-06	0.0513507	0.816245	0.120738	0.346882	0.6755156210139297
228	B1-1	2.79987	1.24687e-05	0.0779294	0.115892	-1.43298	0.0804901	0.10328592289944487
229	B1-1	2.99986	2.14105e-05	0.133816	0.798946	0.289747	1.02088	0.762898308124589
230	B1-1	3.19988	3.99106e-05	0.249441	0.909125	-0.31815	2.30981	0.9259945237551165
231	B1-1	3.39982	7.59416e-05	0.474635	0.807657	0.0266569	4.14852	0.8740442655935615
232	B1-1	3.59982	0.000130839	0.817744	0.74676	0.258723	6.99728	0.85568099551938
233	B1-1	3.79986	0.000225022	1.40639	0.680392	0.194966	11.574	0.822958069952147
234	B1-1	3.99978	0.000348432	2.1777	0.606268	0.290834	16.8093	0.7718831795013086
235	B1-1	4.19985	0.000520475	3.25297	0.60077	0.250597	26.1259	0.803139899845372
236	B1-1	4.39978	0.000754059	4.71287	0.541714	0.260295	35.755	0.7586672240057546
237	B1-1	4.5997	0.00102785	6.42406	0.505003	0.280769	47.4989	0.7393906657160736
238	B1-1	4.80012	0.00135236	8.45225	0.476978	0.292564	61.5988	0.7287858262592801
239	B1-1	5.00008	0.00173511	10.8444	0.456747	0.292517	78.8332	0.7269484711002915
240	B1-1	5.20013	0.00217131	13.5707	0.426331	0.302934	95.7664	0.705685042039099
241	B1-1	5.40003	0.0026621	16.6381	0.407467	0.308131	116.531	0.7003864623965477
242	B1-1	5.60002	0.00321329	20.0831	0.38299	0.304437	137.106	0.6826934088860782
243	B1-1	5.80008	0.00382069	23.8793	0.367971	0.31485	162.226	0.6793582726461831
244	B1-1	6.00005	0.00449123	28.0702	0.347845	0.309989	186.482	0.6643415437011493
245	B1-1	6.20004	0.00524158	32.7599	0.333189	0.31295	215.416	0.6575600047619192
246	B1-1	6.40009	0.00606097	37.8811	0.31694	0.310001	244.588	0.645672908125688
247	B1-1	6.60004	0.00695386	43.4616	0.304719	0.309133	278.229	0.6401720139157325
248	B1-1	6.79997	0.00792671	49.5419	0.29058	0.3096	311.599	0.6289605364348158
249	B1-1	6.99995	0.00899285	56.2053	0.280358	0.312873	351.104	0.6246813022971143
250	B1-1	7.19995	0.0101559	63.4744	0.268316	0.313108	390.324	0.6149313739082213
251	B1-1	7.39998	0.0113935	71.2094	0.256406	0.312141	430.077	0.6039609939137248
252	B1-1	7.59992	0.0127143	79.4644	0.248203	0.315058	477.133	0.600436170159216
253	B1-1	7.79993	0.0141532	88.4575	0.237008	0.309037	520.521	0.5884419071305429
254	B1-1	7.99986	0.015681	98.0063	0.229638	0.31033	573.098	0.584756286075487
255	B1-1	8.19983	0.0173221	108.263	0.219787	0.307027	621.065	0.573663209037252
256	B1-1	8.39989	0.019059	119.119	0.212813	0.306899	677.799	0.5690099816150236
257	B1-1	8.48067	0.0200005	125.003	0.207092	0.301364	698.819	0.559041782997208
258	B3-1	-0.999964	-8.83029e-06	-0.0551893	-2.45378	-2.60926	-0.431048	0.7810354543362572
259	B3-1	-0.799985	-6.45041e-06	-0.0403151	4.64986	-0.000795986	0.477352	-1.1840526254430723
260	B3-1	-0.599963	-4.28083e-06	-0.0267552	3.25711	-1.50719	0.166423	-0.6220211398158114
261	B3-1	-0.399954	-2.52353e-06	-0.0157721	-13.915	-5.11871	-0.279404	1.7715079158767697
262	B3-1	-0.2	-1.10644e-06	-0.00691525	17.7004	-14.6861	0.0779241	-1.1268442934094933
263	B3-1	5.31673e-05	1.06211e-09	6.63819e-06	-332685000.0	-20510.0	-0.373747	-5630.254632663421
264	B3-1	0.200044	1.15389e-06	0.00721181	-142.914	-28.5415	-0.65629	-9.100212013350324
265	B3-1	0.399991	2.59606e-06	0.0162254	-22.3054	-9.55825	-0.460792	-2.8399423126702574
266	B3-1	0.599984	4.2738e-06	0.0267112	10.7799	-5.59119	0.549917	2.05875063643715
267	B3-1	0.799994	6.23316e-06	0.0389572	2.776	-4.53868	0.275388	0.7068988531003255
268	B3-1	0.999995	8.48167e-06	0.0530104	1.07551	-1.20998	0.181478	0.34234414379065237
269	B3-1	1.20002	1.10911e-05	0.0693194	0.846154	-0.522442	0.224049	0.3232125494450327
270	B3-1	1.40001	1.41854e-05	0.0886587	-0.401562	-0.0508627	-0.158656	-0.17895141706341283
271	B3-1	1.60001	1.76494e-05	0.110309	0.391119	-1.46644	0.219731	0.1991958951672121
272	B3-1	1.79998	2.18302e-05	0.136439	0.191728	-1.17081	0.149879	0.10985055592609153
273	B3-1	1.99997	2.65789e-05	0.166118	-0.50202	-0.80028	-0.530899	-0.3195914952022057
274	B3-1	2.20004	3.24086e-05	0.202554	-0.0754691	-0.315766	-0.107051	-0.05285059786526062
275	B3-1	2.39999	5.18272e-05	0.32392	-0.0796426	-0.446694	-0.19708	-0.06084218325512473
276	B3-1	2.59999	9.63066e-05	0.601916	-0.110935	-0.178244	-0.552618	-0.09180982063942478
277	B3-1	2.80002	0.000671552	4.1972	-0.0122285	-0.0537823	-0.45745	-0.010898932621747834
278	B3-1	2.99988	0.000663959	4.14974	-0.00202687	-0.0149255	-0.0803157	-0.0019354393287290285
279	B3-1	3.19989	0.000842509	5.26568	0.00996243	-0.0481404	0.534325	0.010147312407894139
280	B3-1	3.3999	0.00103961	6.49756	0.0216202	-0.0257137	1.52029	0.023397860119798816
281	B3-1	3.59991	0.000888048	5.5503	0.0521748	0.0138846	3.31832	0.05978631785669243
282	B3-1	3.79975	0.000914426	5.71516	0.0925407	0.034288	6.39686	0.1119279250274708
283	B3-1	3.99976	0.000973437	6.08398	0.13471	0.0359692	10.4345	0.17150779588361564
284	B3-1	4.19974	0.000668394	4.17746	0.288016	0.129209	16.0843	0.38502582909231925
285	B3-1	4.39973	0.000792339	4.95212	0.332798	0.160328	23.0806	0.46607513549752433
286	B3-1	4.5997	0.00102675	6.41719	0.342021	0.180774	32.1349	0.5007627949304914
287	B3-1	4.8001	0.00129318	8.08238	0.342443	0.199919	42.2891	0.5232258319950311
288	B3-1	5.00008	0.00156504	9.7815	0.363756	0.224102	56.6295	0.578944947094004
289	B3-1	5.20012	0.0018745	11.7156	0.361598	0.236018	70.1221	0.5985361398477245
290	B3-1	5.40008	0.00230421	14.4013	0.352559	0.250931	87.2738	0.6060133460173733
291	B3-1	5.60002	0.00266389	16.6493	0.354028	0.268257	105.069	0.6310715765827993
292	B3-1	5.80008	0.00311599	19.4749	0.348542	0.276459	125.319	0.6434898253649569
293	B3-1	6.00002	0.00363607	22.7254	0.337314	0.285602	146.403	0.6442262842458218
294	B3-1	6.20004	0.00425225	26.5766	0.325186	0.287322	170.559	0.6417638072590173
295	B3-1	6.40003	0.00493406	30.8379	0.311274	0.286484	195.551	0.6341255403253788
296	B3-1	6.59998	0.00568235	35.5147	0.30135	0.294283	224.839	0.6330871441966285
297	B3-1	6.80002	0.00650666	40.6666	0.288397	0.293762	253.857	0.6242395479336851
298	B3-1	6.99991	0.00743206	46.4504	0.27906	0.30035	288.821	0.6217836660179461
299	B3-1	7.1999	0.00842175	52.6359	0.269215	0.299343	324.757	0.6169876453143197
300	B3-1	7.39994	0.00943899	58.9937	0.263294	0.304934	365.869	0.6201831721014279
301	B3-1	7.59993	0.0106165	66.3531	0.253531	0.306078	406.961	0.6133262801587266
302	B3-1	7.79993	0.011833	73.9562	0.244622	0.307478	449.17	0.6073459696414906
303	B3-1	7.99991	0.0132427	82.7669	0.236414	0.308733	498.271	0.6020172315261294
304	B3-1	8.19983	0.0147339	92.0869	0.227083	0.305752	545.806	0.5927075403776216
305	B3-1	8.39993	0.016338	102.112	0.220077	0.307256	600.868	0.5884401441554372
306	B3-1	8.59985	0.0181132	113.207	0.210296	0.302155	651.7	0.5756711157437262
307	B3-1	8.79749	0.0200006	125.004	0.202029	0.298134	707.204	0.5657450961569229
308	B4-1	-0.999962	-6.16897e-07	-0.00385561	1.64524	9.39159	0.0201909	-0.5236758904557256
309	B4-1	-0.799989	-3.78541e-07	-0.00236588	87.1492	0.917499	0.525038	-22.192080747966934
310	B4-1	-0.599969	-2.10294e-07	-0.00131434	-9.71428	-15.2537	-0.0243835	1.855189676948126
311	B4-1	-0.399961	-9.96683e-08	-0.000622927	60.0262	-88.4926	0.0476043	-7.642035102026401
312	B4-1	-0.199986	-7.55175e-09	-4.71984e-05	-19570.2	-5025.96	-0.587995	1245.794348960982
313	B4-1	6.81639e-05	3.26776e-08	0.000204235	715186.0	-312.131	0.0316923	15.517565549489557
314	B4-1	0.200052	5.6689e-08	0.000354306	-3175.82	-218.345	-0.71652	-202.23196897596995
315	B4-1	0.399966	8.867e-08	0.000554187	-10.2995	104.169	-0.00726685	-1.3112631656823417
316	B4-1	0.599972	1.77045e-07	0.00110653	-111.104	-50.0041	-0.234786	-21.218222732325376
317	B4-1	0.799981	2.9812e-07	0.00186325	-63.9219	-64.3286	-0.303285	-16.27720381054609
318	B4-1	0.999981	5.02731e-07	0.00314207	8.0611	-12.257	0.0806217	2.5658785450355976
319	B4-1	1.19999	7.85072e-07	0.0049067	12.4349	-6.09361	0.233055	4.749729961073634
320	B4-1	1.4	1.16974e-06	0.00731088	-0.926142	-3.13053	-0.0301735	-0.4127204932921892
321	B4-1	1.59999	1.7476e-06	0.0109225	14.7877	7.86594	0.822604	7.531279468986038
322	B4-1	1.79997	2.44005e-06	0.0152503	0.191522	-1.04241	0.0167345	0.1097322675619496
323	B4-1	1.99996	3.52785e-06	0.0220491	1.24614	-4.82771	0.174915	0.7932976856198212
324	B4-1	2.1999	5.01873e-06	0.0313671	-0.905874	2.13486	-0.198973	-0.6343366138406165
325	B4-1	2.39985	6.89834e-06	0.0431146	1.5576	-1.59142	0.512997	1.1898452032490154
326	B4-1	2.59985	9.74233e-06	0.0608896	-0.171203	-1.21844	-0.0862687	-0.14168051686987598
327	B4-1	2.79978	1.42521e-05	0.0890756	0.65915	-0.315188	0.52326	0.5874335957321646
328	B4-1	2.99978	2.15012e-05	0.134383	0.326464	0.0433597	0.418907	0.3117261856038338
329	B4-1	3.19979	3.47065e-05	0.216916	0.7094	-0.0396213	1.56731	0.7225423666304007
330	B4-1	3.39975	5.7614e-05	0.360088	0.723625	-0.0977018	2.8198	0.7830863566683699
331	B4-1	3.59974	9.54573e-05	0.596608	0.796622	0.296772	5.44581	0.9127953363012228
332	B4-1	3.79977	0.000153588	0.959925	0.742831	0.296945	8.62452	0.8984576920071881
333	B4-1	3.99972	0.000247982	1.54989	0.703319	0.217534	13.8782	0.8954312886720993
334	B4-1	4.19969	0.000362015	2.26259	0.677439	0.324835	20.4901	0.905603754988752
335	B4-1	4.39964	0.000509108	3.18193	0.654375	0.313307	29.1597	0.9164155088264042
336	B4-1	4.59967	0.000708834	4.43021	0.603122	0.353827	39.1207	0.8830439189112932
337	B4-1	4.80001	0.000947513	5.92196	0.587139	0.333127	53.1249	0.8970830603381312
338	B4-1	4.99999	0.00123752	7.7345	0.551948	0.347408	67.9438	0.8784510957398668
339	B4-1	5.20005	0.00158593	9.91206	0.517384	0.352072	84.8858	0.856389085618933
340	B4-1	5.40003	0.00195349	12.2093	0.492802	0.351662	103.421	0.8470673994414094
341	B4-1	5.6	0.00238576	14.911	0.472718	0.358042	125.646	0.8426396619945008
342	B4-1	5.80006	0.00285717	17.8573	0.448768	0.364434	147.952	0.8285239089896009
343	B4-1	5.99997	0.00338508	21.1567	0.430711	0.362913	174.034	0.8225952062467208
344	B4-1	6.19997	0.00396588	24.7867	0.408589	0.357588	199.869	0.8063558279238462
345	B4-1	6.39999	0.00461336	28.8335	0.391139	0.362117	229.751	0.7968196715625921
346	B4-1	6.6	0.00532732	33.2957	0.371731	0.358413	260.023	0.7809506933327729
347	B4-1	6.79993	0.00609094	38.0684	0.359064	0.365623	295.863	0.7771879038782823
348	B4-1	6.99993	0.00693618	43.3511	0.343105	0.363232	331.415	0.7644904050877602
349	B4-1	7.19989	0.00785768	49.1105	0.331599	0.364538	373.219	0.7599576465318008
350	B4-1	7.39996	0.00887137	55.4461	0.315983	0.36037	412.68	0.7442904009479476
351	B4-1	7.59988	0.00997426	62.3391	0.304295	0.360465	458.894	0.7361254814394176
352	B4-1	7.79989	0.0111582	69.7388	0.292561	0.362409	506.558	0.7263646635732189
353	B4-1	7.99987	0.0124336	77.71	0.28024	0.360473	554.549	0.7136134345644061
354	B4-1	8.19978	0.0138205	86.3781	0.270888	0.360445	610.726	0.7070380107920873
355	B4-1	8.39986	0.0153017	95.6356	0.259208	0.355566	662.811	0.693058860926266
356	B4-1	8.59984	0.016906	105.663	0.250573	0.355074	724.762	0.6859184388101796
357	B4-1	8.79984	0.0185955	116.222	0.240531	0.350883	783.038	0.6737433532377691
358	B4-1	8.94279	0.0200009	125.006	0.232923	0.345641	828.829	0.6630313744940242
359	B5-1	-0.999973	-1.35777e-06	-0.00848606	6.84176	1.17074	0.184805	-2.17774797727096
360	B5-1	-0.799995	-2.16895e-06	-0.0135559	-1.46643	-12.6811	-0.0506206	0.37342116716706386
361	B5-1	-0.599968	-1.60116e-06	-0.0100072	16.8173	1.10144	0.321402	-3.211707570549205
362	B5-1	-0.399956	-5.66835e-07	-0.00354272	83.4974	36.2757	0.376593	-10.630052614939933
363	B5-1	-0.200002	-3.1837e-07	-0.00198981	185.584	7.79205	0.235091	-11.814746131540199
364	B5-1	4.72069e-05	9.28426e-10	5.80266e-06	166286000.0	24032.9	0.14499	2498.6816391103393
365	B5-1	0.200057	9.25379e-08	0.000578362	-837.881	206.456	-0.308593	-53.356375418855315
366	B5-1	0.399983	1.86645e-07	0.00116653	313.595	-46.7572	0.465755	39.92653425115513
367	B5-1	0.599979	3.7989e-07	0.00237431	74.5206	-68.6075	0.337909	14.23188210469568
368	B5-1	0.799993	6.41339e-07	0.00400837	-36.7036	-13.0674	-0.374638	-9.346392673331056
369	B5-1	0.999989	1.02922e-06	0.00643262	-12.5139	1.27836	-0.256227	-3.9832447742910353
370	B5-1	1.2	1.60773e-06	0.0100483	2.46364	7.09308	0.0945588	0.9410427634525244
371	B5-1	1.40001	2.35314e-06	0.0147071	3.29823	4.88083	0.216167	1.4698138994091288
372	B5-1	1.60001	3.33304e-06	0.0208315	2.24864	-0.729742	0.238569	1.1452319804142765
373	B5-1	1.79999	5.0639e-06	0.0316494	1.09139	-3.19609	0.197909	0.625316751660379
374	B5-1	1.99998	7.04105e-06	0.0440066	-1.00093	1.02876	-0.280412	-0.6372044193370995
375	B5-1	2.20004	9.62487e-06	0.0601554	0.77617	-0.160326	0.326973	0.5435472127190577
376	B5-1	2.39997	1.35707e-05	0.0848169	1.4758	1.82641	0.95624	1.127416823769791
377	B5-1	2.60006	1.81263e-05	0.113289	0.784919	1.7443	0.735949	0.6496208811093751
378	B5-1	2.79999	2.48525e-05	0.155328	0.473016	1.42154	0.654836	0.42158271528636176
379	B5-1	2.99994	3.67981e-05	0.229988	0.444228	0.582147	0.975604	0.42419778423222076
380	B5-1	3.19997	8.47092e-05	0.529433	0.311959	0.243112	1.6823	0.3177550322703722
381	B5-1	3.39991	0.000107884	0.674275	0.3774	0.212284	2.75395	0.4084312780393756
382	B5-1	3.59993	0.000146137	0.913356	0.415309	0.25194	4.34666	0.475899868178454
383	B5-1	3.79991	0.000202828	1.26768	0.491265	0.301195	7.53264	0.5942067398712609
384	B5-1	3.99985	0.00026107	1.63169	0.5275	0.186083	10.9586	0.6716104161942525
385	B5-1	4.19986	0.000380556	2.37847	0.486704	0.173607	15.4756	0.6506535714135557
386	B5-1	4.39984	0.000521522	3.25951	0.502553	0.243167	22.9415	0.7038327846823602
387	B5-1	4.59984	0.000707123	4.41952	0.482614	0.274624	31.2297	0.7066310368546811
388	B5-1	4.80012	0.000933968	5.8373	0.466443	0.271241	41.6019	0.7126907988282254
389	B5-1	5.0001	0.0011991	7.49438	0.458326	0.301247	54.6687	0.7294626106495802
390	B5-1	5.20013	0.00151789	9.48681	0.435444	0.308099	68.3781	0.7207702062126258
391	B5-1	5.40011	0.00188708	11.7942	0.416727	0.309331	84.484	0.7163181902969256
392	B5-1	5.60009	0.0022862	14.2888	0.402874	0.310062	102.615	0.7181498796260007
393	B5-1	5.80012	0.00273691	17.1057	0.385184	0.31527	121.645	0.7111372232647597
394	B5-1	6.0001	0.00323254	20.2034	0.368126	0.307655	142.046	0.7030796796578793
395	B5-1	6.20008	0.00377823	23.6139	0.35271	0.304943	164.374	0.6960900147794307
396	B5-1	6.40009	0.00436553	27.2846	0.338528	0.313988	188.169	0.6896527711602882
397	B5-1	6.60006	0.00502322	31.3951	0.323492	0.309986	213.365	0.6796124235947648
398	B5-1	6.80009	0.00570844	35.6778	0.313105	0.310896	241.798	0.6777267656638022
399	B5-1	7.00002	0.00647682	40.4801	0.300838	0.312724	271.347	0.6703219606670932
400	B5-1	7.20001	0.00732513	45.7821	0.289365	0.312687	303.616	0.6631762195268456
401	B5-1	7.40001	0.008221	51.3812	0.278649	0.314841	337.245	0.6563587460004827
402	B5-1	7.60001	0.00920158	57.5099	0.267971	0.314065	372.816	0.6482640380178021
403	B5-1	7.80001	0.0102615	64.1344	0.260429	0.316447	414.693	0.646599952599541
404	B5-1	8.0	0.0113857	71.1606	0.250489	0.313006	453.908	0.637864211375396
405	B5-1	8.19992	0.0125887	78.6794	0.241593	0.31644	496.142	0.630586913474175
406	B5-1	8.39995	0.0138771	86.7319	0.233616	0.314299	541.761	0.6246386854202433
407	B5-1	8.59993	0.0152362	95.2263	0.22635	0.314659	590.042	0.6196208400410391
408	B5-1	8.79997	0.0166973	104.358	0.218802	0.314748	639.601	0.6128912014411928
409	B5-1	9.0	0.0182583	114.114	0.211828	0.313023	692.493	0.6068431568431569
410	B5-1	9.19989	0.019915	124.469	0.204788	0.308934	746.444	0.5997027372277435
411	C1-1	-0.999973	-2.00246e-06	-0.0125154	-17.6971	-4.80164	-0.704992	5.632996148744747
412	C1-1	-0.799989	-1.20939e-06	-0.00755869	-16.7915	-2.67995	-0.3232	4.275873200250308
413	C1-1	-0.599962	-6.46745e-07	-0.00404216	-14.5014	-21.6072	-0.111943	2.769385674985651
414	C1-1	-0.399964	-3.03648e-07	-0.0018978	-165.893	-4.84856	-0.400821	21.120297186215616
415	C1-1	-0.200009	-9.82182e-08	-0.000613864	-1352.56	-17.1479	-0.528602	86.1106043032333
416	C1-1	4.8089e-05	1.12057e-08	7.00356e-05	-15471500.0	391.486	-0.165862	-236.82527171895435
417	C1-1	0.200029	1.04773e-07	0.000654831	-1793.13	-62.504	-0.747624	-114.17052644117337
418	C1-1	0.399972	3.51452e-07	0.00219658	-199.543	-53.2613	-0.558036	-25.404765590144677
419	C1-1	0.599965	7.34617e-07	0.00459136	-64.8047	5.58224	-0.568229	-12.376049797881237
420	C1-1	0.799977	1.32056e-06	0.0082535	-31.7365	6.15763	-0.666998	-8.081395771490882
421	C1-1	0.999981	2.06884e-06	0.0129302	-10.7046	4.07857	-0.440573	-3.4073177522389444
422	C1-1	1.19999	3.16409e-06	0.0197756	-7.31626	-1.71183	-0.552645	-2.7945801897287565
423	C1-1	1.39999	4.56446e-06	0.0285279	-5.23095	-4.35221	-0.665006	-2.331072388784313
424	C1-1	1.59999	6.5357e-06	0.0408481	-2.96273	-0.510351	-0.616355	-1.5088951505700388
425	C1-1	1.79997	8.57602e-06	0.0536001	-2.4274	-2.50668	-0.745457	-1.390775390344421
426	C1-1	1.99996	1.0683e-05	0.0667688	-2.00398	1.0337	-0.8518	-1.275745557805442
427	C1-1	2.20001	1.39806e-05	0.0873787	-1.55604	-0.573942	-0.95214	-1.089670594778819
428	C1-1	2.39995	1.81713e-05	0.113571	-1.03859	-1.61438	-0.901075	-0.7934023650403711
429	C1-1	2.59995	2.37131e-05	0.148207	-0.810062	-0.787589	-0.993578	-0.6703988340631684
430	C1-1	2.79985	3.20211e-05	0.200132	-0.180793	0.393369	-0.322466	-0.1611266564067715
431	C1-1	2.99985	4.58149e-05	0.286343	0.0961947	-0.020218	0.263019	0.09185452411967465
432	C1-1	3.19985	6.46942e-05	0.404339	0.11283	0.0134269	0.464673	0.11492163753681935
433	C1-1	3.39977	9.55539e-05	0.597212	0.40842	-0.018901	2.63958	0.4419837511637409
434	C1-1	3.59978	0.000143183	0.894894	0.437111	0.0594796	4.48218	0.5008615545528297
435	C1-1	3.7998	0.000213268	1.33292	0.456605	0.107131	7.36134	0.5522717042283107
436	C1-1	3.99978	0.000323768	2.02355	0.428366	0.231426	11.0361	0.5453831138345976
437	C1-1	4.19976	0.000451932	2.82457	0.419355	0.209654	15.8347	0.5606056851131322
438	C1-1	4.39973	0.000613971	3.83732	0.420137	0.211608	22.5785	0.5883924197095889
439	C1-1	4.59975	0.000812131	5.07582	0.396454	0.2221	29.4634	0.5804658163607062
440	C1-1	4.80005	0.00105922	6.62013	0.378703	0.240492	38.3054	0.5786200573100528
441	C1-1	5.00009	0.00136908	8.55675	0.352712	0.236435	48.035	0.5613696789084641
442	C1-1	5.20008	0.00167741	10.4838	0.347361	0.23322	60.2783	0.5749661382323203
443	C1-1	5.40007	0.00204474	12.7796	0.329382	0.223788	72.3548	0.5661742151554039
444	C1-1	5.60003	0.0024538	15.3362	0.31489	0.238863	86.0831	0.5613065818129654
445	C1-1	5.80003	0.0029006	18.1288	0.303612	0.231901	101.617	0.5605279996469706
446	C1-1	5.99999	0.00338822	21.1764	0.289985	0.233112	117.281	0.5538287905404129
447	C1-1	6.2	0.00390637	24.4148	0.279035	0.236348	134.448	0.5506823729868768
448	C1-1	6.39998	0.00447594	27.9746	0.267703	0.236992	152.562	0.5453590042395603
449	C1-1	6.59999	0.00507895	31.7434	0.258673	0.240795	172.504	0.543432650566732
450	C1-1	6.79996	0.00574433	35.9021	0.247778	0.241616	192.548	0.5363140317697294
451	C1-1	6.99994	0.00646456	40.4035	0.241136	0.240767	217.083	0.5372876112218001
452	C1-1	7.19988	0.0070514	44.0712	0.239276	0.247788	241.674	0.5483717257528726
453	C1-1	7.39988	0.00785663	49.1039	0.229916	0.249028	265.926	0.5415577988713727
454	C1-1	7.59981	0.00872131	54.5082	0.222093	0.249386	292.853	0.5372641180593012
455	C1-1	7.79984	0.00963477	60.2173	0.214529	0.249769	320.733	0.532626006147735
456	C1-1	7.99984	0.0106146	66.3413	0.207753	0.250246	350.964	0.5290279207673048
457	C1-1	8.19978	0.0116497	72.8106	0.199746	0.246277	379.6	0.5213526601895879
458	C1-1	8.39983	0.0127312	79.57	0.192981	0.246949	410.567	0.5159821540781702
459	C1-1	8.59981	0.0138751	86.7194	0.186726	0.246443	443.261	0.5111439885423562
460	C1-1	8.79982	0.0150768	94.23	0.180523	0.245985	476.48	0.5056563727050833
461	C1-1	8.9998	0.0163477	102.173	0.17432	0.243707	510.23	0.49937850508451354
462	C1-1	9.19972	0.0177024	110.64	0.168812	0.241754	546.941	0.49434291395516994
463	C1-1	9.39977	0.0190233	118.896	0.164107	0.242497	583.795	0.49101315435338444
464	C1-1	9.5259	0.0200006	125.004	0.160303	0.241246	607.603	0.4860668458609324
465	C2-1	-0.999968	-3.03944e-07	-0.00189965	23.5512	-19.9306	0.142404	-7.4963282709972905
466	C2-1	-0.79999	-1.65202e-07	-0.00103251	-134.402	27.1301	-0.353374	34.22475327115477
467	C2-1	-0.599962	-8.18193e-08	-0.000511371	-771.759	-78.4096	-0.753688	147.38575320070944
468	C2-1	-0.399936	-8.22408e-09	-5.14005e-05	-6111.6	1325.12	-0.39991	778.0274510948337
469	C2-1	-0.199981	1.90746e-08	0.000119216	-2097.13	1403.23	-0.159147	-133.49466514561806
470	C2-1	6.85692e-05	3.22967e-08	0.000201854	2283230.0	227.816	0.100593	49.83453387101569
471	C2-1	0.200063	4.05621e-08	0.000253513	-1458.13	-11.0154	-0.235404	-92.85677657556022
472	C2-1	0.399997	5.40508e-08	0.000337818	377.223	249.285	0.162251	48.02911626970736
473	C2-1	0.599988	8.16431e-08	0.000510269	520.074	134.054	0.506824	99.32486590406236
474	C2-1	0.799975	1.01363e-07	0.000633519	-240.944	75.0243	-0.388689	-61.35396097038921
475	C2-1	0.999985	1.81346e-07	0.00113341	-67.917	-24.2118	-0.245025	-21.61839052064125
476	C2-1	1.19999	3.05144e-07	0.00190715	13.0114	59.4214	0.0947847	4.969965655559342
477	C2-1	1.39999	4.96758e-07	0.00310474	1.26084	49.716	0.0174446	0.561869915033143
478	C2-1	1.59999	7.85041e-07	0.00490651	5.80481	-4.49294	0.145053	2.956337600453275
479	C2-1	1.79998	1.1973e-06	0.00748312	-5.23418	10.0786	-0.224414	-2.9989362725707993
480	C2-1	1.99996	1.83356e-06	0.0114598	-8.338	7.03465	-0.608287	-5.308007120543117
