Repository: owen-melville/bsubpc-oled-data

# bsubpc-oled-data
<h1> Data and Code for: Studying the Influence of Axial Substituent on Hyperfluorescence in Organic Light-Emitting Diodes Using Boron Subphthalocyanines as Fluorescent Emitters </h1>

All Programs and Data collected by Owen Alfred Melville, PhD as a part of his postdoctoral fellowship with Professor Timothy Bender at the University of Toronto.

<h2>Folder Breakdown:</h2>
- <b> Raw OLED Data: </b> Raw data collected from the OLEDs during characterization. This includes optoelectronic data as a function of Voltage and full spectra has a function of wavelength.

- <b> IC6 Evaporation Logs: </b> Raw data collected during the deposition of the OLEDs from the IC6 which controls the deposition of the thin films.
  
- <b> Offline Spreadsheets: </b> Summary deposition and electro-optical data for each device, labelling for each device index (eg OLED-001 corresponds to what materials).
  
- <b> Python: </b> Python programs and corresponding batch files used to analyze the raw data.
  
- <b> Output Data: </b> Contains analytical outputs for each deposition run and device. This includes a large number of graphs and visualizations.


<i>For any questions on the Python programs or data herein, please contact Owen Melville (owen.melville@utoronto.ca) </i>

<h1>Output Data Readme</h1>

This folder contains all the results of the automated analysis in the <b>Python</b> folder. There are two sorts of folders: Deposition output folders and OLED output folders. Deposition output folders contain the results of analysis of the deposition runs (from the IC6) and end in the suffix <b>-L#</b> where # ranges between 1 and 6 representing the different layers in a single OLED. OLED output folders contain the analytical results of the optoelectronic data in the <b>Raw OLED Data</b> folder and do not contain this suffix (eg OLED-033). 

<h2>1. Deposition Output Folders</h2>

<b>Deposition Graphs:</b>

These graphs show the input power, deposition rate, and total thickness as a function of time. The shutter was open only between two zeroes in the thickness data, which can be seen below as between 500s and 700s, approximately. This is how the thickness of the layer is calculated. 
<b> Composition Graphs: </b>

These graphs show the distribution of composition (by rate) within different thickness bins in each emissive layer. You will only see these in devices with a Host and one or more Dopant (typically <b>-L3</b>)
<b> Condensed Data: </b> 

This takes the IC6 readings, which contains excessive information, and parses it into a smaller set of more useful data. 

<h2>2. OLED Output Folders</h2>

<b>Visual Chart:</b>

This chart summarizes the performance of each pixel. Pixels that were short circuited or open circuit or were untestable (often A5 due to the testing setup) are greyed out. The color displayed is an approximation of the color of the device by converting the spectra into RGB, but it is not a true representation of the color. 
<b>Average Spectra:</b>

This graph shows the shape of the emission at a specified luminance, averaged across pixels. The blurring of the line represents pixel-to-pixel variation.
<b> Energy Diagram: </b>

This diagram shows the energy levels of the materials in the device.
<b> CIE Plot: </b>

This plot shows the CIE coordinates of the pixels. The color rendered is not exactly accurate. 
<b> Raw Data Folder </b>:

This folder actually contains condensed or calculated output data that was saved for convenience. 

<b> Parameter Graphs Folder </b>:

This folder contains many graphs that correlate one parameter (eg Voltage) against another (eg Luminant Intensity). Sometimes the data shows dots, which is the set of points, other times it shows a blurred line, which is to simplify the depiction of the data while still showing the variation.
<b> Deconvolution Folder/ Sample Deconvoluted Spectra </b>

This spectra shows how well the program was able to break apart the composite emission into its 2 components visually.
<b> Deconvolution Folder/ Deconvolution Error </b>

This graph shows the R^2 accuracy of the spectral deconvolution as a function of voltage.
<b> Deconvolution Folder/ Deconvolution Graph </b>

This graph shows how the two contributions (eg flurorescent dopant and TADF assistant) vary as a function of voltage. 
<b> Deconvolution Folder/ Hyperfluorescence Graph </b>

This graph compares the set of OLEDs with FD-only, TD-only, and TD+FD to visualize the role of the TD in boosting the emission of the FD (Hyperfluorescence).
<b> Deconvolution Folder / FD Tradeoff </b>

Often, color purity and current efficiency come at each other's expense within a set of OLED pixels. This graph attempts to visualize that. 
<b> Correlations Folder </b>

File: Output Data/OLED-009/Raw Data/OLED-009_all_optoelectronic.csv (part 1 of 3)
	Pixel	Voltage(V)	Current(A)	J(mA/cm2)	PE(lm/W)	EQE(%)	L(cd/m2)	CE(cd/A)
0	A1-1	-0.999958	-1.04194e-06	-0.00651212	15.2694	-1.93489	0.316503	-4.860214492361934
1	A1-1	-0.799975	-5.54896e-07	-0.0034681	34.1227	-19.9047	0.301344	-8.689022807877512
2	A1-1	-0.599954	-2.75967e-07	-0.00172479	8.01555	-10.1892	0.0264021	-1.5307428730454142
3	A1-1	-0.399949	-1.33026e-07	-0.000831412	-143.261	-104.844	-0.151634	18.23812983214098
4	A1-1	-0.199997	-4.96012e-08	-0.000310008	-1484.69	118.31	-0.29301	94.51691569249826
5	A1-1	7.21455e-05	2.78323e-08	0.000173952	-3592320.0	-720.024	-0.143504	-82.49632082413538
6	A1-1	0.200061	7.62417e-08	0.000476511	-643.663	-21.7637	-0.195319	-40.98940003483655
7	A1-1	0.399983	1.16744e-07	0.00072965	-90.1393	-8.10093	-0.0837376	-11.476406496265332
8	A1-1	0.59998	2.30332e-07	0.00143958	30.2783	-52.9271	0.0832438	5.7825060086969815
9	A1-1	0.799996	4.04675e-07	0.00252922	-77.787	13.8586	-0.500993	-19.80820173808526
10	A1-1	0.999995	6.59836e-07	0.00412397	10.5933	15.6156	0.139058	3.3719449947502036
11	A1-1	1.2	1.03274e-06	0.00645462	8.46948	-10.114	0.208814	3.2351091156411997
12	A1-1	1.4	1.55824e-06	0.009739	-16.3598	-5.83741	-0.71002	-7.290481568949585
13	A1-1	1.6	2.29264e-06	0.014329	-5.85359	-9.71805	-0.427178	-2.9812129248377417
14	A1-1	1.79998	3.26789e-06	0.0204243	-3.40583	4.17282	-0.398555	-1.951376546564631
15	A1-1	1.99997	4.5363e-06	0.0283519	-3.54828	-1.93841	-0.640433	-2.258871539473545
16	A1-1	2.19998	6.25197e-06	0.0390748	-1.30119	-4.42605	-0.356045	-0.9111882850328088
17	A1-1	2.39992	8.53764e-06	0.0533603	-2.47574	-0.472122	-1.00918	-1.8912562335669025
18	A1-1	2.59993	1.18477e-05	0.0740481	-0.933627	-0.573616	-0.572136	-0.7726545313114043
19	A1-1	2.79994	1.74782e-05	0.109239	-0.187102	0.03589	-0.182161	-0.16675454736861378
20	A1-1	2.99987	2.85022e-05	0.178139	0.171987	0.682225	0.292555	0.16422849572524828
21	A1-1	3.19995	4.89356e-05	0.305847	0.337545	-0.284331	1.05155	0.34381569869902273
22	A1-1	3.39983	8.44285e-05	0.527678	0.392664	0.258274	2.24232	0.4249409677871732
23	A1-1	3.59987	0.000141263	0.882894	0.343943	0.222284	3.47962	0.39411526185476403
24	A1-1	3.79985	0.000228528	1.4283	0.336821	0.189083	5.81883	0.4073955051459778
25	A1-1	3.9998	0.000347319	2.17074	0.324904	0.152786	8.97951	0.41366123994582493
26	A1-1	4.19976	0.000510713	3.19196	0.313953	0.157792	13.3966	0.4196982418326044
27	A1-1	4.3997	0.000715507	4.47192	0.292428	0.181578	18.3141	0.4095355015295444
28	A1-1	4.59968	0.00095638	5.97737	0.272767	0.150042	23.8715	0.3993646034961865
29	A1-1	4.8	0.00123038	7.68987	0.257966	0.158583	30.309	0.3941419035692411
30	A1-1	5.00006	0.00153771	9.61069	0.240226	0.159666	36.7452	0.3823367520958433
31	A1-1	5.20002	0.00187873	11.7421	0.227632	0.160434	44.2419	0.3767801330256087
32	A1-1	5.40013	0.00226599	14.1624	0.218847	0.142752	53.2762	0.3761805908603062
33	A1-1	5.60002	0.00269913	16.8696	0.205442	0.149715	61.7777	0.36620726039740126
34	A1-1	5.80002	0.00317674	19.8546	0.195455	0.156331	71.6455	0.3608508859407895
35	A1-1	5.99996	0.00370561	23.1601	0.189285	0.15848	83.7247	0.3615040522277538
36	A1-1	6.19998	0.00428871	26.8044	0.179146	0.15475	94.7663	0.3535475518944651
37	A1-1	6.39996	0.00492519	30.7824	0.173186	0.153551	108.603	0.35280874785591765
38	A1-1	6.59991	0.00561433	35.0896	0.164502	0.153626	121.266	0.3455895763987051
39	A1-1	6.79995	0.00636184	39.7615	0.159068	0.153415	136.9	0.34430290607748704
40	A1-1	6.9999	0.0071613	44.7581	0.152219	0.152381	151.804	0.3391654248057894
41	A1-1	7.19987	0.00800988	50.0618	0.147711	0.150993	169.47	0.33852158731807486
42	A1-1	7.39992	0.00891924	55.7452	0.141476	0.151387	185.767	0.3332430415533535
43	A1-1	7.59989	0.00988622	61.7889	0.137621	0.15216	205.708	0.332920637849193
44	A1-1	7.79987	0.0109152	68.22	0.132013	0.151185	223.597	0.3277587217824685
45	A1-1	7.99987	0.0119896	74.935	0.127546	0.152256	243.379	0.3247868152398745
46	A1-1	8.19983	0.0131251	82.0319	0.124011	0.151038	265.52	0.3236789590391055
47	A1-1	8.39988	0.0143135	89.4594	0.119215	0.150372	285.154	0.31875241729767917
48	A1-1	8.59982	0.0155614	97.2587	0.115862	0.151952	308.467	0.31716134392090367
49	A1-1	8.79985	0.0168672	105.42	0.111604	0.150514	329.554	0.31261051033959397
50	A1-1	8.99986	0.0182303	113.939	0.108481	0.149201	354.089	0.3107706755369101
51	A1-1	9.19978	0.0196409	122.756	0.104851	0.148926	376.913	0.3070424256248167
52	A2-1	-0.999969	-2.56908e-06	-0.0160568	-2.70848	-4.73212	-0.138427	0.8621082656569179
53	A2-1	-0.799979	-1.3925e-06	-0.00870313	22.7856	-21.2775	0.504969	-5.802153937721257
54	A2-1	-0.599954	-6.20053e-07	-0.00387533	31.0289	-55.7079	0.229638	-5.925637300565372
55	A2-1	-0.399944	-2.15517e-07	-0.00134698	122.945	-144.391	0.210824	-15.65160581448871
56	A2-1	-0.199999	-5.20413e-08	-0.000325258	-353.226	-212.448	-0.0731406	22.48694882216579
57	A2-1	6.71625e-05	2.69468e-08	0.000168417	433244.0	-1449.01	0.015599	9.26212911998195
58	A2-1	0.200061	7.00237e-08	0.000437648	76.5203	-129.661	0.0213263	4.872934413044272
59	A2-1	0.399984	1.36263e-07	0.000851644	-340.784	-64.2232	-0.369513	-43.38819976422072
60	A2-1	0.599973	3.04218e-07	0.00190136	88.8093	-88.821	0.322482	16.960596625573274
61	A2-1	0.799984	6.0341e-07	0.00377131	-58.5864	-39.4045	-0.562628	-14.918635699531464
62	A2-1	0.99999	1.13983e-06	0.00712394	-10.9424	-12.3765	-0.248129	-3.4830304578646087
63	A2-1	1.19999	2.03525e-06	0.0127203	-8.46005	-5.36133	-0.411053	-3.231472528163644
64	A2-1	1.4	3.27415e-06	0.0204634	-0.82761	-7.1591	-0.0754714	-0.36881163443025106
65	A2-1	1.6	4.90532e-06	0.0306583	1.10454	-1.58163	0.172465	0.5625393449734657
66	A2-1	1.79999	7.10946e-06	0.0444341	0.154828	-2.56437	0.0394174	0.08870979720529953
67	A2-1	1.99998	9.94697e-06	0.0621686	-0.0790585	-4.30195	-0.0312893	-0.05032974845822489
68	A2-1	2.20002	1.4044e-05	0.087775	0.0980028	0.0115363	0.0602402	0.06863024779265167
69	A2-1	2.39994	1.97781e-05	0.123613	0.18512	-1.90494	0.174811	0.14141797383770316
70	A2-1	2.59993	2.75233e-05	0.172021	-0.559684	-1.92208	-0.796774	-0.46318414612169445
71	A2-1	2.79991	3.84164e-05	0.240103	0.05753	-0.939348	0.123108	0.051272995339500124
72	A2-1	2.99982	5.5235e-05	0.345219	0.192812	0.162852	0.635584	0.18411037631184843
73	A2-1	3.19984	8.20923e-05	0.513077	0.271692	-0.369347	1.41983	0.27672844426859905
74	A2-1	3.39978	0.000122436	0.765225	0.192282	-0.136252	1.59231	0.20808389689307064
75	A2-1	3.59983	0.000184827	1.15517	0.23512	-0.0207093	3.11219	0.2694140256412476
76	A2-1	3.79984	0.000266058	1.66286	0.255298	-0.0100146	5.13474	0.3087896756191141
77	A2-1	3.99978	0.0003676	2.2975	0.271939	0.0373617	7.95451	0.34622459194776933
78	A2-1	4.19979	0.000498086	3.11304	0.249685	0.111587	10.3909	0.3337862668002981
79	A2-1	4.39977	0.000659885	4.12428	0.248779	0.093215	14.3695	0.3484123289398392
80	A2-1	4.59965	0.000838957	5.24348	0.236181	0.103244	18.1317	0.34579515894024576
81	A2-1	4.79998	0.0010467	6.54188	0.234618	0.102196	23.4505	0.3584672907482253
82	A2-1	5.00005	0.00128148	8.00925	0.22342	0.107795	28.4798	0.35558635327902116
83	A2-1	5.20003	0.0015339	9.58688	0.212762	0.131932	33.7619	0.35216775426416097
84	A2-1	5.40001	0.00180669	11.2918	0.20271	0.128318	39.3444	0.3484333764324554
85	A2-1	5.59999	0.00210961	13.1851	0.192552	0.126764	45.2552	0.3432298579457115
86	A2-1	5.80004	0.00243808	15.238	0.183458	0.13411	51.6114	0.3387019293870587
87	A2-1	5.99994	0.00279345	17.4591	0.177674	0.129148	59.2436	0.33932791495552467
88	A2-1	6.20001	0.00317616	19.851	0.168932	0.133332	66.1817	0.33339227242960057
89	A2-1	6.4	0.00359634	22.4771	0.16181	0.129206	74.0927	0.3296363854767741
90	A2-1	6.59997	0.00400098	25.0061	0.158047	0.136583	83.0278	0.33203018463494904
91	A2-1	6.8	0.00446877	27.9298	0.152572	0.137178	92.2364	0.33024368237509755
92	A2-1	6.99995	0.00495189	30.9493	0.147028	0.136745	101.39	0.3276003011376671
93	A2-1	7.19994	0.00548459	34.2787	0.142485	0.13798	111.937	0.32654972329755794
94	A2-1	7.39992	0.00602814	37.6759	0.138535	0.139908	122.942	0.3263146998479134
95	A2-1	7.59987	0.00668574	41.7859	0.132968	0.13972	134.41	0.32166352764927886
96	A2-1	7.7999	0.00725741	45.3588	0.142982	0.153865	161.021	0.35499395927581856
97	A2-1	7.99988	0.00924385	57.7741	0.122812	0.138878	180.679	0.31273356054010365
98	A2-1	8.19982	0.00958234	59.8896	0.121236	0.139139	189.512	0.3164355747909487
99	A2-1	8.39989	0.0107641	67.2756	0.117823	0.142183	211.939	0.3150310067840346
100	A2-1	8.59979	0.0117137	73.2106	0.114493	0.142407	229.451	0.31341226543697226
101	A2-1	8.7999	0.0126837	79.2731	0.110671	0.142614	245.747	0.3100004919701639
102	A2-1	8.99987	0.0136674	85.4212	0.109125	0.143679	267.04	0.3126156036206469
103	A2-1	9.19983	0.0146639	91.6494	0.106574	0.145394	286.03	0.312091513965176
104	A2-1	9.39984	0.01578	98.625	0.104798	0.146429	309.25	0.3135614702154626
105	A2-1	9.60015	0.0167767	104.854	0.104101	0.151229	333.557	0.31811566559215676
106	A2-1	9.80014	0.0176916	110.572	0.103317	0.152599	356.371	0.3222976883840393
107	A2-1	10.0002	0.0189347	118.342	0.100421	0.151865	378.288	0.3196565885315442
108	A2-1	10.1584	0.0200011	125.007	0.0974535	0.14994	393.919	0.31511755341700864
109	A3-1	-0.999969	-3.11783e-06	-0.0194864	1.98991	8.54471	0.123425	-0.6333904671976354
110	A3-1	-0.799992	-3.37155e-06	-0.0210722	-1.044	-0.690908	-0.0560206	0.2658507417355568
111	A3-1	-0.599963	-2.64717e-06	-0.0165448	0.299462	2.38142	0.0094619	-0.05718957013684058
112	A3-1	-0.399957	-1.55397e-06	-0.00971231	12.1248	14.6794	0.14992	-1.5436080602863789
113	A3-1	-0.200005	-4.5698e-07	-0.00285613	-56.4297	41.7282	-0.102607	3.592518547825204
114	A3-1	4.14133e-05	5.97846e-10	3.73654e-06	545636000.0	44396.0	0.268758	7192.696987052192
115	A3-1	0.200028	3.50996e-07	0.00219373	40.8421	61.813	0.0570468	2.6004476394086784
116	A3-1	0.399975	2.30018e-07	0.00143761	-191.54	43.8683	-0.350577	-24.38609915067369
117	A3-1	0.59997	1.03073e-06	0.00644206	-38.52	7.87453	-0.473905	-7.356420151318057
118	A3-1	0.799981	7.54868e-07	0.00471793	26.6527	-10.2294	0.320201	6.7868959480110975
119	A3-1	0.999983	1.26197e-06	0.00788731	-12.4245	-4.29433	-0.311925	-3.9547703843262156
120	A3-1	1.19999	1.89673e-06	0.0118546	-13.0223	6.73528	-0.589658	-4.974086008806708
121	A3-1	1.4	2.79563e-06	0.0174727	-0.534356	6.6055	-0.0416072	-0.23812690654563973
122	A3-1	1.6	3.98252e-06	0.0248907	-3.83472	-2.42637	-0.486118	-1.9530105621778415
123	A3-1	1.79998	5.76204e-06	0.0360128	-3.34947	-1.06797	-0.691115	-1.9190815487826551
124	A3-1	1.99997	8.04789e-06	0.0502993	-1.03099	-1.8075	-0.330134	-0.6563391538252024
125	A3-1	2.20003	1.08942e-05	0.0680888	-1.49926	-2.71042	-0.714875	-1.049915698323366
126	A3-1	2.39996	1.46144e-05	0.09134	-0.969242	-1.15347	-0.676313	-0.7404346398073134
127	A3-1	2.59992	1.92072e-05	0.120045	-0.372615	-1.16103	-0.370181	-0.308368528468491
128	A3-1	2.79989	2.67309e-05	0.167068	0.214686	-0.53374	0.319661	0.1913358632413149
129	A3-1	2.99984	3.85067e-05	0.240667	-0.0456667	0.138862	-0.104946	-0.04360631079458339
130	A3-1	3.19985	5.91395e-05	0.369622	0.307463	-0.144355	1.15752	0.31316317751648987
131	A3-1	3.39985	9.26958e-05	0.579349	0.253472	0.145349	1.58921	0.27430961303117807
132	A3-1	3.59986	0.000143722	0.898262	0.266966	0.185401	2.74786	0.30590852112189987
133	A3-1	3.79982	0.000224551	1.40344	0.266595	0.0678378	4.52544	0.32245340021661056
134	A3-1	3.9998	0.000326934	2.04334	0.306434	0.110352	7.97198	0.39014456722816565
135	A3-1	4.19975	0.000445465	2.78416	0.301032	0.139367	11.2042	0.40242658467904147
136	A3-1	4.39976	0.000613033	3.83146	0.283017	0.132405	15.1864	0.3963606562511419
137	A3-1	4.5997	0.000813088	5.0818	0.275224	0.124861	20.4778	0.40296351686410325
138	A3-1	4.80006	0.00103933	6.49581	0.265061	0.153736	26.3073	0.4049887542893035
139	A3-1	5.00007	0.00130132	8.13325	0.251099	0.154715	32.5038	0.399640979928073
140	A3-1	5.20004	0.00158523	9.90769	0.234213	0.153433	38.4097	0.3876756337753805
141	A3-1	5.40005	0.00189791	11.8619	0.228335	0.157045	46.556	0.3924834975847039
142	A3-1	5.60001	0.00224724	14.0453	0.21867	0.157241	54.7467	0.3897866190113419
143	A3-1	5.8001	0.00264081	16.5051	0.209712	0.160421	63.9036	0.3871748732210044
144	A3-1	6.00004	0.00306961	19.1851	0.199244	0.151972	73.0051	0.3805302031263845
145	A3-1	6.20003	0.00355094	22.1934	0.193145	0.154817	84.5962	0.38117728694116265
146	A3-1	6.40004	0.00406632	25.4145	0.18396	0.154069	95.2441	0.37476283224143697
147	A3-1	6.59996	0.00462254	28.8909	0.178171	0.158019	108.141	0.3743081731617915
148	A3-1	6.79993	0.00522947	32.6842	0.170418	0.155948	120.561	0.3688663023724002
149	A3-1	6.99991	0.00587686	36.7304	0.165777	0.157199	135.672	0.36937250887548184
150	A3-1	7.1999	0.00658423	41.1514	0.159181	0.159328	150.124	0.36480897369226806
151	A3-1	7.39994	0.0073279	45.7994	0.153758	0.16125	165.873	0.36217286689345274
152	A3-1	7.59992	0.00812195	50.7622	0.148325	0.162778	182.143	0.35881620575940365
153	A3-1	7.79995	0.0089665	56.0406	0.143765	0.160499	200.032	0.3569412176172275
154	A3-1	7.9999	0.00984396	61.5248	0.138858	0.159302	217.549	0.3535956232283567
155	A3-1	8.19983	0.0107838	67.3987	0.134681	0.15965	236.926	0.35152903542649927
156	A3-1	8.39989	0.011762	73.5125	0.13045	0.162425	256.406	0.348792382247917
157	A3-1	8.59983	0.0127938	79.9612	0.125748	0.158251	275.245	0.3442231982511518
158	A3-1	8.79979	0.0138725	86.7031	0.12218	0.16043	296.727	0.3422334380200938
159	A3-1	8.99983	0.0149996	93.7475	0.118013	0.158831	316.938	0.33807621536574306
160	A3-1	9.19977	0.0161749	101.093	0.11478	0.157059	339.793	0.33611921695864205
161	A3-1	9.39978	0.0173788	108.617	0.110821	0.157645	360.156	0.33158345378716036
162	A3-1	9.60007	0.0186422	116.514	0.108294	0.157067	385.573	0.3309241807851417
163	A3-1	9.80001	0.0199553	124.721	0.104846	0.155693	407.911	0.3270587952309555
164	A4-1	-0.999967	-8.73566e-07	-0.00545979	-10.4626	27.7181	-0.181824	3.3302379761858973
165	A4-1	-0.799985	-4.62307e-07	-0.00288942	13.5436	6.06546	0.0996498	-3.4487821085200485
166	A4-1	-0.599962	-2.18336e-07	-0.0013646	27.8281	170.308	0.0725209	-5.3144437930529085
167	A4-1	-0.399955	-8.61029e-08	-0.000538143	-453.829	15.5938	-0.310922	57.77683626842678
168	A4-1	-0.199987	2.28295e-09	1.42684e-05	-85009.7	-774.659	-0.772141	-5411.545793501724
169	A4-1	6.97136e-05	3.39043e-08	0.000211902	-8955740.0	176.245	-0.421118	-198.73243291710318
170	A4-1	0.20006	5.65999e-08	0.000353749	-248.665	134.541	-0.0560171	-15.835267378847714
171	A4-1	0.399973	7.22718e-08	0.000451699	-1295.61	-13.8158	-0.745081	-164.95077474158674
172	A4-1	0.59997	1.70639e-07	0.00106649	-301.946	64.822	-0.614988	-57.66467571191479
173	A4-1	0.799984	3.50095e-07	0.00218809	-32.884	61.3019	-0.183224	-8.373695780338101
174	A4-1	0.999983	6.56483e-07	0.00410302	-14.4276	6.65744	-0.188425	-4.592349050211796
175	A4-1	1.19999	1.14015e-06	0.00712594	-11.3559	9.66878	-0.309094	-4.337589146133703
176	A4-1	1.39999	1.89301e-06	0.0118313	-2.49953	11.3361	-0.131785	-1.113867453280705
177	A4-1	1.6	3.0566e-06	0.0191037	0.511951	8.30727	0.04981	0.26073483147243726
178	A4-1	1.79998	4.77827e-06	0.0298642	-0.896018	3.01452	-0.153315	-0.5133738723957113
179	A4-1	1.99996	7.3123e-06	0.0457019	-1.13072	3.62926	-0.328972	-0.7198212765771227
180	A4-1	2.19984	1.03681e-05	0.0648006	-0.0811251	1.15859	-0.0368108	-0.05680626413952957
181	A4-1	2.39992	1.49858e-05	0.0936613	-0.7128	1.24107	-0.510005	-0.544520522350213
182	A4-1	2.5999	2.11479e-05	0.132174	-0.646995	0.584593	-0.707709	-0.535437378001725
183	A4-1	2.79985	3.15015e-05	0.196884	-0.144369	-0.321922	-0.253321	-0.12866510229373643
184	A4-1	2.99984	4.34647e-05	0.271654	-0.0266283	0.572625	-0.069073	-0.025426829717213807
185	A4-1	3.19984	6.48629e-05	0.405393	-0.00425756	0.0871875	-0.0175799	-0.004336508030479066
186	A4-1	3.39979	9.85501e-05	0.615938	0.174524	0.0232847	1.1633	0.1888664118791177
187	A4-1	3.5998	0.000154166	0.963537	0.228347	0.126925	2.52111	0.26165160237749047
188	A4-1	3.79984	0.00022455	1.40344	0.241283	0.146973	4.09577	0.2918379125577153
189	A4-1	3.99977	0.000327537	2.04711	0.248664	0.108103	6.48094	0.3165897289349376
190	A4-1	4.19974	0.00045993	2.87456	0.256869	0.184781	9.87088	0.3433875097406212
191	A4-1	4.39968	0.000631265	3.94541	0.253373	0.16575	13.9999	0.3548401813753197
192	A4-1	4.59963	0.000830756	5.19222	0.238161	0.159601	18.105	0.34869477795625
193	A4-1	4.79994	0.00105863	6.61644	0.23196	0.168685	23.449	0.3544050879324834
194	A4-1	4.99996	0.00133156	8.32225	0.211782	0.163311	28.0508	0.33705788698969624
195	A4-1	5.19999	0.00162482	10.1551	0.200071	0.149917	33.6296	0.3311597128536401
196	A4-1	5.4	0.00192265	12.0166	0.196519	0.139283	40.5909	0.3377902235241249
197	A4-1	5.59995	0.00226625	14.1641	0.187889	0.13674	47.4376	0.3349143256542951
198	A4-1	5.79996	0.00262835	16.4272	0.183234	0.142288	55.5704	0.3382828479594818
199	A4-1	6.0	0.00303558	18.9724	0.175889	0.144717	63.7326	0.3359227087769602
200	A4-1	6.2	0.00347897	21.7436	0.171052	0.143542	73.4009	0.3375747346345591
201	A4-1	6.40003	0.00395428	24.7142	0.16985	0.15177	85.5154	0.3460172694240558
202	A4-1	6.59994	0.00412639	25.7899	0.180594	0.164627	97.8459	0.37939619773632316
203	A4-1	6.79996	0.0046825	29.2656	0.174296	0.168555	110.408	0.37726204144114595
204	A4-1	6.99991	0.00528465	33.0291	0.168167	0.164031	123.76	0.3746998858582281
205	A4-1	7.1999	0.00593973	37.1233	0.162229	0.165931	138.023	0.37179614958799456
206	A4-1	7.3999	0.00663942	41.4964	0.156551	0.16317	153.018	0.36875006024619006
207	A4-1	7.59986	0.00738848	46.178	0.151313	0.161672	169.031	0.36604227121139943
208	A4-1	7.79986	0.00818605	51.1628	0.145622	0.163206	184.978	0.3615478433549376
209	A4-1	7.99983	0.00902514	56.4071	0.141649	0.166201	203.46	0.3606992736729951
210	A4-1	8.19978	0.0099203	62.0019	0.137204	0.164429	222.036	0.3581116062572276
211	A4-1	8.39983	0.0108795	67.9969	0.133442	0.164216	242.606	0.35678979482888196
212	A4-1	8.59977	0.0118744	74.215	0.128871	0.163264	261.808	0.3527696557299737
213	A4-1	8.79979	0.0129228	80.7675	0.12525	0.16348	283.36	0.35083418454204973
214	A4-1	8.99986	0.0140239	87.6494	0.120995	0.161126	303.811	0.34662074127147474
215	A4-1	9.19977	0.0151809	94.8806	0.117394	0.162067	326.176	0.3437752290773878
216	A4-1	9.39981	0.0163823	102.389	0.113884	0.162621	348.889	0.34074851790719707
217	A4-1	9.60014	0.0176299	110.187	0.110917	0.161	373.47	0.33894198045141444
218	A4-1	9.80009	0.0189331	118.332	0.107398	0.160381	396.441	0.3350243383024034
219	A4-1	9.95073	0.0200008	125.005	0.104723	0.160549	414.643	0.3317011319547218
220	A5-1	-0.999969	-6.08137e-07	-0.00380086	6.68057	-37.5564	0.0808224	-2.126424019827092
221	A5-1	-0.799985	-3.10983e-07	-0.00194364	8.60642	-102.577	0.0425962	-2.191568397439855
222	A5-1	-0.599967	-1.54091e-07	-0.000963069	62.6752	-18.4701	0.115274	-11.969443518584857
223	A5-1	-0.399958	-6.93035e-08	-0.000433147	361.775	92.4122	0.199498	-46.05780485608812
224	A5-1	-0.199985	9.89517e-09	6.18448e-05	-6088.76	-858.869	-0.239707	-387.5944299278193
225	A5-1	6.29187e-05	3.13058e-08	0.000195661	-3515840.0	-804.198	-0.137773	-70.41413465125908
226	A5-1	0.200053	4.97333e-08	0.000310833	706.982	-38.5788	0.139936	45.019672943349
227	A5-1	0.399997	9.52866e-08	0.000595541	-88.1917	-290.58	-0.0668724	-11.228849063288674
228	A5-1	0.59997	1.57586e-07	0.000984913	-115.681	-214.164	-0.21759	-22.092306630128753
229	A5-1	0.799984	3.07733e-07	0.00192333	-90.5391	-28.7247	-0.443427	-23.055169939635945
230	A5-1	0.999981	5.53184e-07	0.0034574	-55.8683	-91.4001	-0.614833	-17.783102909700933
231	A5-1	1.19998	9.30264e-07	0.00581415	-17.7276	-10.2068	-0.393695	-6.771325129210633
232	A5-1	1.39999	1.43583e-06	0.00897394	3.70261	-3.47734	0.14807	1.6499998885662266
233	A5-1	1.59999	2.16147e-06	0.0135092	4.77672	-9.28343	0.328644	2.432742131288307
234	A5-1	1.79997	3.15318e-06	0.0197074	-2.17673	-7.48662	-0.245781	-1.2471508164445841
235	A5-1	1.99997	4.51171e-06	0.0281982	-0.373755	-6.9902	-0.0670938	-0.23793646402961888
236	A5-1	2.19992	6.40424e-06	0.0400265	-0.406465	-4.92216	-0.113927	-0.2846289333316678
237	A5-1	2.39984	9.16389e-06	0.0572743	-0.545188	-2.57569	-0.238528	-0.4164660240282291
238	A5-1	2.59983	1.28962e-05	0.0806012	-0.262339	-1.65583	-0.174985	-0.21709974541321966
239	A5-1	2.79987	2.01121e-05	0.125701	-0.204831	-1.7733	-0.229467	-0.1825498603829723
240	A5-1	2.9998	4.01874e-05	0.251171	-0.2366	-0.585104	-0.56745	-0.22592178237137253
241	A5-1	3.19987	5.41345e-05	0.338341	0.0109608	0.000846469	0.0377729	0.011164150960126027
242	A5-1	3.39981	7.27701e-05	0.454813	0.110581	-0.377486	0.544275	0.11967006220138825
243	A5-1	3.59985	0.000112207	0.701294	0.169155	-0.0661396	1.35932	0.19383026234361053
244	A5-1	3.7998	0.000161885	1.01178	0.183874	-0.0699769	2.25018	0.2223981497954101
245	A5-1	3.99974	0.000234716	1.46697	0.257486	0.0192909	4.80904	0.32782129150562045
246	A5-1	4.19977	0.00032884	2.05525	0.206112	0.0865095	5.66296	0.27553630945140495
247	A5-1	4.39976	0.000434827	2.71767	0.223565	0.0176397	8.50902	0.3130998244820011
248	A5-1	4.5997	0.00057045	3.56531	0.205503	0.0412994	10.7274	0.3008826721940027
249	A5-1	4.80001	0.00073801	4.61256	0.212664	0.0944574	14.9874	0.32492585462302925
250	A5-1	5.0	0.000928632	5.80395	0.204699	0.102127	18.9086	0.3257884716443112
251	A5-1	5.20002	0.00114957	7.18481	0.192936	0.105482	22.9448	0.31935152077786333
252	A5-1	5.40006	0.00139393	8.71206	0.180355	0.107687	27.0083	0.3100104912041469
253	A5-1	5.59999	0.00166753	10.4221	0.175457	0.11378	32.5959	0.3127575056850347
254	A5-1	5.80004	0.00198394	12.3996	0.166415	0.12318	38.0962	0.30723733023645927
255	A5-1	6.00001	0.00231668	14.4793	0.161249	0.105375	44.5907	0.3079617108561878
256	A5-1	6.20007	0.00269281	16.8301	0.153537	0.117921	50.997	0.30301067729841175
257	A5-1	6.40007	0.00311111	19.4444	0.149615	0.11675	59.266	0.30479726810804136
258	A5-1	6.60007	0.00356721	22.2951	0.143943	0.116285	67.4216	0.30240546128970036
259	A5-1	6.80003	0.00406822	25.4264	0.137446	0.120368	75.6445	0.29750377560330993
260	A5-1	6.99997	0.00462141	28.8838	0.131531	0.118388	84.6501	0.2930712025426017
261	A5-1	7.19996	0.00521615	32.6009	0.128648	0.125041	96.1202	0.2948390995340619
262	A5-1	7.39996	0.00585301	36.5813	0.123292	0.121077	106.236	0.29041067430627127
263	A5-1	7.59994	0.00654434	40.9021	0.120115	0.122895	118.851	0.2905743225897937
264	A5-1	7.79991	0.0072779	45.4869	0.115288	0.121904	130.2	0.2862362570322444
265	A5-1	7.9999	0.00806056	50.3785	0.11212	0.12237	143.835	0.28550869914745375
266	A5-1	8.19982	0.00889433	55.5896	0.108148	0.124772	156.916	0.2822758213766604
267	A5-1	8.3998	0.0097896	61.185	0.105137	0.126786	171.996	0.28110811473400343
268	A5-1	8.59984	0.01073	67.0625	0.10223	0.125349	187.672	0.27984641192917054
269	A5-1	8.79988	0.0117122	73.2013	0.0987685	0.123688	202.518	0.27665902108295887
270	A5-1	8.99986	0.0127476	79.6725	0.0961715	0.125137	219.503	0.2755066051648938
271	A5-1	9.1998	0.0138385	86.4906	0.0926919	0.125356	234.768	0.27143758974963755
272	A5-1	9.39982	0.0149835	93.6469	0.0906603	0.124181	254.027	0.2712604474894524
273	A5-1	9.60015	0.0161822	101.139	0.087527	0.123942	270.513	0.2674665559279803
274	A5-1	9.80016	0.0174275	108.922	0.085628	0.125455	290.947	0.26711499972457353
275	A5-1	10.0001	0.0187306	117.066	0.0832133	0.124632	310.084	0.26487964054465
276	A5-1	10.1827	0.0200006	125.004	0.0802461	0.123011	325.132	0.2600972768871396
277	B1-1	-0.999965	-7.96356e-07	-0.00497722	-0.86354	23.6893	-0.0136806	0.27486428166727606
278	B1-1	-0.799992	-4.51649e-07	-0.00282281	-89.3571	-14.0781	-0.642312	22.754347618153542
279	B1-1	-0.599968	-2.27293e-07	-0.00142058	8.68779	10.0488	0.0235697	-1.65916034295851
280	B1-1	-0.399955	-9.60021e-08	-0.000600013	98.3026	-208.722	0.0750909	-12.514878844291706
281	B1-1	-0.199987	1.8723e-10	1.17019e-06	-1344390.0	11558.0	-1.00146	-85580.9740298584
282	B1-1	5.40972e-05	3.38865e-08	0.000211791	-12066700.0	-610.012	-0.440069	-207.78456119476277
283	B1-1	0.200043	5.88429e-08	0.000367768	-3551.52	-181.148	-0.831692	-226.14583106741208
284	B1-1	0.399961	8.02975e-08	0.000501859	-698.65	44.2447	-0.446385	-88.94629766528048
285	B1-1	0.599958	1.82224e-07	0.0011389	-404.741	102.758	-0.880306	-77.29440688383528
286	B1-1	0.799971	3.59025e-07	0.00224391	-1.59057	14.3018	-0.00908826	-0.40501891787103766
287	B1-1	0.999976	6.47718e-07	0.00404824	32.0418	-17.9421	0.412878	10.198950655099502
288	B1-1	1.19998	1.11149e-06	0.00694681	-3.05224	6.01883	-0.0809895	-1.1658516642890766
289	B1-1	1.39999	1.79559e-06	0.0112224	-8.53233	2.4774	-0.426707	-3.8022793698317647
290	B1-1	1.59999	2.73313e-06	0.0170821	-8.34815	-4.57474	-0.72627	-4.251643533289233
291	B1-1	1.79997	4.19588e-06	0.0262243	-4.15343	-1.17368	-0.624059	-2.379697456176142
292	B1-1	1.99996	6.2069e-06	0.0387931	-1.41453	-2.80972	-0.349333	-0.9005029244891489
293	B1-1	2.19986	8.76685e-06	0.0547928	-1.20586	-0.665198	-0.462665	-0.8443901388503597
294	B1-1	2.39985	1.23831e-05	0.0773944	-1.04912	-0.73345	-0.62025	-0.8014145726305779
295	B1-1	2.59987	1.6735e-05	0.104594	-0.0388224	-0.699625	-0.0336039	-0.03212794232938791
296	B1-1	2.7998	4.4293e-05	0.276831	-0.308895	-0.243192	-0.762085	-0.2752888946685884
297	B1-1	2.99976	6.22654e-05	0.389159	-0.191921	-0.0792575	-0.713157	-0.18325594422845165
298	B1-1	3.19982	7.28857e-05	0.455536	0.102334	0.209605	0.47481	0.10423105967475677
299	B1-1	3.39977	0.000115783	0.723644	0.180885	-0.175225	1.41653	0.195749567466876
300	B1-1	3.59976	0.000159505	0.996906	0.251817	0.143243	2.8765	0.28854275127243695
301	B1-1	3.79974	0.00024087	1.50544	0.278814	-0.0329494	5.07671	0.33722433308534383
302	B1-1	3.99963	0.00036277	2.26731	0.262295	0.153518	7.57133	0.333934486241405
303	B1-1	4.19962	0.000517513	3.23446	0.257099	0.117926	11.1164	0.3436864267914892
304	B1-1	4.39959	0.000700756	4.37972	0.240585	0.112069	14.7563	0.3369233649639703
305	B1-1	4.59964	0.000920514	5.75321	0.232339	0.111587	19.5707	0.34017009634621365
306	B1-1	4.79991	0.00117733	7.35831	0.226047	0.135184	25.4133	0.34536870558592936
307	B1-1	4.99995	0.00147537	9.22106	0.208958	0.124759	30.6659	0.3325637182710014
308	B1-1	5.2	0.00181862	11.3664	0.199039	0.131234	37.4466	0.3294499577702702
309	B1-1	5.39997	0.00220332	13.7707	0.191181	0.122671	45.2527	0.3286158292606766
310	B1-1	5.59997	0.00263622	16.4764	0.179066	0.133111	52.5909	0.31918926464518943
311	B1-1	5.80001	0.0031099	19.4369	0.173779	0.130516	62.3594	0.32082996774176953
312	B1-1	5.99994	0.00364387	22.7742	0.165567	0.126872	72.0133	0.31620561863863494
313	B1-1	6.19995	0.00424072	26.5045	0.159123	0.131658	83.2321	0.31403007036540964
314	B1-1	6.40001	0.00488938	30.5586	0.153435	0.131306	95.5187	0.31257551065821076
315	B1-1	6.59996	0.00561614	35.1009	0.147064	0.131307	108.447	0.30895788996863327
316	B1-1	6.79997	0.00639311	39.9569	0.142574	0.134191	123.307	0.30860001651779795
317	B1-1	6.99991	0.00725243	45.3277	0.136855	0.129329	138.219	0.30493274531908743
318	B1-1	7.1999	0.0081835	51.1469	0.131921	0.134624	154.636	0.30233699403091874
319	B1-1	7.39993	0.00917996	57.3747	0.127905	0.132587	172.857	0.3012773923000905
320	B1-1	7.5999	0.0102646	64.1538	0.124496	0.131694	193.213	0.3011715595958462
321	B1-1	7.7999	0.0114275	71.4219	0.119391	0.134296	211.71	0.29642168578545236
322	B1-1	7.99987	0.0126611	79.1319	0.116042	0.134801	233.83	0.2954939790400585
323	B1-1	8.19983	0.0139895	87.4344	0.112123	0.134673	255.877	0.2926502612244151
324	B1-1	8.39986	0.0153931	96.2069	0.108673	0.135206	279.545	0.2905664770406281
325	B1-1	8.5998	0.0168868	105.543	0.105403	0.134459	304.523	0.28852979354386366
326	B1-1	8.79986	0.0184784	115.49	0.102036	0.133438	330.082	0.28581002684215084
327	B1-1	8.97929	0.0200009	125.006	0.0986825	0.132994	352.583	0.2820528614626498
328	B2-1	-0.999962	-7.91298e-07	-0.00494561	6.2626	-7.03751	0.0985845	-1.9933739215182762
329	B2-1	-0.799988	-4.43285e-07	-0.00277053	3.88044	39.6831	0.0273765	-0.9881322346265877
330	B2-1	-0.599967	-2.27441e-07	-0.00142151	-51.5237	-95.4931	-0.139873	9.839747873739897
331	B2-1	-0.399961	-9.79517e-08	-0.000612198	-365.067	-220.547	-0.284533	46.47728349324892
332	B2-1	-0.19999	-2.93601e-10	-1.83501e-06	27460.9	-29449.5	0.0320782	-1748.1212636443397
333	B2-1	6.87122e-05	3.24229e-08	0.000202643	8028110.0	63.3124	0.355819	175.58909017335907
334	B2-1	0.200059	5.84382e-08	0.000365239	1859.56	-207.528	0.43251	118.41835072377266
335	B2-1	0.39999	9.60933e-08	0.000600583	418.963	254.983	0.320367	53.34266870690645
336	B2-1	0.599974	1.80715e-07	0.00112947	89.9609	69.5993	0.194049	17.18053600361231
337	B2-1	0.799989	3.52029e-07	0.00220018	40.7787	88.3631	0.228468	10.384059486042052
338	B2-1	0.999988	6.24671e-07	0.00390419	35.0561	52.5243	0.435652	11.158575786526782
339	B2-1	1.19999	1.05429e-06	0.00658931	10.1373	6.28777	0.255146	3.87212014611545
340	B2-1	1.39999	1.67873e-06	0.0104921	0.204717	7.58125	0.00957171	0.09122778090182136
341	B2-1	1.59999	2.60376e-06	0.0162735	9.81493	4.12709	0.813459	4.998672688727072
342	B2-1	1.79998	3.92333e-06	0.0245208	5.42289	8.73736	0.761875	3.1070560503735605
343	B2-1	1.99997	5.71113e-06	0.0356946	1.33279	2.17511	0.302856	0.8484644736178583
344	B2-1	2.19995	8.18323e-06	0.0511452	2.26059	4.208	0.809636	1.5830146328492214
345	B2-1	2.39993	1.15083e-05	0.0719269	0.170827	3.97961	0.0938633	0.13049818635308902
346	B2-1	2.59999	1.62139e-05	0.101337	0.71583	1.25946	0.600343	0.5924223136662817
347	B2-1	2.79994	2.32091e-05	0.145057	0.279858	1.28983	0.361806	0.2494233301391867
348	B2-1	2.99988	3.58328e-05	0.223955	0.427504	1.0288	0.914228	0.4082195083833806
349	B2-1	3.19987	5.63477e-05	0.352173	0.535828	0.53265	1.92205	0.5457686989065034
350	B2-1	3.3998	9.07792e-05	0.56737	0.401022	0.203299	2.46228	0.4339813525565327
351	B2-1	3.59981	0.000147241	0.920256	0.341151	0.320887	3.59737	0.3909097033868837
352	B2-1	3.79983	0.000221293	1.38308	0.336991	0.164887	5.63743	0.407599705006218
353	B2-1	3.99981	0.000325138	2.03211	0.295954	0.247603	7.65705	0.37680292897530154
354	B2-1	4.19982	0.000464081	2.90051	0.294978	0.171941	11.4379	0.39434099520429167
355	B2-1	4.39974	0.000638818	3.99261	0.268939	0.1432	15.0379	0.3766433485865136
356	B2-1	4.59979	0.00084269	5.26681	0.262716	0.170954	20.2592	0.38465788589297883
357	B2-1	4.80012	0.00108599	6.78744	0.244402	0.162927	25.3462	0.3734279787371969
358	B2-1	5.00015	0.00136236	8.51475	0.227994	0.150662	30.8979	0.36287501101030567
359	B2-1	5.20012	0.00167535	10.4709	0.215276	0.165261	37.3116	0.35633613156462196
360	B2-1	5.40011	0.0020252	12.6575	0.202072	0.153166	43.9649	0.3473426822042267
361	B2-1	5.60004	0.00240897	15.0561	0.195494	0.146348	52.467	0.34847669715264906
362	B2-1	5.80012	0.00284434	17.7771	0.18506	0.145411	60.7383	0.341665963514859
363	B2-1	6.00005	0.0033287	20.8044	0.178193	0.149757	70.8029	0.34032656553421387
364	B2-1	6.20007	0.00387746	24.2341	0.168178	0.143562	80.4349	0.3319079313859396
365	B2-1	6.40005	0.0044817	28.0106	0.16236	0.141062	92.6476	0.33075906978072583
366	B2-1	6.60004	0.00514654	32.1659	0.15589	0.144135	105.344	0.3275021062678177
367	B2-1	6.80002	0.00587052	36.6908	0.151318	0.14177	120.173	0.32752897184035235
368	B2-1	6.99995	0.0066609	41.6306	0.144109	0.143265	133.674	0.3210955402996834
369	B2-1	7.19987	0.00751757	46.9848	0.140115	0.141517	150.875	0.3211144880897652
370	B2-1	7.39993	0.00845788	52.8617	0.1344	0.142467	167.347	0.316575138521841
371	B2-1	7.59991	0.00946136	59.1335	0.130707	0.142361	186.978	0.3161964030541064
372	B2-1	7.79989	0.0105428	65.8925	0.125976	0.141849	206.092	0.31277004211404946
373	B2-1	7.99992	0.0116951	73.0944	0.12141	0.140194	225.982	0.3091645871639962
374	B2-1	8.19984	0.0129248	80.78	0.117906	0.140903	248.596	0.30774449121069575
375	B2-1	8.39993	0.0142354	88.9712	0.113982	0.141213	271.152	0.3047637887316345
376	B2-1	8.59985	0.0156442	97.7763	0.110671	0.139785	296.215	0.3029517377933098
377	B2-1	8.79991	0.0171156	106.972	0.106756	0.140095	319.884	0.29903526156377375
378	B2-1	8.9999	0.0186833	116.771	0.104275	0.140932	348.819	0.29872057274494523
379	B2-1	9.15308	0.0200004	125.003	0.100817	0.138387	367.174	0.29373215042838974
380	B3-1	-0.999968	-1.95641e-06	-0.0122276	-0.9274	-1.69163	-0.0360947	0.29519038895613203
381	B3-1	-0.79999	-1.301e-06	-0.00813125	-16.8012	-9.90292	-0.347882	4.278333589546503
382	B3-1	-0.59996	-7.60422e-07	-0.00475264	47.0378	-10.4812	0.426927	-8.98294421626717
383	B3-1	-0.399951	-3.98732e-07	-0.00249207	26.7539	-64.0166	0.0848799	-3.405999831465408
384	B3-1	-0.200004	-1.41702e-07	-0.000885638	-58.9599	-50.4068	-0.0332431	3.7535765177194294
385	B3-1	3.55005e-05	7.17473e-10	4.48421e-06	-1666320000.0	-23287.0	-0.84436	-18829.626623195614
386	B3-1	0.200033	1.84973e-07	0.00115608	-978.724	-87.3834	-0.720444	-62.31783267593937
387	B3-1	0.39997	5.09588e-07	0.00318493	-78.421	6.09762	-0.317987	-9.984112680655462
388	B3-1	0.599959	9.52694e-07	0.00595434	6.24973	-11.0137	0.0710667	1.1935277461481877
389	B3-1	0.79997	1.48389e-06	0.00927431	-20.6123	-8.3476	-0.486779	-5.248681573076596
390	B3-1	0.999972	2.22761e-06	0.0139226	-7.89024	-16.6879	-0.349661	-2.5114633760935456
391	B3-1	1.19998	3.24989e-06	0.0203118	-4.98244	-2.51809	-0.386558	-1.9031203536860346
392	B3-1	1.39999	4.44819e-06	0.0278012	-1.32964	-1.62925	-0.16473	-0.5925283800699249
393	B3-1	1.59999	5.88212e-06	0.0367632	1.17688	-3.11545	0.22035	0.5993765504635069
394	B3-1	1.79997	7.71795e-06	0.0482372	-2.88916	0.666373	-0.798489	-1.6553386183277634
395	B3-1	1.99998	1.04377e-05	0.0652356	-0.728681	1.99292	-0.30262	-0.46388781585514655
396	B3-1	2.19996	1.33909e-05	0.0836931	-0.143901	-1.01341	-0.0843371	-0.10076947800953721
397	B3-1	2.39994	1.73617e-05	0.108511	-0.264398	-0.279062	-0.21917	-0.20197952281335532
398	B3-1	2.5999	2.32091e-05	0.145057	-0.317115	-0.0836735	-0.380682	-0.26243614579096497
399	B3-1	2.79984	3.1868e-05	0.199175	-0.00335557	-0.541478	-0.0059564	-0.0029905359608384586
400	B3-1	2.99981	4.44496e-05	0.27781	-0.0385894	-0.08714	-0.102367	-0.036847845649904606
401	B3-1	3.19987	6.34697e-05	0.396686	0.0900783	-0.205307	0.363956	0.09174914163847477
402	B3-1	3.39977	9.55484e-05	0.597178	0.230396	-0.0222127	1.48894	0.249329345689225
403	B3-1	3.59978	0.000143222	0.895138	0.296953	0.00721981	3.04582	0.3402626187247106
404	B3-1	3.79976	0.000213541	1.33463	0.284685	0.071742	4.5955	0.3443276413687689
405	B3-1	3.99969	0.000308563	1.92852	0.279734	0.122626	6.86825	0.3561409785742434
406	B3-1	4.19967	0.000435878	2.72424	0.264741	0.138789	9.64122	0.353904942295833
407	B3-1	4.39967	0.000592062	3.70039	0.25652	0.101765	13.2935	0.35924591732222816
408	B3-1	4.59966	0.000784173	4.90108	0.231717	0.126479	16.6274	0.33925991822210616
409	B3-1	4.8	0.00100571	6.28569	0.229744	0.118906	22.0642	0.3510227198605086
410	B3-1	5.00004	0.00125617	7.85106	0.215211	0.137799	26.8916	0.34252190150119854
411	B3-1	5.20005	0.00153824	9.614	0.207917	0.129631	33.0866	0.34415019762845844
412	B3-1	5.40004	0.00185096	11.5685	0.195567	0.135033	38.8883	0.3361568051173445
413	B3-1	5.60003	0.00220824	13.8015	0.188528	0.135716	46.3813	0.33605984856718474
414	B3-1	5.80009	0.00261185	16.3241	0.17827	0.139213	53.7267	0.329125035989733
415	B3-1	6.00005	0.00307677	19.2298	0.172353	0.131843	63.2994	0.3291734703429053
416	B3-1	6.20005	0.00356332	22.2707	0.166026	0.140823	72.972	0.32765921143026483
417	B3-1	6.40005	0.00410805	25.6753	0.159173	0.132171	83.2568	0.32426807086966847
418	B3-1	6.60002	0.00473236	29.5772	0.154846	0.13134	96.2175	0.3253096980106298
419	B3-1	6.80001	0.00538104	33.6315	0.148644	0.13549	108.206	0.3217400353834946
420	B3-1	7.00001	0.00612247	38.2654	0.144157	0.135622	122.911	0.3212066253064126
421	B3-1	7.19998	0.00694143	43.3839	0.136928	0.131496	136.145	0.31381457176510186
422	B3-1	7.40002	0.0078059	48.7869	0.133518	0.133817	153.435	0.3145004089212473
423	B3-1	7.60001	0.00874185	54.6366	0.128362	0.135303	169.662	0.3105281075323135
424	B3-1	7.79996	0.00973404	60.8377	0.125306	0.138569	189.272	0.31110972308289103
425	B3-1	7.99999	0.0108155	67.5969	0.121826	0.137604	209.704	0.3102272441487701
426	B3-1	8.19992	0.0119618	74.7613	0.117357	0.136224	229.005	0.3063148982160556
427	B3-1	8.39996	0.0131728	82.33	0.114891	0.136199	252.913	0.30719421838940847
428	B3-1	8.59994	0.0144752	90.47	0.111249	0.138479	275.516	0.30453852105670387
429	B3-1	8.79991	0.015856	99.1	0.108531	0.139769	301.269	0.3040050454086781
430	B3-1	8.99988	0.0173217	108.261	0.105099	0.13906	325.953	0.30108072158949206
431	B3-1	9.19983	0.0188741	117.963	0.103053	0.140095	355.989	0.30178021922128123
432	B3-1	9.34302	0.0200014	125.009	0.100946	0.13912	375.289	0.3002095849098865
433	B4-1	-0.999967	-1.36809e-06	-0.00855056	-0.967854	13.068	-0.0263415	0.30806754177504164
434	B4-1	-0.799985	-8.66173e-07	-0.00541358	-23.8786	-7.75017	-0.329174	6.080523424425242
435	B4-1	-0.599962	-4.79664e-07	-0.0029979	-15.6477	63.9201	-0.0895864	2.9883051469361885
436	B4-1	-0.399948	-2.30375e-07	-0.00143984	375.024	-4.34528	0.68743	-47.743499277697524
437	B4-1	-0.200005	-8.23079e-08	-0.000514424	1030.57	169.256	0.337513	-65.60988600842884
438	B4-1	4.80652e-05	1.60357e-08	0.000100223	-49203600.0	497.002	-0.754477	-752.7982598804665
439	B4-1	0.200027	8.77533e-08	0.000548458	-42.4353	-20.9826	-0.0148187	-2.701884191679217
440	B4-1	0.399971	2.47447e-07	0.00154654	153.968	64.3978	0.30316	19.602467443454422
441	B4-1	0.599972	4.76343e-07	0.00297714	96.9113	-14.8394	0.551005	18.5078632513083
442	B4-1	0.799986	8.31353e-07	0.00519596	19.4846	6.88521	0.257804	4.961624030977913
443	B4-1	0.999987	1.29459e-06	0.00809119	9.8997	13.59	0.254964	3.1511310450007977
444	B4-1	1.2	1.96684e-06	0.0122927	-3.55646	8.89224	-0.166993	-1.3584729148193644
445	B4-1	1.4	2.86729e-06	0.0179206	2.00645	-0.0972023	0.160235	0.8941385891097398
446	B4-1	1.6	4.07904e-06	0.025494	3.98038	-3.25482	0.516812	2.02719071153997
447	B4-1	1.79998	5.7352e-06	0.035845	1.60424	-0.884798	0.329469	0.9191491142418748
448	B4-1	1.99997	7.82837e-06	0.0489273	1.0956	2.67536	0.341252	0.6974674670378296
449	B4-1	2.19985	1.06869e-05	0.0667931	0.319904	1.86246	0.149622	0.2240081685084238
450	B4-1	2.39994	1.42717e-05	0.0891981	0.70461	0.866846	0.480126	0.5382693129113736
451	B4-1	2.59997	1.90514e-05	0.119071	0.50006	0.379837	0.492773	0.4138480402448959
452	B4-1	2.79987	2.62956e-05	0.164347	0.347725	0.541008	0.509316	0.30990282755389514
453	B4-1	2.99981	3.67433e-05	0.229646	0.255773	0.889673	0.560862	0.2442289436785313
454	B4-1	3.19982	5.43366e-05	0.339604	0.214206	0.104661	0.740935	0.21817616989199182
455	B4-1	3.39978	8.11363e-05	0.507102	0.304412	0.384089	1.67054	0.32942879341828657
456	B4-1	3.59976	0.000123846	0.774037	0.294987	0.183079	2.6163	0.33800709785191146
457	B4-1	3.79978	0.000183229	1.14518	0.289743	0.167399	4.01324	0.3504462180617894
458	B4-1	3.99972	0.000267969	1.67481	0.315792	0.0684135	6.73358	0.4020503818343573
459	B4-1	4.19972	0.000378419	2.36512	0.289911	0.177798	9.16616	0.3875558111216344
460	B4-1	4.39965	0.000520796	3.25498	0.291838	0.173146	13.3033	0.4087060442767697
461	B4-1	4.59965	0.000687907	4.29942	0.263717	0.146733	16.6006	0.3861125454131023
462	B4-1	4.79999	0.00088264	5.5165	0.254644	0.16408	21.4629	0.3890673434242727
463	B4-1	4.99997	0.00111681	6.98006	0.239157	0.140149	26.5681	0.3806285332790836
464	B4-1	5.20002	0.00137917	8.61981	0.22828	0.152646	32.5703	0.37785403622585656
465	B4-1	5.40004	0.00166679	10.4174	0.216137	0.139695	38.7023	0.37151592527886035
466	B4-1	5.60004	0.00200058	12.5036	0.206673	0.141804	46.0639	0.36840509933139254
467	B4-1	5.80008	0.00237261	14.8288	0.199305	0.150528	54.5642	0.3679609948208891
468	B4-1	6.00003	0.00278122	17.3826	0.188838	0.13995	62.6915	0.3606566336451394
469	B4-1	6.20005	0.00323367	20.2104	0.184347	0.154094	73.5289	0.36381714364881446
470	B4-1	6.40005	0.00374406	23.4004	0.174477	0.154505	83.1754	0.35544435137860886
471	B4-1	6.59999	0.00430949	26.9343	0.169148	0.145673	95.7118	0.35535284005895823
472	B4-1	6.80003	0.00491031	30.6894	0.162178	0.147496	107.731	0.35103651423618576
473	B4-1	7.00001	0.00557263	34.8289	0.157398	0.150243	122.149	0.3507116216705093
474	B4-1	7.19996	0.00630601	39.4126	0.152182	0.149815	137.461	0.34877424985918215
475	B4-1	7.39996	0.00709494	44.3434	0.14729	0.150376	153.845	0.34694001813122133
476	B4-1	7.59995	0.00794748	49.6717	0.142057	0.148893	170.699	0.3436544350203436
477	B4-1	7.79989	0.00886357	55.3973	0.138685	0.153558	190.746	0.3443236403218207
478	B4-1	7.99991	0.00984795	61.5497	0.133741	0.1506	209.617	0.3405654292384853
