Repository: owen-melville/bsubpc-oled-data

<h1>Output Data Readme</h1>

This folder contains all the results of the automated analysis in the <b>Python</b> folder. There are two sorts of folders: Deposition output folders and OLED output folders. Deposition output folders contain the results of analysis of the deposition runs (from the IC6) and end in the suffix <b>-L#</b> where # ranges between 1 and 6 representing the different layers in a single OLED. OLED output folders contain the analytical results of the optoelectronic data in the <b>Raw OLED Data</b> folder and do not contain this suffix (eg OLED-033). 

<h2>1. Deposition Output Folders</h2>

<b>Deposition Graphs:</b>

File: Output Data/OLED-009/Raw Data/OLED-009_stack_details.csv
	Pixel	HATCN	TAPC	CBP	F-BsubPc	B3PYMPM	LiQ	Al
0	A1	113.13675224416517	261.58636473214284	187.8261388447165	1.7968660500269904	445.0640606837607	11.214712665847665	564.4157114564516
1	A2	110.73459784560143	270.666721875	191.98052028801544	1.7794636208771928	462.423035042735	11.112255663390663	557.7004533919355
2	A3	108.33244344703769	279.7470790178571	196.13490173131441	1.7620611917273952	479.7820094017094	11.00979866093366	550.9851953274193
3	A4	105.93028904847397	288.8274361607143	200.28928317461336	1.744658762577598	497.1409837606837	10.907341658476659	544.2699372629032
4	A5	103.52813464991023	297.9077933035714	204.44366461791236	1.7272563334278004	514.4999581196581	10.804884656019656	537.5546791983871
5	B1	107.98953500897666	273.3506504464286	190.00052157667523	1.9406992753981105	457.6290179487179	10.597218808353807	486.7300469403226
6	B2	105.58738061041292	282.4310075892857	194.1549030199742	1.9232968462483129	474.9879923076923	10.494761805896804	480.01478887580646
7	B3	103.1852262118492	291.51136473214285	198.30928446327317	1.9058944170985157	492.3469666666667	10.392304803439801	473.29953081129037
8	B4	100.78307181328546	300.59172187499996	202.46366590657215	1.888491987948718	509.705941025641	10.2898478009828	466.58427274677416
9	B5	98.38091741472172	309.67207901785713	206.61804734987112	1.8710895587989205	527.0649153846153	10.187390798525797	459.86901468225807
10	C1	101.57660861759425	288.0077933035714	192.7095885869845	2.1199013266801616	473.28371880341876	9.827882199017198	389.94135016612904
11	C2	99.17445421903052	297.0881504464286	196.86397003028347	2.102498897530364	490.6426931623932	9.725425196560197	383.2260921016129
12	C3	96.77229982046678	306.1685075892857	201.01835147358247	2.0850964683805664	508.0016675213675	9.622968194103194	376.5108340370968
13	C4	94.37014542190305	315.24886473214286	205.17273291688142	2.067694039230769	525.3606418803419	9.520511191646191	369.7955759725807
14	C5	91.96799102333932	324.32922187500003	209.3271143601804	2.0502916100809716	542.7196162393162	9.418054189189188	363.08031790806456
15	D1	96.42939138240575	299.77207901785715	194.88397131894328	2.263734552051282	485.84867606837605	9.210388341523341	312.25568565000003
16	D2	94.02723698384202	308.8524361607143	199.03835276224225	2.2463321229014843	503.20765042735036	9.107931339066338	305.5404275854839
17	D3	91.62508258527828	317.93279330357143	203.1927342055412	2.2289296937516867	520.5666247863247	9.005474336609335	298.82516952096773
18	D4	89.22292818671454	327.0131504464286	207.34711564884017	2.211527264601889	537.9255991452991	8.903017334152333	292.10991145645164
19	D5	86.82077378815082	336.09350758928565	211.50149709213918	2.1941248354520915	555.2845735042735	8.80056033169533	285.3946533919355

File: Output Data/OLED-009/Raw Data/OLED-009_all_optoelectronic.csv (part 2 of 3)
	Pixel	Voltage(V)	Current(A)	J(mA/cm2)	PE(lm/W)	EQE(%)	L(cd/m2)	CE(cd/A)
479	B4-1	8.19984	0.0109053	68.1581	0.130549	0.150826	232.245	0.340744533665111
480	B4-1	8.39992	0.0120295	75.1844	0.12622	0.150566	253.735	0.33748357372008025
481	B4-1	8.59987	0.0132372	82.7325	0.122747	0.150491	277.99	0.33601063669053877
482	B4-1	8.79989	0.0145244	90.7775	0.118759	0.150207	301.976	0.3326551182837157
483	B4-1	8.99994	0.0158783	99.2394	0.115935	0.152196	329.601	0.3321271591726673
484	B4-1	9.19984	0.017331	108.319	0.112495	0.149884	356.833	0.32942789353668334
485	B4-1	9.39987	0.0188598	117.874	0.109796	0.15243	387.235	0.32851604255391353
486	B4-1	9.53018	0.020001	125.006	0.106954	0.151456	405.584	0.3244516263219365
487	B5-1	-0.999968	-1.52117e-06	-0.00950731	1.52396	-3.2668	0.0461176	-0.4850751684756256
488	B5-1	-0.799989	-1.14074e-06	-0.00712962	18.2773	2.7086	0.331828	-4.654217195306343
489	B5-1	-0.599962	-7.30766e-07	-0.00456729	-39.8435	-9.67361	-0.347528	7.609063580372606
490	B5-1	-0.399951	-3.91505e-07	-0.00244691	-90.5936	-28.7109	-0.282209	11.533280750007151
491	B5-1	-0.200001	-1.4768e-07	-0.000923	-509.789	-24.4563	-0.299554	32.45438786565547
492	B5-1	3.97921e-05	4.9876e-10	3.11725e-06	438738000.0	-32232.4	0.17323	5557.141711444381
493	B5-1	0.200032	1.62586e-07	0.00101616	368.914	50.1168	0.238692	23.48960793575815
494	B5-1	0.399977	4.27622e-07	0.00267264	52.3955	-12.0332	0.178287	6.670819863505747
495	B5-1	0.599968	8.43901e-07	0.00527438	41.7712	-1.7207	0.420752	7.977278846044463
496	B5-1	0.799979	1.38587e-06	0.00866169	-9.06316	-6.08965	-0.199899	-2.3078521627996382
497	B5-1	0.999981	1.96974e-06	0.0123109	-5.33362	-3.13473	-0.209003	-1.6977069101365458
498	B5-1	1.19999	2.8134e-06	0.0175838	5.9163	5.21768	0.397365	2.2598357579135344
499	B5-1	1.39999	4.00951e-06	0.0250594	0.182162	0.0496788	0.0203425	0.08117712315538281
500	B5-1	1.59999	5.68072e-06	0.0355045	-2.49542	-0.548328	-0.451226	-1.2708980551761044
501	B5-1	1.79997	7.23458e-06	0.0452161	-1.76451	-2.17848	-0.457122	-1.0109717556357138
502	B5-1	1.99995	9.65533e-06	0.0603458	-1.89613	-1.37253	-0.728425	-1.2070848344043827
503	B5-1	2.19985	1.24638e-05	0.0778988	0.131547	-2.00684	0.0717553	0.09211348570196201
504	B5-1	2.39985	1.55262e-05	0.0970388	-0.205506	0.0763052	-0.152337	-0.15698565934450964
505	B5-1	2.59979	2.02555e-05	0.126597	-0.465476	0.286493	-0.487651	-0.385199491299162
506	B5-1	2.79979	2.66444e-05	0.166527	0.268743	-0.219279	0.39884	0.23950470494274198
507	B5-1	2.99974	3.62816e-05	0.22676	0.16272	-0.183849	0.352323	0.15537264067736817
508	B5-1	3.19981	5.18256e-05	0.32391	0.142097	-0.228622	0.468794	0.1447297088697478
509	B5-1	3.39971	7.51281e-05	0.469551	0.355289	-0.0455267	1.80533	0.38448006712795846
510	B5-1	3.59971	0.00011026	0.689125	0.331005	-0.116549	2.61367	0.37927371666968984
511	B5-1	3.79973	0.000162611	1.01632	0.299336	0.107696	3.67952	0.36204345088161216
512	B5-1	3.99966	0.000231691	1.44807	0.312875	0.0483368	5.76811	0.3983308817943884
513	B5-1	4.19967	0.000326509	2.04068	0.294526	0.104444	8.03461	0.39372219064233493
514	B5-1	4.39963	0.000443776	2.7736	0.285965	0.140851	11.1077	0.40047952119988456
515	B5-1	4.59963	0.00059348	3.70925	0.27718	0.146403	15.0529	0.4058205836759453
516	B5-1	4.79996	0.000766938	4.79336	0.256697	0.146941	18.7996	0.3922008778810689
517	B5-1	4.99993	0.000967297	6.04561	0.24812	0.137414	23.8734	0.3948881915968777
518	B5-1	5.19999	0.00119295	7.45594	0.241808	0.146178	29.8419	0.40024329594926994
519	B5-1	5.39998	0.00143813	8.98831	0.227808	0.139057	35.1957	0.39157194177770904
520	B5-1	5.59995	0.00171608	10.7255	0.221426	0.142631	42.3331	0.39469581837676565
521	B5-1	5.80002	0.00202499	12.6562	0.207511	0.137856	48.4868	0.38310709375641977
522	B5-1	5.99995	0.00234373	14.6483	0.201702	0.148915	56.4282	0.38522012793293414
523	B5-1	6.2	0.00271606	16.9754	0.194188	0.149531	65.0553	0.38323279569259044
524	B5-1	6.39999	0.00311119	19.4449	0.189224	0.154461	74.9571	0.3854846257887672
525	B5-1	6.59995	0.00356259	22.2662	0.181165	0.152436	84.7443	0.3805961502187171
526	B5-1	6.79997	0.00406385	25.3991	0.174108	0.153827	95.718	0.3768558728458883
527	B5-1	6.99995	0.00460462	28.7789	0.166477	0.151657	106.751	0.37093495581832525
528	B5-1	7.19989	0.00518582	32.4114	0.161388	0.150595	119.879	0.36986677527042955
529	B5-1	7.39993	0.00582022	36.3764	0.15552	0.149507	133.255	0.3663226707425694
530	B5-1	7.59989	0.00649635	40.6022	0.151422	0.146081	148.729	0.3663077370191763
531	B5-1	7.79989	0.00722657	45.1661	0.145516	0.150898	163.178	0.361284237514419
532	B5-1	7.99987	0.00800346	50.0216	0.143207	0.155279	182.412	0.36466646408751424
533	B5-1	8.19983	0.00903417	56.4636	0.136105	0.152419	200.584	0.35524479487669935
534	B5-1	8.39986	0.00998625	62.4141	0.133509	0.154259	222.799	0.3569690182186397
535	B5-1	8.59984	0.0110081	68.8006	0.128868	0.155203	242.705	0.35276581890274217
536	B5-1	8.79989	0.0120082	75.0512	0.125381	0.15531	263.583	0.3512042445690409
537	B5-1	8.9999	0.0131021	81.8881	0.121646	0.154745	285.369	0.3484865322311789
538	B5-1	9.19983	0.0142532	89.0825	0.119085	0.154777	310.656	0.3487284258973424
539	B5-1	9.39989	0.0158057	98.7856	0.115009	0.155735	339.937	0.34411594402423024
540	B5-1	9.60015	0.0171271	107.044	0.111497	0.154119	364.717	0.3407169014610814
541	B5-1	9.80004	0.0185172	115.733	0.108999	0.154392	393.51	0.34001538022862965
542	B5-1	9.99332	0.0200011	125.007	0.105464	0.153213	419.37	0.3354772132760565
543	C1-1	-0.999957	-3.66326e-07	-0.00228954	-21.1688	15.8027	-0.154268	6.737947360605186
544	C1-1	-0.799985	-1.97411e-07	-0.00123382	-49.5966	-10.6633	-0.155824	12.6293948874228
545	C1-1	-0.599957	-1.01976e-07	-0.00063735	-624.785	98.8191	-0.760464	119.31654506942812
546	C1-1	-0.399945	-4.35919e-08	-0.000272449	-857.952	-262.304	-0.297577	109.22301054509282
547	C1-1	-0.199972	2.04477e-08	0.000127798	-5669.01	584.078	-0.46116	-360.85071753861564
548	C1-1	5.78642e-05	3.44125e-08	0.000215078	-11899100.0	-492.678	-0.471379	-219.1665349315132
549	C1-1	0.200052	4.86056e-08	0.000303785	-2577.68	-117.827	-0.498641	-164.14273252464736
550	C1-1	0.399994	7.74487e-08	0.000484054	-1058.62	21.2155	-0.652436	-134.78578836245543
551	C1-1	0.599963	9.65952e-08	0.00060372	-464.609	19.4313	-0.53567	-88.72821837938116
552	C1-1	0.799973	1.78772e-07	0.00111732	26.5276	5.42255	0.075475	6.755003042995741
553	C1-1	0.999977	2.97913e-07	0.00186196	0.884817	87.5291	0.00524401	0.2816392403703624
554	C1-1	1.19998	5.1023e-07	0.00318894	-62.8254	29.0151	-0.765253	-23.997096213788907
555	C1-1	1.39998	9.14086e-07	0.00571304	-27.764	-33.4453	-0.706841	-12.372414686401637
556	C1-1	1.59999	1.32932e-06	0.00830825	-3.80096	-6.43739	-0.160831	-1.9357987542502937
557	C1-1	1.79998	1.57714e-06	0.00985712	-8.53139	3.01969	-0.481823	-4.8880707549466775
558	C1-1	1.99997	2.39661e-06	0.0149788	-3.8592	-7.28933	-0.368	-2.456805618607632
559	C1-1	2.19992	3.30987e-06	0.0206867	-2.61706	-6.75632	-0.379107	-1.8326122581175348
560	C1-1	2.39987	4.97025e-06	0.0310641	-2.73882	-4.66594	-0.64992	-2.0921900199909222
561	C1-1	2.59988	7.31147e-06	0.0456967	-0.989472	-1.53932	-0.37419	-0.8188556285245981
562	C1-1	2.79978	1.08929e-05	0.0680806	-1.13365	-0.342362	-0.687824	-1.010308369785225
563	C1-1	2.9998	1.82279e-05	0.113924	-0.607541	-0.0659082	-0.660899	-0.5801227133878727
564	C1-1	3.1999	3.11087e-05	0.194429	-0.0868005	-1.14994	-0.171898	-0.08841170812996005
565	C1-1	3.39983	5.43619e-05	0.339762	0.229519	0.129799	0.843917	0.24838475167911658
566	C1-1	3.59986	9.10925e-05	0.569328	0.276689	0.0981024	1.80506	0.3170509794002755
567	C1-1	3.79984	0.00016989	1.06181	0.310205	0.12946	3.98394	0.37520271988397175
568	C1-1	3.99982	0.000249609	1.56006	0.266321	0.129203	5.28977	0.33907477917515993
569	C1-1	4.1998	0.000325567	2.03479	0.311498	0.105895	8.47333	0.41642282495982386
570	C1-1	4.39976	0.000454893	2.84308	0.285299	0.171654	11.3597	0.3995561151990095
571	C1-1	4.59972	0.000612587	3.82867	0.273471	0.146691	15.3299	0.4003975270785939
572	C1-1	4.8001	0.000797051	4.98157	0.247929	0.11989	18.871	0.37881631694425655
573	C1-1	5.00004	0.00100781	6.29881	0.237766	0.120096	23.8359	0.3784190982106144
574	C1-1	5.20005	0.00124002	7.75013	0.223486	0.126704	28.6692	0.36991895619815407
575	C1-1	5.40011	0.00149499	9.34369	0.212854	0.144703	34.1864	0.365876864493578
576	C1-1	5.60001	0.00178427	11.1517	0.206583	0.144714	41.0653	0.3682425101105661
577	C1-1	5.80009	0.00210131	13.1332	0.191178	0.138668	46.3545	0.35295662900130964
578	C1-1	6.00009	0.0024355	15.2219	0.186076	0.147352	54.0963	0.3553846760259889
579	C1-1	6.20005	0.00281326	17.5829	0.177544	0.144273	61.6086	0.3503892986936171
580	C1-1	6.40008	0.00323339	20.2087	0.170133	0.135048	70.0425	0.346595773107622
581	C1-1	6.6	0.00367848	22.9905	0.162969	0.142566	78.7131	0.34237228420434523
582	C1-1	6.80001	0.00417104	26.069	0.157336	0.145352	88.7792	0.3405546818059765
583	C1-1	6.99996	0.00470303	29.3939	0.150838	0.135948	98.7904	0.3360915019783016
584	C1-1	7.19995	0.00527007	32.9379	0.145141	0.138982	109.564	0.3326380856095865
585	C1-1	7.39995	0.00587752	36.7345	0.139707	0.137901	120.884	0.3290748478950306
586	C1-1	7.59992	0.00652254	40.7659	0.134631	0.138103	132.771	0.325691325347901
587	C1-1	7.79989	0.0072092	45.0575	0.129754	0.136683	145.153	0.3221505853631471
588	C1-1	7.99989	0.00793722	49.6076	0.126024	0.137611	159.197	0.3209125214684847
589	C1-1	8.19985	0.0087062	54.4138	0.121338	0.135479	172.33	0.3167027481999052
590	C1-1	8.3999	0.00951697	59.4811	0.117372	0.135768	186.666	0.3138240550359694
591	C1-1	8.59989	0.0103791	64.8694	0.11395	0.137481	202.347	0.31192981590703783
592	C1-1	8.7999	0.011278	70.4875	0.10979	0.135543	216.772	0.30753254123071466
593	C1-1	8.99991	0.0122077	76.2981	0.10664	0.136022	233.09	0.30549908844387996
594	C1-1	9.19981	0.0131929	82.4556	0.103083	0.132938	248.908	0.3018691271423651
595	C1-1	9.39984	0.0142169	88.8556	0.100134	0.133731	266.218	0.2996074529911452
596	C1-1	9.60011	0.0152628	95.3925	0.0969561	0.131404	282.628	0.29627905757790185
597	C1-1	9.80013	0.0163649	102.281	0.0943844	0.131017	301.145	0.29442907284832953
598	C1-1	10.0001	0.0174984	109.365	0.0914534	0.130729	318.37	0.29110775842362735
599	C1-1	10.2002	0.0186703	116.689	0.0889138	0.13008	336.868	0.28868873672754075
600	C1-1	10.4001	0.0198912	124.32	0.0863049	0.130158	355.193	0.28570865508365506
601	C3-1	-0.999974	-3.57388e-06	-0.0223368	-5.5197	2.38783	-0.392441	1.756925790623545
602	C3-1	-0.799997	-2.23148e-06	-0.0139468	-16.2241	2.0951	-0.576199	4.13140648750968
603	C3-1	-0.59998	-1.47729e-06	-0.00923306	-39.9636	-8.65776	-0.704689	7.632236766575763
604	C3-1	-0.39996	-8.95771e-07	-0.00559857	18.4964	21.7155	0.131835	-2.3547977429950864
605	C3-1	-0.200011	-4.08583e-07	-0.00255364	-70.2191	1.39631	-0.114161	4.470520511896743
606	C3-1	3.55244e-05	6.64234e-10	4.15146e-06	-849196000.0	11376.9	-0.398645	-9602.525376614492
607	C3-1	0.200027	4.04411e-07	0.00252757	-238.66	-2.19476	-0.384079	-15.19558310946878
608	C3-1	0.399966	8.57468e-07	0.00535917	-79.3402	0.967917	-0.541333	-10.101060425401695
609	C3-1	0.599968	1.40101e-06	0.00875631	-26.6092	-7.82149	-0.44497	-5.081706792016272
610	C3-1	0.79998	2.04583e-06	0.0127864	-5.28904	-4.98126	-0.172209	-1.3468138021648
611	C3-1	0.999981	2.87211e-06	0.0179507	-7.26388	-5.94984	-0.415042	-2.3121215328650138
612	C3-1	1.19999	3.94031e-06	0.0246269	-4.63237	0.764473	-0.435754	-1.7694228668650946
613	C3-1	1.39999	5.4913e-06	0.0343206	-6.10454	1.73737	-0.933648	-2.7203720214681564
614	C3-1	1.59999	7.79594e-06	0.0487246	0.757662	1.47865	0.188015	0.3858728445179642
615	C3-1	1.79998	9.88372e-06	0.0617733	-0.827486	0.502312	-0.292873	-0.4741093644017723
616	C3-1	1.99997	1.30733e-05	0.0817081	-0.404028	-0.4621	-0.21016	-0.2572082816758681
617	C3-1	2.20001	1.76417e-05	0.110261	-0.0379438	1.29376	-0.0292978	-0.02657131714749549
618	C3-1	2.39994	2.36735e-05	0.147959	-0.129539	0.890572	-0.146418	-0.0989584952588217
619	C3-1	2.59993	3.19735e-05	0.199834	0.0439825	0.0328252	0.0727381	0.03639926138695117
620	C3-1	2.79987	4.28802e-05	0.268001	0.0249007	-0.10173	0.0594752	0.02219215599941791
621	C3-1	2.99984	5.88217e-05	0.367636	0.00600932	-0.000146092	0.0210955	0.005738148603509993
622	C3-1	3.19983	8.35422e-05	0.522139	0.209585	0.068297	1.11461	0.2134699763855985
623	C3-1	3.39978	0.000117762	0.736013	0.1539	0.256256	1.22582	0.16654868867805322
624	C3-1	3.59982	0.00016647	1.04044	0.131852	0.123671	1.57193	0.15108319557110453
625	C3-1	3.79983	0.000234476	1.46548	0.154923	0.167734	2.74605	0.18738229112645685
626	C3-1	3.99976	0.00032697	2.04356	0.19166	0.107418	4.9866	0.244015345769148
627	C3-1	4.19974	0.00044941	2.80881	0.179519	0.0431694	6.7407	0.2399841925940167
628	C3-1	4.39978	0.000603593	3.77246	0.167895	0.088864	8.8704	0.2351356939503666
629	C3-1	4.59966	0.000788081	4.92551	0.165019	0.109603	11.9004	0.24160746805914513
630	C3-1	4.79998	0.00101021	6.31381	0.165697	0.111171	15.9844	0.253165679676772
631	C3-1	4.99999	0.00127081	7.94256	0.153153	0.097966	19.36	0.24375012590399064
632	C3-1	5.2	0.00154921	9.68256	0.146665	0.103626	23.5056	0.2427622446956177
633	C3-1	5.39999	0.00182908	11.4318	0.144163	0.10535	28.3275	0.2477956227365769
634	C3-1	5.59997	0.00212055	13.2534	0.140412	0.101404	33.1718	0.2502889824497865
635	C3-1	5.80001	0.00243736	15.2335	0.137469	0.0943376	38.662	0.2537959103292087
636	C3-1	5.99995	0.00277371	17.3357	0.134517	0.102364	44.5364	0.25690569172286093
637	C3-1	6.19999	0.0031538	19.7112	0.132206	0.104692	51.4289	0.26091207029506064
638	C3-1	6.40004	0.00356793	22.2996	0.128814	0.103031	58.5184	0.2624190568440689
639	C3-1	6.59996	0.00401773	25.1108	0.124402	0.106188	65.6267	0.2613485034327859
640	C3-1	6.79998	0.00449089	28.0681	0.123263	0.111092	74.8863	0.26680217043547655
641	C3-1	6.99997	0.00500476	31.2797	0.120092	0.113952	83.7	0.2675856865634901
642	C3-1	7.19993	0.00553912	34.6195	0.11779	0.111103	93.4561	0.2699521945724231
643	C3-1	7.39993	0.00613319	38.3324	0.115342	0.108806	104.144	0.2716866149784517
644	C3-1	7.5999	0.00674112	42.132	0.115266	0.116235	117.482	0.2788426848950916
645	C3-1	7.79992	0.00709028	44.3143	0.11913	0.122056	131.07	0.2957735990413929
646	C3-1	7.99994	0.00778779	48.6737	0.11554	0.121992	143.207	0.29421843829419175
647	C3-1	8.19988	0.00854126	53.3829	0.112724	0.123885	157.064	0.29422155783968273
648	C3-1	8.39992	0.00933767	58.3604	0.110394	0.124388	172.263	0.2951710406371444
649	C3-1	8.59989	0.0101694	63.5587	0.107731	0.124579	187.438	0.29490533947358893
650	C3-1	8.79994	0.0110506	69.0663	0.104546	0.12346	202.257	0.2928447013956155
651	C3-1	8.99995	0.0119834	74.8962	0.101997	0.126858	218.846	0.2921990701797955
652	C3-1	9.19986	0.012961	81.0063	0.0994711	0.12583	235.965	0.2912921587580225
653	C3-1	9.39991	0.0139777	87.3606	0.0969338	0.126732	253.376	0.2900346380404896
654	C3-1	9.60023	0.0150481	94.0506	0.0950038	0.126747	273.045	0.2903171271634631
655	C3-1	9.80017	0.016159	100.994	0.0925175	0.126411	291.475	0.2886062538368616
656	C3-1	10.0002	0.0173023	108.139	0.090643	0.127142	312.016	0.28853235188045023
657	C3-1	10.2002	0.0185119	115.699	0.0883626	0.126419	331.939	0.28689876316994967
658	C3-1	10.4002	0.0197638	123.524	0.0863232	0.127144	352.996	0.2857711861662511
659	C4-1	-0.999972	-1.40596e-05	-0.0878725	-1.30586	-0.309735	-0.365248	0.4156567754416911
660	C4-1	-0.799992	-1.006e-05	-0.062875	-2.79969	0.294004	-0.448254	0.7129288270377734
661	C4-1	-0.599974	-6.55075e-06	-0.0409422	-2.61992	2.44342	-0.204853	0.5003468304096995
662	C4-1	-0.399966	-3.79736e-06	-0.0237335	-7.54334	4.35947	-0.227929	0.9603682558409
663	C4-1	-0.200011	-1.78554e-06	-0.0111596	-24.1299	8.93288	-0.171439	1.5362468188823972
664	C4-1	4.16756e-05	6.13976e-10	3.83735e-06	-1150100000.0	11298.8	-0.585461	-15256.909064849442
665	C4-1	0.200031	1.87878e-06	0.0117424	-19.2606	5.80347	-0.144003	-1.2263506608529773
666	C4-1	0.399977	4.207e-06	0.0262937	-10.8739	9.6799	-0.364018	-1.384430490954107
667	C4-1	0.599974	7.12492e-06	0.0445308	-1.17404	3.2928	-0.0998447	-0.22421492539994786
668	C4-1	0.799994	1.05816e-05	0.066135	0.835138	-0.458247	0.140646	0.212665003402132
669	C4-1	0.999989	1.42644e-05	0.0891525	0.0789369	0.527717	0.0224006	0.02512616023106475
670	C4-1	1.2	1.94936e-05	0.121835	-1.13089	1.25414	-0.526289	-0.4319686461197521
671	C4-1	1.4	2.42796e-05	0.151748	0.572937	0.578394	0.387442	0.2553193452302501
672	C4-1	1.6	3.03728e-05	0.18983	-0.135629	0.216426	-0.131126	-0.06907548859505873
673	C4-1	1.79999	3.69848e-05	0.231155	-0.30943	0.0682844	-0.409813	-0.17728926477904436
674	C4-1	1.99997	4.42733e-05	0.276708	-0.44178	0.415571	-0.778218	-0.28124159764083434
675	C4-1	2.19997	5.31913e-05	0.332446	-0.378978	-0.281328	-0.88227	-0.2653874614223062
676	C4-1	2.39991	6.26962e-05	0.391851	-0.165966	-0.0326742	-0.496804	-0.12678390510678805
677	C4-1	2.59987	7.06528e-05	0.44158	-0.282314	0.350725	-1.03168	-0.23363376964536436
678	C4-1	2.79982	8.60186e-05	0.537616	0.00428388	0.0678931	0.0205253	0.0038178365227225382
679	C4-1	2.99984	0.000107108	0.669425	-0.0449474	0.256735	-0.287312	-0.04291922172013295
680	C4-1	3.19984	0.000130222	0.813887	0.00322606	0.0472131	0.0267433	0.003285873837522899
681	C4-1	3.39983	0.000173046	1.08154	0.0392996	0.0534729	0.459978	0.04252991105275811
682	C4-1	3.59981	0.000220654	1.37909	0.10766	0.092899	1.70128	0.12336250716051889
683	C4-1	3.79978	0.00028257	1.76606	0.114664	0.14402	2.4493	0.13868724731889065
684	C4-1	3.99976	0.000363098	2.26936	0.134466	0.11902	3.88507	0.17119672506786054
685	C4-1	4.19973	0.000473861	2.96163	0.141749	0.113551	5.61207	0.18949261048814336
686	C4-1	4.39965	0.000608654	3.80409	0.146133	0.0889004	7.78517	0.204652623886396
687	C4-1	4.5996	0.000782651	4.89157	0.14257	0.068774	10.2105	0.20873666327988766
688	C4-1	4.79998	0.000969072	6.0567	0.134853	0.0865046	12.4792	0.20603959251737747
689	C4-1	4.99992	0.0012088	7.555	0.136425	0.0914848	16.4037	0.21712375909993384
690	C4-1	5.20001	0.0014758	9.22375	0.12944	0.0901217	19.762	0.2142512535573926
691	C4-1	5.40001	0.00160444	10.0277	0.144051	0.110498	24.8293	0.24760712825473438
692	C4-1	5.59999	0.00185824	11.614	0.143422	0.1033	29.6916	0.25565352161184773
693	C4-1	5.80008	0.00214845	13.4278	0.138987	0.112612	34.4559	0.25660123028344184
694	C4-1	6.00003	0.00246008	15.3755	0.138141	0.107174	40.5653	0.2638307697310657
695	C4-1	6.20009	0.00281512	17.5945	0.132819	0.114587	46.1197	0.2621256642700844
696	C4-1	6.40013	0.00319867	19.9917	0.12928	0.109446	52.6527	0.26337279971188043
697	C4-1	6.60008	0.0036197	22.6231	0.126043	0.110507	59.9059	0.26479969588606334
698	C4-1	6.80006	0.0040661	25.4131	0.122565	0.112058	67.4197	0.265295064356572
699	C4-1	6.99999	0.00454909	28.4318	0.118754	0.111254	75.2314	0.26460301493398236
700	C4-1	7.19996	0.00507262	31.7039	0.114742	0.114767	83.3706	0.26296638583896614
701	C4-1	7.39996	0.00562519	35.1574	0.113741	0.114791	94.192	0.2679151473089591
702	C4-1	7.59995	0.0062231	38.8944	0.110164	0.114038	103.654	0.26650109013122714
703	C4-1	7.79993	0.00687325	42.9578	0.107755	0.113232	114.927	0.26753465028469803
704	C4-1	7.99994	0.00756676	47.2922	0.104967	0.113283	126.409	0.26729354946481665
705	C4-1	8.19988	0.00826774	51.6734	0.102502	0.112664	138.247	0.2675399722100733
706	C4-1	8.39988	0.00902383	56.3989	0.099949	0.115402	150.721	0.26724102775054126
707	C4-1	8.59985	0.00980749	61.2968	0.0988555	0.117359	165.874	0.2706079273306274
708	C4-1	8.79987	0.0106561	66.6006	0.09692	0.115773	180.808	0.271481037708369
709	C4-1	8.99989	0.0115044	71.9025	0.0945302	0.116511	194.716	0.2708056048120719
710	C4-1	9.19983	0.0124201	77.6256	0.0926052	0.117056	210.509	0.2711850214362272
711	C4-1	9.39985	0.013373	83.5812	0.0912101	0.117609	228.099	0.2729070652251942
712	C4-1	9.60011	0.0143072	89.42	0.0900287	0.119716	246.004	0.2751107134869156
713	C4-1	9.80012	0.0152964	95.6025	0.0888004	0.122203	264.829	0.27701053842734236
714	C4-1	10.0001	0.0163761	102.351	0.0868695	0.121305	283.017	0.27651610633994783
715	C4-1	10.2001	0.0175071	109.419	0.0851342	0.120765	302.45	0.27641451667443495
716	C4-1	10.4001	0.0186881	116.801	0.0834419	0.121159	322.639	0.2762296555680174
717	C4-1	10.6001	0.0199197	124.498	0.0813811	0.12168	341.859	0.27458995325226104
718	C5-1	-0.999958	-5.2868e-07	-0.00330425	29.2375	-27.2749	0.3075	-9.306196565029886
719	C5-1	-0.799984	-2.9851e-07	-0.00186569	74.4227	-51.0419	0.35357	-18.95116552053128
720	C5-1	-0.599962	-1.48464e-07	-0.0009279	144.779	-104.406	0.256555	-27.648992348313396
721	C5-1	-0.399954	-6.30288e-08	-0.00039393	1063.41	-250.206	0.533313	-135.38268220242176
722	C5-1	-0.199991	3.62741e-09	2.26713e-05	-699.268	-2678.72	-0.0100921	-44.51487122485256
723	C5-1	7.39574e-05	3.16493e-08	0.000197808	5879770.0	-511.258	0.273802	138.4180619590714
724	C5-1	0.200055	4.49129e-08	0.000280706	1761.67	20.5295	0.314902	112.18214074512125
725	C5-1	0.399999	7.74475e-08	0.000484047	1088.65	-7.90428	0.670943	138.61112660547425
726	C5-1	0.599971	1.1444e-07	0.00071525	407.694	-167.902	0.556894	77.86004893393918
727	C5-1	0.799983	2.22257e-07	0.00138911	151.575	-20.475	0.536159	38.59730330931316
728	C5-1	0.99999	3.95904e-07	0.0024744	2.54884	6.33925	0.0200751	0.811311833171678
729	C5-1	1.19999	6.56346e-07	0.00410216	24.1937	-1.53699	0.37909	9.24122901105759
730	C5-1	1.4	1.03827e-06	0.00648919	25.3182	-10.3655	0.732153	11.282656232904262
731	C5-1	1.6	1.56272e-06	0.009767	18.431	-0.414581	0.916812	9.386833213883484
732	C5-1	1.79998	2.30092e-06	0.0143808	5.3985	-5.17496	0.444808	3.0930685358255454
733	C5-1	1.99997	3.31426e-06	0.0207141	-0.656087	2.41105	-0.086517	-0.4176720205077701
734	C5-1	2.19998	4.6779e-06	0.0292369	1.08888	-0.0631969	0.222936	0.762515861804774
735	C5-1	2.3999	6.50607e-06	0.0406629	2.79787	5.10167	0.869099	2.1373266540261513
736	C5-1	2.59985	9.02124e-06	0.0563827	0.669971	2.31291	0.312608	0.5544395710031623
737	C5-1	2.79977	1.24949e-05	0.0780931	0.908777	0.450913	0.632474	0.8098974173134375
738	C5-1	2.9998	1.78504e-05	0.111565	0.527292	-0.937283	0.561722	0.5034930309684937
739	C5-1	3.19984	2.6253e-05	0.164081	0.359358	0.237309	0.600571	0.36602105057867756
740	C5-1	3.39974	3.90943e-05	0.244339	0.487329	0.199278	1.28858	0.5273738535395496
741	C5-1	3.59973	5.82049e-05	0.363781	0.381282	0.00812472	1.5893	0.43688372949659265
742	C5-1	3.79974	8.7485e-05	0.546781	0.387761	0.120634	2.56438	0.4689958136804314
743	C5-1	3.99972	0.000129571	0.809819	0.310952	0.22358	3.20598	0.3958884639654046
744	C5-1	4.19974	0.00018899	1.18119	0.276819	0.157765	4.37107	0.3700564684767057
745	C5-1	4.39967	0.00026829	1.67681	0.243919	0.117743	5.72796	0.34159863073335683
746	C5-1	4.59971	0.000370749	2.31718	0.215083	0.150897	7.29705	0.3149107967443185
747	C5-1	4.80002	0.000496409	3.10256	0.202907	0.136468	9.61856	0.3100201124232892
748	C5-1	4.99997	0.000639854	3.99909	0.188006	0.129309	11.966	0.29921807211140533
749	C5-1	5.19998	0.000813625	5.08516	0.170579	0.141605	14.3576	0.282343131779531
750	C5-1	5.39996	0.000995967	6.22479	0.166392	0.0993263	17.8032	0.2860048290785714
751	C5-1	5.59994	0.00120521	7.53256	0.160097	0.107943	21.4961	0.28537575538727866
752	C5-1	5.80006	0.00141687	8.85544	0.150244	0.108556	24.5635	0.27738316786065964
753	C5-1	5.99999	0.00163596	10.2248	0.146089	0.103096	28.5279	0.27900692434081836
754	C5-1	6.20005	0.00186638	11.6649	0.141871	0.100536	32.6603	0.2799878267280474
755	C5-1	6.40008	0.00212104	13.2565	0.138051	0.11093	37.2823	0.2812378833025308
756	C5-1	6.60006	0.00239631	14.9769	0.136988	0.117842	43.1026	0.2877938692252736
757	C5-1	6.80002	0.00269485	16.8428	0.132083	0.113862	48.1528	0.28589545681240647
758	C5-1	6.99998	0.00301239	18.8274	0.128126	0.120514	53.7496	0.2854860469315997
759	C5-1	7.19994	0.00335725	20.9828	0.125326	0.116048	60.2675	0.28722334483481704
760	C5-1	7.39996	0.00373646	23.3529	0.122178	0.111137	67.2066	0.2877869557956399
761	C5-1	7.59994	0.0041419	25.8869	0.118571	0.120032	74.2538	0.28683928937029923
762	C5-1	7.79996	0.00458024	28.6265	0.116089	0.113629	82.5088	0.28822524583864595
763	C5-1	7.99991	0.00504003	31.5002	0.113921	0.114909	91.38	0.2900933962324049
764	C5-1	8.1999	0.00553774	34.6109	0.111245	0.121883	100.496	0.29035939545056616
765	C5-1	8.39992	0.00606349	37.8968	0.108699	0.115085	110.142	0.29063667644761565
766	C5-1	8.59988	0.00662581	41.4113	0.106236	0.118483	120.429	0.29081192814521645
767	C5-1	8.79989	0.00724488	45.2805	0.10389	0.12169	131.769	0.29100606221221054
768	C5-1	8.99992	0.00788525	49.2828	0.101167	0.122263	142.832	0.2898211952242973
769	C5-1	9.19987	0.00854413	53.4008	0.0993588	0.121937	155.377	0.29096380578568115
770	C5-1	9.39995	0.00926034	57.8771	0.0971789	0.124711	168.289	0.29076957898719874
771	C5-1	9.60022	0.0100402	62.7513	0.0949209	0.124442	182.018	0.29006251663312155
772	C5-1	9.80019	0.0108398	67.7488	0.0926034	0.124912	195.71	0.2888759653307512
773	C5-1	10.0002	0.0116708	72.9425	0.0903136	0.124542	209.697	0.2874826061623882
774	C5-1	10.2003	0.0125072	78.17	0.0887914	0.124353	225.358	0.28829218370218757
775	C5-1	10.4002	0.0134502	84.0637	0.0866765	0.124411	241.214	0.286941926182169
776	C5-1	10.6002	0.0143887	89.9294	0.0847193	0.124877	257.068	0.2858553487513538
777	C5-1	10.8001	0.0153466	95.9163	0.0831359	0.126242	274.131	0.28580230888806174
778	C5-1	11.0002	0.016381	102.381	0.0807189	0.124518	289.365	0.282635449937
779	C5-1	11.2001	0.0174269	108.918	0.0791201	0.124446	307.227	0.2820718338566628
780	C5-1	11.4001	0.018619	116.369	0.0773528	0.125197	326.641	0.2806941711280496
781	C5-1	11.6001	0.0198285	123.928	0.0753527	0.123966	344.81	0.2782341359499064
782	D1-1	-0.99997	-3.14736e-07	-0.0019671	149.665	59.2348	0.937094	-47.6383508718418
783	D1-1	-0.799983	-1.75608e-07	-0.00109755	59.8185	37.3711	0.167182	-15.232290100678785
784	D1-1	-0.599965	-8.8502e-08	-0.000553138	141.208	-116.52	0.149165	-26.96704981397047
785	D1-1	-0.399933	-8.11342e-09	-5.07089e-05	4238.02	1789.24	0.27358	-539.5108156556345
786	D1-1	-0.199976	2.10799e-08	0.000131749	5648.05	-304.392	0.473669	359.5237914519276
787	D1-1	7.80821e-05	3.57588e-08	0.000223493	6170080.0	145.478	0.342733	153.3529014331545
788	D1-1	0.200073	4.13638e-08	0.000258524	2611.55	425.128	0.429969	166.31686033018212
789	D1-1	0.400014	6.06433e-08	0.000379021	711.046	18.718	0.343151	90.53614443526875
790	D1-1	0.600014	8.99814e-08	0.000562384	166.627	154.546	0.178974	31.824162849583207
791	D1-1	0.799997	1.02587e-07	0.000641169	253.01	-178.753	0.413093	64.42809929987257
792	D1-1	1.0	1.73593e-07	0.00108496	172.298	-16.0791	0.595035	54.84395738091727
793	D1-1	1.20001	2.73192e-07	0.00170745	89.4889	7.13073	0.58365	34.18255292980761
794	D1-1	1.40002	4.10644e-07	0.00256653	14.3947	24.7006	0.164639	6.414848063338438
795	D1-1	1.60002	5.9389e-07	0.00371181	16.535	5.28761	0.312583	8.421309280378036
796	D1-1	1.8	8.40305e-07	0.00525191	-16.3214	-20.428	-0.491132	-9.351493075852405
797	D1-1	1.99999	1.15823e-06	0.00723894	5.11685	-9.6649	0.235806	3.2574658720751932
798	D1-1	2.20011	1.58498e-06	0.00990612	7.88366	1.02563	0.546923	5.5210617274977505
799	D1-1	2.40005	2.13252e-06	0.0133283	2.43973	-13.1741	0.24842	1.8638536047357879
800	D1-1	2.6	2.87913e-06	0.0179946	-0.266895	-0.755387	-0.0397472	-0.22088404299067502
801	D1-1	2.80003	4.0641e-06	0.0254006	2.6683	-2.26271	0.604076	2.378195790650614
802	D1-1	2.99996	6.06327e-06	0.0378954	0.679277	0.155591	0.24581	0.6486539263340669
803	D1-1	3.19998	9.8131e-06	0.0613319	-0.254442	-0.292761	-0.158954	-0.2591701871293731
804	D1-1	3.39981	1.65962e-05	0.103726	0.609536	-0.157041	0.684215	0.659636928060467
805	D1-1	3.59999	2.89579e-05	0.180987	0.525549	0.253768	1.08996	0.6022310994712328
806	D1-1	3.79995	4.88984e-05	0.305615	0.298975	-0.156701	1.10519	0.3616281923334914
807	D1-1	3.99994	7.94324e-05	0.496453	0.344508	0.0775255	2.17761	0.4386336672353678
808	D1-1	4.19995	0.000126462	0.790388	0.293196	0.0561859	3.09808	0.3919695137071919
809	D1-1	4.39994	0.000193303	1.20814	0.266203	0.152943	4.50432	0.3728309632989554
810	D1-1	4.59991	0.000281743	1.76089	0.216302	0.0639966	5.5769	0.31670916411587324
811	D1-1	4.80024	0.000401118	2.50699	0.204852	0.11674	7.84704	0.31300643401050665
812	D1-1	5.00023	0.000554017	3.46261	0.18845	0.084087	10.3858	0.29994137370365126
813	D1-1	5.20021	0.000731083	4.56927	0.186217	0.12444	14.0844	0.30824179792395723
814	D1-1	5.40019	0.000931935	5.82459	0.174361	0.107895	17.4572	0.2997155164569524
815	D1-1	5.60017	0.001153	7.20625	0.168563	0.128119	21.6533	0.3004794449262793
816	D1-1	5.80029	0.00140548	8.78425	0.160649	0.127194	26.0545	0.2966047186726243
817	D1-1	6.00024	0.00168549	10.5343	0.1557	0.122341	31.3266	0.297377139439735
818	D1-1	6.20031	0.00200425	12.5266	0.148116	0.104505	36.6182	0.29232353551642104
819	D1-1	6.40031	0.00235677	14.7298	0.143615	0.120599	43.097	0.2925837418023327
820	D1-1	6.60028	0.00275294	17.2059	0.13749	0.111439	49.7004	0.28885672937771345
821	D1-1	6.80027	0.00319336	19.9585	0.130508	0.119468	56.382	0.2824961795726132
822	D1-1	7.00022	0.00368246	23.0154	0.126048	0.114697	64.6422	0.28086498605281685
823	D1-1	7.20016	0.00422408	26.4005	0.121132	0.118664	73.2929	0.27761936326963504
824	D1-1	7.40019	0.00481889	30.1181	0.117156	0.114987	83.1163	0.2759679395446592
825	D1-1	7.60016	0.00547046	34.1904	0.113819	0.112425	94.1438	0.2753515606720015
826	D1-1	7.80013	0.00618162	38.6351	0.109769	0.1165	105.296	0.27253973718199254
827	D1-1	8.00012	0.00695671	43.4794	0.106603	0.115989	118.032	0.27146648757802544
828	D1-1	8.20008	0.0077967	48.7294	0.103188	0.118384	131.247	0.2693384281357866
829	D1-1	8.40018	0.00870459	54.4037	0.100086	0.118206	145.593	0.26761598935366526
830	D1-1	8.60013	0.00968233	60.5146	0.0970712	0.11538	160.807	0.2657325670168852
831	D1-1	8.80018	0.0107483	67.1769	0.0945156	0.117132	177.854	0.2647546999042826
832	D1-1	9.00021	0.0118847	74.2794	0.0916178	0.114857	194.962	0.26247115620212336
833	D1-1	9.20016	0.0130869	81.7931	0.0890547	0.113505	213.314	0.2607970598986956
834	D1-1	9.40015	0.0143691	89.8069	0.0860518	0.113778	231.235	0.2574802158854164
835	D1-1	9.60047	0.0157326	98.3287	0.083717	0.113858	251.557	0.2558327324575632
836	D1-1	9.80045	0.01718	107.375	0.0812256	0.113108	272.077	0.2533895227008149
837	D1-1	10.0005	0.0187077	116.923	0.0789986	0.112035	294.03	0.25147319175867877
838	D1-1	10.1499	0.0200027	125.017	0.0767281	0.111217	309.91	0.24789428637705274
839	D2-1	-0.999949	-4.03996e-07	-0.00252498	-47.9719	-81.2835	-0.385542	15.269111042463702
840	D2-1	-0.799973	-2.55362e-07	-0.00159601	-133.965	-59.8953	-0.544445	34.11288149823623
841	D2-1	-0.59995	-1.42881e-07	-0.000893006	-437.691	-191.81	-0.746426	83.5857765793287
842	D2-1	-0.399938	-6.83844e-08	-0.000427402	-1271.13	-360.677	-0.691623	161.82025353180376
843	D2-1	-0.199958	5.39738e-09	3.37336e-05	-18757.6	-6940.1	-0.402745	-1193.8986648326893
844	D2-1	0.00012157	3.45195e-08	0.000215747	-9789840.0	-431.957	-0.817329	-378.8367856795228
845	D2-1	0.200113	5.31817e-08	0.000332386	-75.8338	-370.901	-0.0160557	-4.830438105094679
846	D2-1	0.400059	8.15811e-08	0.000509882	-1382.19	-158.16	-0.897451	-176.01150854511437
847	D2-1	0.600034	1.16588e-07	0.000728675	-104.555	59.6456	-0.145514	-19.969670978145263
848	D2-1	0.800048	2.0479e-07	0.00127994	-133.644	-56.6558	-0.435616	-34.03409534821945
849	D2-1	1.00005	3.18448e-07	0.0019903	-98.2745	-32.7152	-0.622632	-31.28332412199166
850	D2-1	1.20006	4.68737e-07	0.00292961	0.0	0.0	0.0	0.0
851	D2-1	1.40006	6.68291e-07	0.00417682	0.0	0.0	0.0	0.0
852	D2-1	1.60006	9.03408e-07	0.0056463	19.6617	-14.7086	0.565419	10.013973752723022
853	D2-1	1.80004	1.24374e-06	0.00777338	11.3163	-6.57004	0.504019	6.483910473950843
854	D2-1	2.00003	1.64161e-06	0.0102601	-4.65735	-1.89127	-0.304211	-2.964990594633581
855	D2-1	2.20052	2.15849e-06	0.0134906	-0.624459	-5.79655	-0.0590078	-0.43739937437919735
856	D2-1	2.40046	2.82556e-06	0.0176597	-4.79944	-8.09028	-0.647619	-3.6672140523338443
857	D2-1	2.60035	3.82693e-06	0.0239183	-3.36543	-7.08683	-0.666274	-2.785624396382686
858	D2-1	2.80037	5.66334e-06	0.0353959	-0.0954129	-5.31727	-0.0301041	-0.08504968089524492
859	D2-1	3.00029	9.30326e-06	0.0581454	-1.50878	-1.74305	-0.837829	-1.4409205199379487
860	D2-1	3.20028	1.63457e-05	0.102161	-0.235817	-1.58859	-0.245412	-0.24022082790888888
861	D2-1	3.40032	2.91732e-05	0.182333	0.186829	-0.286245	0.368704	0.20221462927720157
862	D2-1	3.60032	5.04287e-05	0.315179	0.390564	-0.508896	1.41072	0.44759327239441715
863	D2-1	3.80029	8.42249e-05	0.526406	0.385681	-0.391308	2.45592	0.4665448342154154
864	D2-1	4.00024	0.000135706	0.848162	0.336386	-0.00347514	3.6329	0.4283261924019232
865	D2-1	4.20028	0.00020937	1.30856	0.293048	0.130242	5.12699	0.3918039677202421
866	D2-1	4.40021	0.000306085	1.91303	0.26177	0.0683923	7.01399	0.3666429695300126
867	D2-1	4.60019	0.000436426	2.72766	0.273781	0.0442576	10.935	0.4008930731836079
868	D2-1	4.80056	0.000582229	3.63893	0.25094	0.104656	13.9536	0.3834533777786327
869	D2-1	5.00054	0.000765386	4.78366	0.236277	0.108613	17.9907	0.3760865111650912
870	D2-1	5.20053	0.000962662	6.01664	0.224047	0.106895	22.3147	0.37088308424635674
871	D2-1	5.4005	0.00119041	7.44006	0.216076	0.144816	27.6355	0.37144189697394914
872	D2-1	5.60049	0.00143386	8.96162	0.202899	0.118492	32.4148	0.3617069235249877
873	D2-1	5.80049	0.00172085	10.7553	0.188471	0.120121	37.4268	0.34798471451284485
874	D2-1	6.00047	0.00203124	12.6952	0.184598	0.138565	44.7613	0.352584441363665
875	D2-1	6.20047	0.00238135	14.8834	0.178354	0.131885	52.3916	0.35201365279438834
876	D2-1	6.40047	0.00277583	17.3489	0.170867	0.123501	60.3938	0.348113136855939
877	D2-1	6.6005	0.00320904	20.0565	0.163845	0.131269	69.0421	0.3442380275721088
878	D2-1	6.8005	0.00368859	23.0537	0.157471	0.134522	78.5835	0.3408715303834092
879	D2-1	7.0005	0.00422461	26.4038	0.152348	0.129644	89.6358	0.3394806808110954
880	D2-1	7.20048	0.00481251	30.0782	0.146431	0.13032	100.947	0.3356151631414114
881	D2-1	7.40049	0.00545053	34.0658	0.140795	0.13481	112.984	0.33166401493580067
882	D2-1	7.60048	0.00615171	38.4482	0.135444	0.132158	125.987	0.3276798393682929
883	D2-1	7.80046	0.00691414	43.2134	0.131049	0.134245	140.612	0.3253898096423794
884	D2-1	8.00045	0.00774178	48.3861	0.126681	0.132048	156.098	0.3226091790824225
885	D2-1	8.20041	0.00863529	53.9706	0.122416	0.134107	172.457	0.3195387859315998
886	D2-1	8.40041	0.00959549	59.9718	0.118587	0.13288	190.167	0.3170940341960721
887	D2-1	8.60044	0.0106436	66.5225	0.115332	0.13532	210.033	0.3157322710361156
888	D2-1	8.80039	0.0117578	73.4863	0.111024	0.134536	228.548	0.31100762999361786
889	D2-1	9.0004	0.0129393	80.8706	0.107657	0.132703	249.427	0.30842729001639657
890	D2-1	9.20035	0.0141977	88.7356	0.103958	0.132682	270.154	0.3044482710434143
891	D2-1	9.40036	0.0155376	97.11	0.100865	0.130683	293.088	0.30181031819586035
892	D2-1	9.60067	0.0169635	106.022	0.0975166	0.129274	315.955	0.29800890381241624
893	D2-1	9.80067	0.0184716	115.448	0.094412	0.128647	340.03	0.2945308710415079
894	D2-1	9.99026	0.0200025	125.016	0.0910272	0.126619	361.878	0.2894653484354003
895	D3-1	-0.999954	-9.15807e-07	-0.00572379	14.1516	37.4616	0.257821	-4.504375597287811
896	D3-1	-0.799969	-7.53698e-07	-0.00471061	-29.5878	35.6349	-0.354906	7.534183470930517
897	D3-1	-0.59995	-5.1043e-07	-0.00319019	-7.58251	61.2234	-0.0461949	1.4480297411752905
898	D3-1	-0.399938	-2.93569e-07	-0.00183481	-89.4675	53.1165	-0.208977	11.389571672271241
899	D3-1	-0.199987	-1.18022e-07	-0.000737638	-372.091	43.2362	-0.17472	23.686415287715654
900	D3-1	8.06808e-05	8.71122e-10	5.44451e-06	20348700.0	-2698.67	0.0284522	522.5851362197884
901	D3-1	0.200079	1.5021e-07	0.000938812	1161.54	145.647	0.694486	73.974981146385
902	D3-1	0.400023	4.08218e-07	0.00255136	155.624	44.2078	0.505571	19.81574532798194
903	D3-1	0.600019	7.5549e-07	0.00472181	2.41199	7.3739	0.021752	0.4606708020864881
904	D3-1	0.800035	1.24538e-06	0.00778363	5.04077	16.7285	0.0999167	1.2836774101543882
905	D3-1	1.00004	1.70902e-06	0.0106814	-0.586668	15.2363	-0.0199474	-0.18674892804314042
906	D3-1	1.20005	2.4745e-06	0.0154656	4.5256	10.5856	0.267358	1.7287269811711152
907	D3-1	1.40005	3.34006e-06	0.0208754	-0.314828	4.5053	-0.0292888	-0.1403029403029403
908	D3-1	1.60005	4.40434e-06	0.0275271	-3.82304	2.91518	-0.535986	-1.9471212005623548
909	D3-1	1.80004	5.60867e-06	0.0350542	-0.639786	0.976997	-0.128501	-0.36657804200352595
910	D3-1	2.00003	6.82773e-06	0.0426733	-0.810068	4.21375	-0.220072	-0.5157135726555012
911	D3-1	2.20039	8.5772e-06	0.0536075	-1.71504	2.30258	-0.643948	-1.2012274401902716
912	D3-1	2.40037	1.05973e-05	0.0662331	-0.480075	1.8327	-0.242948	-0.36680753278949646
913	D3-1	2.60037	1.28628e-05	0.0803925	-0.235145	1.70687	-0.156472	-0.19463507167957209
914	D3-1	2.80033	1.61809e-05	0.101131	-0.247002	0.905912	-0.22266	-0.2201698786722172
915	D3-1	3.00026	2.32652e-05	0.145407	-0.0716011	0.971141	-0.0994296	-0.06838020177845633
916	D3-1	3.20026	3.37284e-05	0.210803	0.0414804	0.341094	0.0890746	0.04225490149570927
917	D3-1	3.40021	5.15313e-05	0.322071	0.332452	0.571199	1.15887	0.3598181767374275
918	D3-1	3.60022	7.86843e-05	0.491777	0.355374	0.227694	2.00278	0.40725369425572977
919	D3-1	3.80023	0.000118031	0.737694	0.379881	0.0599111	3.38987	0.4595225120442894
920	D3-1	4.00028	0.00017691	1.10569	0.358649	0.213156	5.04943	0.45667682623520156
921	D3-1	4.20021	0.000250096	1.5631	0.373172	0.295871	7.7986	0.4989188151749729
922	D3-1	4.40015	0.000343161	2.14476	0.336587	0.177197	10.111	0.4714280385684179
923	D3-1	4.60015	0.000464099	2.90062	0.312549	0.178499	13.2749	0.4576573284332316
924	D3-1	4.80046	0.000602059	3.76287	0.297953	0.221513	17.1317	0.4552828027542806
925	D3-1	5.00046	0.000772998	4.83124	0.279393	0.205502	21.4849	0.4447077768854372
926	D3-1	5.20045	0.000956179	5.97612	0.265706	0.177718	26.2852	0.43983721879748067
927	D3-1	5.40047	0.00115674	7.22963	0.252178	0.161975	31.3404	0.4334993630379424
928	D3-1	5.60048	0.00137878	8.61738	0.238971	0.162761	36.711	0.42601115420232133
929	D3-1	5.80059	0.00161478	10.0924	0.226191	0.170785	42.1494	0.4176350521184258
930	D3-1	6.00055	0.00186635	11.6647	0.215088	0.168776	47.9216	0.41082582492477304
931	D3-1	6.20056	0.00214748	13.4217	0.208854	0.15368	55.3264	0.4122160382067846
932	D3-1	6.40057	0.00247542	15.4714	0.198468	0.162772	62.5589	0.40435190092687157
933	D3-1	6.60054	0.00283216	17.701	0.19067	0.158788	70.9103	0.4006005310434439
934	D3-1	6.80052	0.00322286	20.1429	0.182658	0.16017	79.6439	0.3953944069622547
935	D3-1	7.00045	0.0036386	22.7413	0.176775	0.155935	89.5799	0.39390843971101036
936	D3-1	7.20043	0.00407302	25.4564	0.168407	0.162631	98.2577	0.3859842711459594
937	D3-1	7.40045	0.00451113	28.1946	0.166018	0.160517	110.263	0.3910784334588893
938	D3-1	7.60044	0.00503228	31.4518	0.15408	0.153917	117.241	0.37276403894212734
939	D3-1	7.80041	0.00531296	33.206	0.15168	0.154053	125.058	0.37661266036258506
940	D3-1	8.00042	0.00577122	36.0701	0.156387	0.164831	143.651	0.3982550644439578
941	D3-1	8.20031	0.0067414	42.1337	0.142742	0.151405	156.986	0.3725901119531397
942	D3-1	8.40038	0.00729915	45.6197	0.136846	0.150339	166.929	0.365914287029507
943	D3-1	8.60035	0.00780855	48.8034	0.134953	0.154328	180.301	0.36944352237753925
944	D3-1	8.80041	0.00864623	54.0389	0.129769	0.151675	196.44	0.36351591168584113
945	D3-1	9.00039	0.00949828	59.3642	0.125823	0.153687	213.992	0.36047314711560163
946	D3-1	9.20038	0.0103822	64.8888	0.122717	0.148545	233.201	0.35938559504876033
947	D3-1	9.4004	0.0114216	71.385	0.117545	0.149283	251.078	0.3517237514884079
948	D3-1	9.60069	0.0124718	77.9488	0.11348	0.146909	270.322	0.34679430600599365
949	D3-1	9.80073	0.0136111	85.0694	0.109657	0.146134	291.017	0.34209363178769336
950	D3-1	10.0007	0.0150595	94.1219	0.105719	0.144688	316.754	0.3365359177832152
951	D3-1	10.2007	0.0161842	101.151	0.103252	0.145864	339.118	0.3352591669879685
952	D3-1	10.4008	0.0173503	108.439	0.100371	0.143815	360.341	0.33229834284713067
953	D3-1	10.6007	0.0187307	117.067	0.0970466	0.143202	383.353	0.32746461428071105
954	D3-1	10.7552	0.0200025	125.016	0.0940973	0.141168	402.726	0.3221395661355346
955	D4-1	-0.999943	-3.38793e-07	-0.00211746	-57.8066	-26.6178	-0.389598	18.399308605593497
956	D4-1	-0.79997	-2.08552e-07	-0.00130345	-105.195	60.868	-0.34915	26.78660477962331
957	D4-1	-0.59995	-1.09882e-07	-0.000686763	77.5309	-188.967	0.101683	-14.806126713291196
958	D4-1	-0.399942	-4.80201e-08	-0.000300126	-1085.69	123.859	-0.414817	138.21428333433292
