Repository: owen-melville/bsubpc-oled-data

# bsubpc-oled-data
<h1> Data and Code for: Studying the Influence of Axial Substituent on Hyperfluorescence in Organic Light-Emitting Diodes Using Boron Subphthalocyanines as Fluorescent Emitters </h1>

All Programs and Data collected by Owen Alfred Melville, PhD as a part of his postdoctoral fellowship with Professor Timothy Bender at the University of Toronto.

<h2>Folder Breakdown:</h2>
- <b> Raw OLED Data: </b> Raw data collected from the OLEDs during characterization. This includes optoelectronic data as a function of Voltage and full spectra has a function of wavelength.

- <b> IC6 Evaporation Logs: </b> Raw data collected during the deposition of the OLEDs from the IC6 which controls the deposition of the thin films.
  
- <b> Offline Spreadsheets: </b> Summary deposition and electro-optical data for each device, labelling for each device index (eg OLED-001 corresponds to what materials).
  
- <b> Python: </b> Python programs and corresponding batch files used to analyze the raw data.
  
- <b> Output Data: </b> Contains analytical outputs for each deposition run and device. This includes a large number of graphs and visualizations.


<i>For any questions on the Python programs or data herein, please contact Owen Melville (owen.melville@utoronto.ca) </i>

<h1>Output Data Readme</h1>

This folder contains all the results of the automated analysis in the <b>Python</b> folder. There are two sorts of folders: Deposition output folders and OLED output folders. Deposition output folders contain the results of analysis of the deposition runs (from the IC6) and end in the suffix <b>-L#</b> where # ranges between 1 and 6 representing the different layers in a single OLED. OLED output folders contain the analytical results of the optoelectronic data in the <b>Raw OLED Data</b> folder and do not contain this suffix (eg OLED-033). 

<h2>1. Deposition Output Folders</h2>

<b>Deposition Graphs:</b>

These graphs show the input power, deposition rate, and total thickness as a function of time. The shutter was open only between two zeroes in the thickness data, which can be seen below as between 500s and 700s, approximately. This is how the thickness of the layer is calculated. 
<b> Composition Graphs: </b>

These graphs show the distribution of composition (by rate) within different thickness bins in each emissive layer. You will only see these in devices with a Host and one or more Dopant (typically <b>-L3</b>)
<b> Condensed Data: </b> 

This takes the IC6 readings, which contains excessive information, and parses it into a smaller set of more useful data. 

<h2>2. OLED Output Folders</h2>

<b>Visual Chart:</b>

This chart summarizes the performance of each pixel. Pixels that were short circuited or open circuit or were untestable (often A5 due to the testing setup) are greyed out. The color displayed is an approximation of the color of the device by converting the spectra into RGB, but it is not a true representation of the color. 
<b>Average Spectra:</b>

This graph shows the shape of the emission at a specified luminance, averaged across pixels. The blurring of the line represents pixel-to-pixel variation.
<b> Energy Diagram: </b>

This diagram shows the energy levels of the materials in the device.
<b> CIE Plot: </b>

This plot shows the CIE coordinates of the pixels. The color rendered is not exactly accurate. 
<b> Raw Data Folder </b>:

This folder actually contains condensed or calculated output data that was saved for convenience. 

<b> Parameter Graphs Folder </b>:

This folder contains many graphs that correlate one parameter (eg Voltage) against another (eg Luminant Intensity). Sometimes the data shows dots, which is the set of points, other times it shows a blurred line, which is to simplify the depiction of the data while still showing the variation.
<b> Deconvolution Folder/ Sample Deconvoluted Spectra </b>

This spectra shows how well the program was able to break apart the composite emission into its 2 components visually.
<b> Deconvolution Folder/ Deconvolution Error </b>

This graph shows the R^2 accuracy of the spectral deconvolution as a function of voltage.
<b> Deconvolution Folder/ Deconvolution Graph </b>

This graph shows how the two contributions (eg flurorescent dopant and TADF assistant) vary as a function of voltage. 
<b> Deconvolution Folder/ Hyperfluorescence Graph </b>

This graph compares the set of OLEDs with FD-only, TD-only, and TD+FD to visualize the role of the TD in boosting the emission of the FD (Hyperfluorescence).
<b> Deconvolution Folder / FD Tradeoff </b>

Often, color purity and current efficiency come at each other's expense within a set of OLED pixels. This graph attempts to visualize that. 
<b> Correlations Folder </b>

File: Output Data/OLED-009/Raw Data/OLED-009_condensed_oled_data.csv
	Pixel	Max Current (A)	Max Luminance (cd/m2)	Status	Turnon Voltage (V)	EQE(%)_max	EQE(%)_avg	CE(cd/A)_max	CE(cd/A)_avg	PE(lm/W)_max	PE(lm/W)_avg	V (V) @ 100 cd/m2	EQE(%) @ 100 cd/m2	CE(cd/A) @ 100 cd/m2	PE(lm/W) @ 100 cd/m2	λmax (nm) @ 100 cd/m2	FWHM (nm) @ 100 cd/m2	CIE-x @ 100 cd/m2	CIE-y @ 100 cd/m2	Hex Color @ 100 cd/m2	V (V) @ 250 cd/m2	EQE(%) @ 250 cd/m2	CE(cd/A) @ 250 cd/m2	PE(lm/W) @ 250 cd/m2	λmax (nm) @ 250 cd/m2	FWHM (nm) @ 250 cd/m2	CIE-x @ 250 cd/m2	CIE-y @ 250 cd/m2	Hex Color @ 250 cd/m2
0	A1-1	0.0196409	376.91	Working	3.4	0.258274	0.16085023333333334	0.4249409677871732	0.3589791414081118	0.392664	0.20036150000000003	6.39996	0.153551	0.35280874785591765	0.173186	581.0	31.0	0.5154898166290054	0.4094489304795983	#ffa800	8.19983	0.151038	0.3236789590391055	0.124011	580.5	31.5	0.495190624089679	0.3911670183104496	#ff9a02
1	A2-1	0.0200011	393.92	Working	3.6	0.153865	0.12252411176470587	0.3584672907482253	0.32799500718451724	0.271939	0.16418763235294118	6.99995	0.136745	0.3276003011376671	0.147028	581.0	31.5	0.5170415909051235	0.41085697420788897	#ffaa00	8.99987	0.143679	0.3126156036206469	0.109125	580.5	32.0	0.49643813736094505	0.39411640816576354	#ff9d00
2	A3-1	0.0199553	407.91	Working	3.6	0.185401	0.1518452125	0.4049887542893035	0.364934366067295	0.306434	0.18783665625	6.59996	0.158019	0.3743081731617915	0.178171	580.5	30.5	0.5139797210762624	0.40936345598722146	#ffa900	8.39989	0.162425	0.348792382247917	0.13045	580.5	31.5	0.49625629896003726	0.3940076357043097	#ff9d00
3	A4-1	0.0200008	414.64	Working	3.6	0.184781	0.15675490909090908	0.37939619773632316	0.34501931557950233	0.256869	0.17198309090909092	6.79996	0.168555	0.37726204144114595	0.174296	580.5	31.0	0.5129529391386581	0.4100073975697026	#ffab00	8.59977	0.163264	0.3527696557299737	0.128871	580.5	31.0	0.4953010860520278	0.394655673961068	#ff9e00
4	A5-1	0.0200006	325.13	Working	3.8	0.126786	0.10370178787878788	0.32782129150562045	0.2907206380157116	0.257486	0.14291732121212122	7.39996	0.121077	0.29041067430627127	0.123292	580.5	30.5	0.509924194980363	0.40654517031615284	#ffa800	9.39982	0.124181	0.2712604474894524	0.0906603	580.5	31.5	0.49053128655028727	0.3908021987843723	#ff9d05
5	B1-1	0.0200009	352.58	Working	3.6	0.153518	0.1252251285714286	0.34536870558592936	0.3127897065824837	0.278814	0.16972533928571426	6.59996	0.131307	0.30895788996863327	0.147064	581.0	31.5	0.518719922117718	0.4114240595690989	#ffa900	8.19983	0.134673	0.2926502612244151	0.112123	580.5	32.0	0.5002752848749575	0.3959984752487417	#ff9d00
6	B2-1	0.0200004	367.17	Working	3.4	0.320887	0.15865999999999997	0.4339813525565327	0.3418983076772607	0.401022	0.1913037333333333	6.60004	0.144135	0.3275021062678177	0.15589	580.5	31.0	0.5193788324689398	0.4146485155138252	#ffae00	8.39993	0.141213	0.3047637887316345	0.113982	580.5	32.0	0.49973292535733926	0.39685008739176864	#ff9f00
7	B3-1	0.0200014	375.29	Working	3.6	0.140823	0.12726476033333334	0.35924591732222816	0.3255612966919175	0.296953	0.17272840000000003	6.80001	0.13549	0.3217400353834946	0.148644	581.0	30.5	0.5188273769514423	0.41361179071287973	#ffac00	8.39996	0.136199	0.30719421838940847	0.114891	580.5	31.5	0.5013856217857546	0.39942723375107086	#ffa200
8	B4-1	0.020001	405.58	Working	3.6	0.183079	0.15028159677419353	0.4087060442767697	0.35648398361528494	0.315792	0.18658000000000002	6.80003	0.147496	0.35103651423618576	0.162178	580.5	31.0	0.5191053689595533	0.41494446504890775	#ffae00	8.39992	0.150566	0.33748357372008025	0.12622	580.5	31.5	0.5034712407546839	0.4009717260870555	#ffa300
9	B5-1	0.0200011	419.37	Working	3.6	0.155735	0.13601872121212122	0.4058205836759453	0.3721477045702709	0.331005	0.19011324242424243	6.99995	0.151657	0.37093495581832525	0.166477	580.5	30.0	0.5178106684249257	0.41526535801287423	#ffaf00	8.79989	0.15531	0.3512042445690409	0.125381	580.5	31.0	0.5027173612010211	0.4015731794757114	#ffa500
10	C1-1	0.0198912	355.19	Working	3.8	0.171654	0.1358190294117647	0.41642282495982386	0.33705641271667963	0.311498	0.1669724294117647	7.19995	0.138982	0.3326380856095865	0.145141	580.5	31.5	0.520824111849651	0.4129257301501865	#ffaa00	9.39984	0.133731	0.2996074529911452	0.100134	581.0	32.5	0.5066165548563455	0.4004176196957532	#ffa000
11	C2-1	0.0200013	14.83	Short Circuit	-	-	-	-	-	-	-	-	-	-	-	-	-	-	-	-	-	-	-	-	-	-	-	-	-
12	C3-1	0.0197638	353.0	Working	3.8	0.167734	0.11358085294117647	0.2957735990413929	0.2681448369678734	0.19166	0.12587011764705883	7.39993	0.108806	0.2716866149784517	0.115342	580.5	31.5	0.5212265365115829	0.41479387322321304	#ffad00	9.39991	0.126732	0.2900346380404896	0.0969338	581.0	32.0	0.5091158021715402	0.4055125260326029	#ffa700
13	C4-1	0.0199197	341.86	Working	3.8	0.14402	0.11151787142857143	0.27701053842734236	0.2506834093573213	0.146133	0.11479882285714285	7.59995	0.114038	0.26650109013122714	0.110164	580.5	31.0	0.5233717204373664	0.4152996921188111	#ffac00	9.80012	0.122203	0.27701053842734236	0.0888004	581.0	32.0	0.5099617047006754	0.40542085710356524	#ffa600
14	C5-1	0.0198285	344.81	Working	3.8	0.22358	0.12385798249999999	0.4689958136804314	0.2985672142606968	0.387761	0.138838305	8.1999	0.121883	0.29035939545056616	0.111245	581.0	30.5	0.5206451748982222	0.41666342057258937	#ffb000	10.6002	0.124877	0.2858553487513538	0.0847193	581.0	32.0	0.5054042797643834	0.4032153807525788	#ffa500
15	D1-1	0.0200027	309.91	Working	4.0	0.152943	0.11163125	0.4386336672353678	0.29069874511719596	0.344508	0.14360973124999998	7.80013	0.1165	0.27253973718199254	0.109769	581.0	32.5	0.521348880698551	0.4117508705667732	#ffa800	9.60047	0.113858	0.2558327324575632	0.083717	581.0	33.0	0.5090156656783512	0.4017215914393056	#ffa100
16	D2-1	0.0200025	361.88	Working	3.8	0.144816	0.1038162425	0.4665448342154154	0.3451903357783243	0.385681	0.17562668124999997	7.20048	0.13032	0.3356151631414114	0.146431	580.5	31.0	0.526683698046549	0.41817546574070646	#ffae00	9.20035	0.132682	0.3044482710434143	0.103958	581.0	32.5	0.5122057609935384	0.40568546397392413	#ffa500
17	D3-1	0.0200025	402.73	Working	3.6	0.295871	0.16431605675675676	0.4989188151749729	0.39448794770711976	0.379881	0.1967488351351351	7.40045	0.160517	0.3910784334588893	0.166018	580.5	31.0	0.5303491471187894	0.4223420123323171	#ffb100	9.4004	0.149283	0.3517237514884079	0.117545	581.0	32.0	0.5176344016556981	0.41144706084533644	#ffaa00
18	D4-1	0.0200024	412.2	Working	3.8	0.204357	0.13632621605263157	0.6188748831792799	0.3709791050603	0.347158	0.16831734736842102	7.60045	0.15922	0.391388245048712	0.161778	580.5	31.5	0.5312689791835085	0.42269390905585447	#ffb100	9.60071	0.151924	0.3591709335764888	0.11753	580.5	32.0	0.5179364163232183	0.4116756206085876	#ffaa00
19	D5-1	0.0200016	428.66	Working	3.6	0.159858	0.14008796750000002	0.7081077691616329	0.4296205364032005	0.617895	0.21364162000000003	7.80031	0.155456	0.3998778077533188	0.161052	580.5	31.0	0.5332052318076396	0.425630475242276	#ffb400	10.0005	0.144841	0.35398958660935803	0.111203	581.0	32.0	0.5182638399949854	0.413550862680751	#ffad00
