Repository: owen-melville/bsubpc-oled-data

# bsubpc-oled-data
<h1> Data and Code for: Studying the Influence of Axial Substituent on Hyperfluorescence in Organic Light-Emitting Diodes Using Boron Subphthalocyanines as Fluorescent Emitters </h1>

All Programs and Data collected by Owen Alfred Melville, PhD as a part of his postdoctoral fellowship with Professor Timothy Bender at the University of Toronto.

<h2>Folder Breakdown:</h2>
- <b> Raw OLED Data: </b> Raw data collected from the OLEDs during characterization. This includes optoelectronic data as a function of Voltage and full spectra has a function of wavelength.

- <b> IC6 Evaporation Logs: </b> Raw data collected during the deposition of the OLEDs from the IC6 which controls the deposition of the thin films.
  
- <b> Offline Spreadsheets: </b> Summary deposition and electro-optical data for each device, labelling for each device index (eg OLED-001 corresponds to what materials).
  
- <b> Python: </b> Python programs and corresponding batch files used to analyze the raw data.
  
- <b> Output Data: </b> Contains analytical outputs for each deposition run and device. This includes a large number of graphs and visualizations.


<i>For any questions on the Python programs or data herein, please contact Owen Melville (owen.melville@utoronto.ca) </i>

<h1>Output Data Readme</h1>

This folder contains all the results of the automated analysis in the <b>Python</b> folder. There are two sorts of folders: Deposition output folders and OLED output folders. Deposition output folders contain the results of analysis of the deposition runs (from the IC6) and end in the suffix <b>-L#</b> where # ranges between 1 and 6 representing the different layers in a single OLED. OLED output folders contain the analytical results of the optoelectronic data in the <b>Raw OLED Data</b> folder and do not contain this suffix (eg OLED-033). 

<h2>1. Deposition Output Folders</h2>

<b>Deposition Graphs:</b>

These graphs show the input power, deposition rate, and total thickness as a function of time. The shutter was open only between two zeroes in the thickness data, which can be seen below as between 500s and 700s, approximately. This is how the thickness of the layer is calculated. 
<b> Composition Graphs: </b>

These graphs show the distribution of composition (by rate) within different thickness bins in each emissive layer. You will only see these in devices with a Host and one or more Dopant (typically <b>-L3</b>)
<b> Condensed Data: </b> 

This takes the IC6 readings, which contains excessive information, and parses it into a smaller set of more useful data. 

<h2>2. OLED Output Folders</h2>

<b>Visual Chart:</b>

This chart summarizes the performance of each pixel. Pixels that were short circuited or open circuit or were untestable (often A5 due to the testing setup) are greyed out. The color displayed is an approximation of the color of the device by converting the spectra into RGB, but it is not a true representation of the color. 
<b>Average Spectra:</b>

This graph shows the shape of the emission at a specified luminance, averaged across pixels. The blurring of the line represents pixel-to-pixel variation.
<b> Energy Diagram: </b>

This diagram shows the energy levels of the materials in the device.
<b> CIE Plot: </b>

This plot shows the CIE coordinates of the pixels. The color rendered is not exactly accurate. 
<b> Raw Data Folder </b>:

This folder actually contains condensed or calculated output data that was saved for convenience. 

<b> Parameter Graphs Folder </b>:

This folder contains many graphs that correlate one parameter (eg Voltage) against another (eg Luminant Intensity). Sometimes the data shows dots, which is the set of points, other times it shows a blurred line, which is to simplify the depiction of the data while still showing the variation.
<b> Deconvolution Folder/ Sample Deconvoluted Spectra </b>

This spectra shows how well the program was able to break apart the composite emission into its 2 components visually.
<b> Deconvolution Folder/ Deconvolution Error </b>

This graph shows the R^2 accuracy of the spectral deconvolution as a function of voltage.
<b> Deconvolution Folder/ Deconvolution Graph </b>

This graph shows how the two contributions (eg flurorescent dopant and TADF assistant) vary as a function of voltage. 
<b> Deconvolution Folder/ Hyperfluorescence Graph </b>

This graph compares the set of OLEDs with FD-only, TD-only, and TD+FD to visualize the role of the TD in boosting the emission of the FD (Hyperfluorescence).
<b> Deconvolution Folder / FD Tradeoff </b>

Often, color purity and current efficiency come at each other's expense within a set of OLED pixels. This graph attempts to visualize that. 
<b> Correlations Folder </b>

File: Output Data/OLED-010/Raw Data/OLED-010_condensed_oled_data.csv
	Pixel	Max Current (A)	Max Luminance (cd/m2)	Status	Turnon Voltage (V)	EQE(%)_max	EQE(%)_avg	CE(cd/A)_max	CE(cd/A)_avg	PE(lm/W)_max	PE(lm/W)_avg	V (V) @ 100 cd/m2	EQE(%) @ 100 cd/m2	CE(cd/A) @ 100 cd/m2	PE(lm/W) @ 100 cd/m2	λmax (nm) @ 100 cd/m2	FWHM (nm) @ 100 cd/m2	CIE-x @ 100 cd/m2	CIE-y @ 100 cd/m2	Hex Color @ 100 cd/m2	V (V) @ 250 cd/m2	EQE(%) @ 250 cd/m2	CE(cd/A) @ 250 cd/m2	PE(lm/W) @ 250 cd/m2	λmax (nm) @ 250 cd/m2	FWHM (nm) @ 250 cd/m2	CIE-x @ 250 cd/m2	CIE-y @ 250 cd/m2	Hex Color @ 250 cd/m2
0	A1-1	0.017887	3496.75	Working	3.8	0.980912	0.6955907235714286	3.1634894061313035	2.273910439996096	1.04907	0.868741488095238	6.40013	0.602567	2.004477109805647	0.98392	525.5	81.5	0.31610947542911466	0.5909065243446205	#00ff0f	7.59999	0.776328	2.5172685239642054	1.04056	527.5	82.5	0.31276893248629717	0.5930946519301522	#00ff12
1	A2-1	0.00116462	21.15	Low Luminance	-	-	-	-	-	-	-	-	-	-	-	-	-	-	-	-	-	-	-	-	-	-	-	-	-
2	A3-1	0.00143789	3.94	Low Luminance	-	-	-	-	-	-	-	-	-	-	-	-	-	-	-	-	-	-	-	-	-	-	-	-	-
3	A4-1	0.00154689	4.18	Low Luminance	-	-	-	-	-	-	-	-	-	-	-	-	-	-	-	-	-	-	-	-	-	-	-	-	-
4	A5-1	0.00138096	123.99	Working	7.2	0.66422	0.4780016	2.0784510937892886	1.1800623293666896	0.544133	0.36637252	11.8001	0.66422	1.982314243142198	0.527758	530.0	87.5	0.33990660694699437	0.5867889173514216	#09ff03	-	-	-	-	-	-	-	-	-
5	B1-1	0.0200016	1227.06	Working	3.4	0.312026	0.23962086764705884	1.0115412060666167	0.8527859244794048	0.544232	0.41046229411764706	6.00007	0.269404	0.8818089217287264	0.461709	527.0	82.5	0.3117052961988396	0.5937173747357806	#00ff13	7.20008	0.29442	0.9654176931013507	0.421238	527.5	82.5	0.3118578176448903	0.5941253669112792	#00ff13
6	B2-1	0.0200019	1270.79	Working	3.6	0.322362	0.2824192823529412	1.03843474807582	0.8555900483085277	0.487314	0.39224011764705885	6.00003	0.288442	0.8893917266675724	0.465684	528.0	83.5	0.3185555406902119	0.5924305752388449	#00ff0d	7.19998	0.299735	0.9504062154234326	0.414694	528.0	83.0	0.3181874285104691	0.5945933131118153	#00ff0d
7	B3-1	0.0200012	1433.2	Working	3.4	0.363908	0.2770770062857143	1.1797369952457113	0.9466759798478316	0.537294	0.4342922	6.00016	0.30665	1.0155562350019918	0.531727	527.0	84.0	0.32963671886539814	0.5907822082876789	#02ff06	7.0001	0.328826	1.0877866538117211	0.488189	527.0	84.5	0.32856261472173953	0.5917504013172468	#02ff06
8	B4-1	0.0199004	1253.78	Working	3.8	0.31862	0.25430441191176467	1.035488979682651	0.849050173633598	0.46215	0.3748691558823529	6.40014	0.274322	0.9095052738289624	0.446442	530.0	86.5	0.33539327385978474	0.5848124849813419	#08ff06	7.40003	0.295025	0.9701157472585175	0.411852	530.0	86.5	0.3343153633349495	0.5888235705324845	#06ff05
9	B5-1	0.0200016	1163.96	Working	3.8	0.294323	0.24065404894736842	0.9565662850951068	0.7865703077475011	0.430629	0.3296559447368421	6.60005	0.252826	0.8200599876361361	0.390345	526.5	88.0	0.34110942085183993	0.5840435770245572	#0bff03	7.80001	0.278476	0.9033188156733563	0.363827	529.0	87.0	0.3419366239943351	0.5863891700637859	#0bff02
10	C1-1	0.0200013	2904.18	Working	3.4	0.727471	0.6177667487804879	2.347941471811792	2.018182107227447	1.1172	0.900315756097561	5.60003	0.560871	1.8674824758651085	1.04765	528.0	86.0	0.3376879273074473	0.5855230439672414	#09ff04	6.60004	0.630492	2.0560127325001467	0.978654	528.5	87.0	0.3382610615444654	0.5859127775112223	#09ff04
11	C2-1	0.019675	593.83	Working	4.0	0.239891	0.1366238925	0.49096914546764864	0.4091227029334771	0.225305	0.169054825	7.99996	0.139394	0.43083070160028425	0.169187	532.0	95.5	0.35998020067415193	0.5750231093469672	#1aff00	9.80013	0.147635	0.469752731351169	0.150587	530.5	95.0	0.3582517795695604	0.5752605152023366	#19ff00
12	C3-1	0.0196855	2010.33	Working	3.6	0.514262	0.41944555	1.63990061550624	1.3564734526941487	0.702264	0.582276725	6.20009	0.414338	1.3069510465082674	0.662232	529.5	92.0	0.3561781585069618	0.5787598567199271	#16ff00	7.40005	0.458199	1.4625251752846018	0.620895	530.0	92.0	0.35207212270666144	0.5797616021149855	#13ff00
13	C4-1	0.0200014	2423.02	Working	3.6	0.622723	0.5004621095238095	1.969101686384316	1.6720537695956301	0.94869	0.7146961904761905	6.20007	0.490697	1.589531093798986	0.805421	534.0	93.5	0.3611715393288559	0.5755759139676446	#1bff00	7.40004	0.554932	1.74746989139948	0.741869	530.0	93.5	0.3602139383282068	0.5741744960823023	#1bff00
14	C5-1	0.0161332	1634.73	Working	3.4	1.51802	0.5760434545454545	1.6526364858418976	1.4446760541854942	1.27104	0.6489498409090909	6.80014	0.458075	1.3571571823448736	0.626994	552.5	98.5	0.3662652517388964	0.5687170863222041	#21ff00	8.19992	0.495345	1.524860929500676	0.584212	531.0	97.0	0.3639599439538558	0.5698947184735299	#1fff00
15	D1-1	0.0200013	2706.4	Working	3.4	0.688727	0.5294235775	2.2035676637238106	1.6994509471247141	0.855921	0.7240779500000001	5.80006	0.500504	1.5700730779714696	0.850428	529.0	89.5	0.3497616196853022	0.5787267820588916	#12ff01	6.80009	0.57085	1.8233476550511956	0.842375	530.0	89.0	0.3470476575534652	0.5805811168817621	#10ff02
16	D2-1	0.00722317	1022.45	Working	4.2	0.713999	0.45306302499999995	2.2648234126632527	1.3931967164098005	0.625967	0.508252	7.79998	0.441713	1.3585512580202828	0.54718	528.5	94.0	0.35337362121613786	0.5717208609609369	#17ff02	9.39989	0.569201	1.808788253017891	0.604527	530.0	92.5	0.35474468614995963	0.5772075722322805	#15ff00
17	D3-1	0.0200013	0.46	Short Circuit	-	-	-	-	-	-	-	-	-	-	-	-	-	-	-	-	-	-	-	-	-	-	-	-	-
18	D4-1	0.0199467	1.44	Short Circuit	-	-	-	-	-	-	-	-	-	-	-	-	-	-	-	-	-	-	-	-	-	-	-	-	-
19	D5-1	0.00508354	525.6	Working	4.8	0.586618	0.42678529729729725	1.6542752918441022	1.2573574864451866	0.530354	0.47473654054054054	9.00005	0.443577	1.3440297959782768	0.46915	548.0	99.5	0.37013982328839534	0.5662150458357936	#25ff00	10.6003	0.500137	1.5382556540992982	0.455889	530.5	100.5	0.3706649465367977	0.5684520270757886	#26ff00
