Repository: owen-melville/bsubpc-oled-data

# bsubpc-oled-data
<h1> Data and Code for: Studying the Influence of Axial Substituent on Hyperfluorescence in Organic Light-Emitting Diodes Using Boron Subphthalocyanines as Fluorescent Emitters </h1>

All Programs and Data collected by Owen Alfred Melville, PhD as a part of his postdoctoral fellowship with Professor Timothy Bender at the University of Toronto.

<h2>Folder Breakdown:</h2>
- <b> Raw OLED Data: </b> Raw data collected from the OLEDs during characterization. This includes optoelectronic data as a function of Voltage and full spectra has a function of wavelength.

- <b> IC6 Evaporation Logs: </b> Raw data collected during the deposition of the OLEDs from the IC6 which controls the deposition of the thin films.
  
- <b> Offline Spreadsheets: </b> Summary deposition and electro-optical data for each device, labelling for each device index (eg OLED-001 corresponds to what materials).
  
- <b> Python: </b> Python programs and corresponding batch files used to analyze the raw data.
  
- <b> Output Data: </b> Contains analytical outputs for each deposition run and device. This includes a large number of graphs and visualizations.


<i>For any questions on the Python programs or data herein, please contact Owen Melville (owen.melville@utoronto.ca) </i>

<h1>Output Data Readme</h1>

This folder contains all the results of the automated analysis in the <b>Python</b> folder. There are two sorts of folders: Deposition output folders and OLED output folders. Deposition output folders contain the results of analysis of the deposition runs (from the IC6) and end in the suffix <b>-L#</b> where # ranges between 1 and 6 representing the different layers in a single OLED. OLED output folders contain the analytical results of the optoelectronic data in the <b>Raw OLED Data</b> folder and do not contain this suffix (eg OLED-033). 

<h2>1. Deposition Output Folders</h2>

<b>Deposition Graphs:</b>

These graphs show the input power, deposition rate, and total thickness as a function of time. The shutter was open only between two zeroes in the thickness data, which can be seen below as between 500s and 700s, approximately. This is how the thickness of the layer is calculated. 
<b> Composition Graphs: </b>

These graphs show the distribution of composition (by rate) within different thickness bins in each emissive layer. You will only see these in devices with a Host and one or more Dopant (typically <b>-L3</b>)
<b> Condensed Data: </b> 

This takes the IC6 readings, which contains excessive information, and parses it into a smaller set of more useful data. 

<h2>2. OLED Output Folders</h2>

<b>Visual Chart:</b>

This chart summarizes the performance of each pixel. Pixels that were short circuited or open circuit or were untestable (often A5 due to the testing setup) are greyed out. The color displayed is an approximation of the color of the device by converting the spectra into RGB, but it is not a true representation of the color. 
<b>Average Spectra:</b>

This graph shows the shape of the emission at a specified luminance, averaged across pixels. The blurring of the line represents pixel-to-pixel variation.
<b> Energy Diagram: </b>

This diagram shows the energy levels of the materials in the device.
<b> CIE Plot: </b>

This plot shows the CIE coordinates of the pixels. The color rendered is not exactly accurate. 
<b> Raw Data Folder </b>:

This folder actually contains condensed or calculated output data that was saved for convenience. 

<b> Parameter Graphs Folder </b>:

This folder contains many graphs that correlate one parameter (eg Voltage) against another (eg Luminant Intensity). Sometimes the data shows dots, which is the set of points, other times it shows a blurred line, which is to simplify the depiction of the data while still showing the variation.
<b> Deconvolution Folder/ Sample Deconvoluted Spectra </b>

This spectra shows how well the program was able to break apart the composite emission into its 2 components visually.
<b> Deconvolution Folder/ Deconvolution Error </b>

This graph shows the R^2 accuracy of the spectral deconvolution as a function of voltage.
<b> Deconvolution Folder/ Deconvolution Graph </b>

This graph shows how the two contributions (eg flurorescent dopant and TADF assistant) vary as a function of voltage. 
<b> Deconvolution Folder/ Hyperfluorescence Graph </b>

This graph compares the set of OLEDs with FD-only, TD-only, and TD+FD to visualize the role of the TD in boosting the emission of the FD (Hyperfluorescence).
<b> Deconvolution Folder / FD Tradeoff </b>

Often, color purity and current efficiency come at each other's expense within a set of OLED pixels. This graph attempts to visualize that. 
<b> Correlations Folder </b>

File: Output Data/OLED-011/Raw Data/OLED-011_all_optoelectronic.csv (part 1 of 2)
	Pixel	Voltage(V)	Current(A)	J(mA/cm2)	PE(lm/W)	EQE(%)	L(cd/m2)	CE(cd/A)
0	A1-1	-0.999965	-1.54079e-05	-0.0962994	0.228643	-0.851856	0.0700835	-0.07277667358259762
1	A1-1	-0.799989	-9.39285e-06	-0.0587053	-0.447366	-0.610424	-0.0668766	0.11391918617228766
2	A1-1	-0.599972	-5.25264e-06	-0.032829	-3.81356	1.16099	-0.239095	0.7283042431996102
3	A1-1	-0.399957	-2.76779e-06	-0.0172987	-0.371846	-1.51674	-0.00818917	0.0473398001005856
4	A1-1	-0.200009	-9.68801e-07	-0.00605501	-31.034	26.8011	-0.119633	1.9757688261456212
5	A1-1	3.65734e-05	6.46937e-10	4.04336e-06	-252439000.0	25140.6	-0.118827	-2938.8182105971273
6	A1-1	0.200024	9.65711e-07	0.00603569	-117.526	-1.1195	-0.451641	-7.482839575922554
7	A1-1	0.399971	2.50918e-06	0.0156824	-28.7647	0.0688118	-0.574315	-3.6621626791817583
8	A1-1	0.599963	4.92119e-06	0.0307574	-5.11343	0.979753	-0.300357	-0.9765357279874112
9	A1-1	0.799974	8.85658e-06	0.0553536	0.34576	-0.0756808	0.0487356	0.08804413805064168
10	A1-1	0.999974	1.35944e-05	0.084965	1.21199	-0.823227	0.327777	0.3857788501147531
11	A1-1	1.19999	2.04179e-05	0.127612	-0.418031	-0.643159	-0.203764	-0.15967463874870702
12	A1-1	1.4	2.78927e-05	0.174329	-0.459195	0.0236369	-0.356735	-0.2046331935593045
13	A1-1	1.6	3.76251e-05	0.235157	-0.33103	-0.42741	-0.396456	-0.1685920470153982
14	A1-1	1.79998	4.82284e-05	0.301427	-0.0761019	-0.271724	-0.13143	-0.0436025969803634
15	A1-1	1.99997	5.78789e-05	0.361743	-0.0245318	-0.20164	-0.0564941	-0.015617192316091811
16	A1-1	2.19996	6.6741e-05	0.417131	-0.169498	0.0875948	-0.495112	-0.1186946067302598
17	A1-1	2.39989	7.46475e-05	0.466547	-0.00833473	-0.0187362	-0.0297049	-0.006366968386893495
18	A1-1	2.59984	8.7584e-05	0.5474	-0.0447767	0.0800287	-0.20284	-0.03705516989404457
19	A1-1	2.79978	9.76652e-05	0.610407	0.295189	-0.0157591	1.60581	0.2630720158844836
20	A1-1	2.99977	0.000134305	0.839406	0.386894	0.0233479	3.101	0.36942790497089606
21	A1-1	3.19981	0.000169693	1.06058	0.47164	0.167316	5.09482	0.4803805464934281
22	A1-1	3.39972	0.000228133	1.42583	0.566109	0.268478	8.73496	0.6126228231977164
23	A1-1	3.59971	0.000314705	1.96691	0.661888	0.25309	14.9171	0.7584027738940775
24	A1-1	3.79968	0.000425163	2.65727	0.731686	0.310346	23.5157	0.8849571176432954
25	A1-1	3.99963	0.000579554	3.62221	0.729517	0.361683	33.6418	0.9287644835611409
26	A1-1	4.19958	0.000777887	4.86179	0.745874	0.362927	48.475	0.997060753343933
27	A1-1	4.39956	0.00102394	6.39963	0.720699	0.385396	64.5904	1.0092833491936253
28	A1-1	4.59964	0.00133821	8.36381	0.681052	0.36601	83.3986	0.9971364724927992
29	A1-1	4.79995	0.00163679	10.2299	0.67108	0.378982	104.89	1.0253277158134488
30	A1-1	4.99991	0.00202045	12.6278	0.635389	0.360033	127.697	1.0112371117692711
31	A1-1	5.19999	0.00244601	15.2876	0.608114	0.374279	153.878	1.0065543316151653
32	A1-1	5.39995	0.00292051	18.2532	0.573664	0.358711	179.985	0.9860462822957071
33	A1-1	5.59989	0.0034428	21.5175	0.546308	0.352554	209.536	0.9737934239572441
34	A1-1	5.79999	0.00402473	25.1546	0.516355	0.347636	239.796	0.9532888616793749
35	A1-1	5.99992	0.00462228	28.8893	0.496432	0.34838	273.9	0.9481018923961466
36	A1-1	6.19997	0.00524097	32.7561	0.479257	0.347303	309.813	0.9458177255534082
37	A1-1	6.39994	0.00597036	37.3148	0.459008	0.339765	348.921	0.9350740188879479
38	A1-1	6.59999	0.00674244	42.1402	0.436161	0.337646	386.133	0.9163055704529166
39	A1-1	6.7999	0.00758685	47.4178	0.418317	0.332782	429.339	0.905438464036712
40	A1-1	6.99986	0.00849229	53.0768	0.397775	0.324811	470.416	0.886293069665089
41	A1-1	7.19981	0.00945885	59.1178	0.381555	0.320661	516.948	0.8744371407596357
42	A1-1	7.39992	0.0104902	65.5637	0.365679	0.316881	564.73	0.8613455311399448
43	A1-1	7.59991	0.0115785	72.3656	0.348443	0.309245	609.991	0.8429295134704887
44	A1-1	7.79993	0.0127283	79.5519	0.335514	0.306019	662.678	0.8330134163986026
45	A1-1	7.99991	0.0139391	87.1194	0.320605	0.301024	711.247	0.8164048420902807
46	A1-1	8.19986	0.0152113	95.0706	0.309011	0.297437	766.792	0.8065500796250366
47	A1-1	8.39995	0.0165477	103.423	0.296233	0.290795	819.177	0.7920646277907235
48	A1-1	8.59986	0.0179442	112.151	0.285426	0.287202	876.274	0.7813340942122674
49	A1-1	8.79992	0.0194017	121.261	0.273437	0.282546	928.764	0.7659214421784416
50	A1-1	8.86014	0.0200013	125.008	0.268512	0.278477	946.655	0.7572755343658006
51	A2-1	-0.999971	-1.46952e-06	-0.0091845	9.32083	-5.24717	0.272488	-2.9668245413468344
52	A2-1	-0.799996	-1.36459e-06	-0.00852869	21.1892	7.51053	0.460188	-5.395764179492981
53	A2-1	-0.599972	-5.70516e-07	-0.00356572	71.6325	-12.889	0.487797	-13.68018240355384
54	A2-1	-0.39996	-2.89216e-07	-0.0018076	431.726	20.4665	0.993522	-54.963598141181684
55	A2-1	-0.200017	-8.61356e-08	-0.000538348	2302.09	204.937	0.789047	-146.5682049529301
56	A2-1	4.65631e-05	1.87423e-08	0.000117139	32978500.0	868.847	0.572566	488.791948027557
57	A2-1	0.200021	9.05573e-08	0.000565983	85.5034	78.4461	0.0308115	5.443891424300729
58	A2-1	0.399964	2.62333e-07	0.00163958	392.541	16.787	0.819386	49.97535954329767
59	A2-1	0.599964	5.86149e-07	0.00366343	22.6135	-2.74753	0.158209	4.318603057790104
60	A2-1	0.799974	1.06885e-06	0.00668031	10.5319	11.2784	0.179155	2.6818366213543983
61	A2-1	0.999973	1.70172e-06	0.0106358	6.06337	2.13548	0.205268	1.929972357509543
62	A2-1	1.19998	2.65689e-06	0.0166056	5.82341	-2.55394	0.369364	2.224333959628077
63	A2-1	1.39999	3.94532e-06	0.0246582	3.45688	-1.11838	0.379858	1.540493628894242
64	A2-1	1.59998	5.65274e-06	0.0353296	-1.21832	-2.52688	-0.219212	-0.6204768805760608
65	A2-1	1.79997	7.08326e-06	0.0442704	1.26478	-2.08179	0.320808	0.7246557519245365
66	A2-1	1.99996	9.21725e-06	0.0576078	1.42154	-0.648873	0.52133	0.9049642583122424
67	A2-1	2.19986	1.24579e-05	0.0778619	1.43919	-1.14576	0.78467	1.0077714517626721
68	A2-1	2.39985	1.69951e-05	0.106219	0.304673	0.615429	0.247213	0.23273896383886122
69	A2-1	2.59986	2.41623e-05	0.151014	0.901745	-0.330717	1.12694	0.7462486921742355
70	A2-1	2.79981	3.6253e-05	0.226581	0.865969	-0.546086	1.74866	0.7717593266867037
71	A2-1	2.99975	5.75367e-05	0.359604	0.753645	0.204271	2.58778	0.7196193590727578
72	A2-1	3.1998	9.25146e-05	0.578216	0.948234	0.305236	5.58443	0.9658034367779516
73	A2-1	3.39976	0.000143136	0.8946	1.04351	0.330552	10.1024	1.129264475743349
74	A2-1	3.59978	0.000223046	1.39404	0.925139	0.329259	14.7777	1.0600628389429283
75	A2-1	3.79977	0.000323401	2.02126	0.909531	0.394406	22.2355	1.1000811375082868
76	A2-1	3.99973	0.000466178	2.91361	0.861774	0.358969	31.9673	1.097171550070188
77	A2-1	4.1997	0.000651573	4.07233	0.819272	0.398118	44.6005	1.0952083942116675
78	A2-1	4.39966	0.00085602	5.35013	0.798275	0.402761	59.8116	1.1179466667165097
79	A2-1	4.59964	0.00111332	6.95825	0.758826	0.394437	77.3065	1.1110049222146374
80	A2-1	4.80002	0.00140552	8.7845	0.71912	0.3945	96.5188	1.0987398258295862
81	A2-1	5.0	0.00173633	10.8521	0.678805	0.393088	117.24	1.0803438965730134
82	A2-1	5.20001	0.00210605	13.1628	0.640138	0.367079	139.469	1.0595693925304646
83	A2-1	5.40002	0.00251363	15.7102	0.61193	0.38008	165.245	1.051832567376609
84	A2-1	5.59997	0.0029538	18.4612	0.576298	0.376059	189.646	1.0272679999133316
85	A2-1	5.79998	0.00343501	21.4688	0.545212	0.373634	216.098	1.0065676702936355
86	A2-1	6.0	0.00396185	24.7616	0.51666	0.357476	244.334	0.9867456060997674
87	A2-1	6.20002	0.00452714	28.2946	0.488953	0.348277	273.032	0.9649615120906463
88	A2-1	6.40003	0.0052047	32.5294	0.457414	0.340571	303.122	0.9318401200145099
89	A2-1	6.59995	0.00582331	36.3957	0.442752	0.338285	338.533	0.9301455941223826
90	A2-1	6.79997	0.0064892	40.5575	0.424145	0.332009	372.342	0.918059545090304
91	A2-1	6.99994	0.00720729	45.0456	0.409146	0.331559	410.652	0.9116362086419094
92	A2-1	7.19991	0.00796381	49.7738	0.39221	0.327173	447.401	0.8988684810080805
93	A2-1	7.39994	0.00876772	54.7982	0.380523	0.326741	491.164	0.896314112507345
94	A2-1	7.5999	0.00949422	59.3389	0.371746	0.329224	533.634	0.8992987736543819
95	A2-1	7.79994	0.0104104	65.065	0.358084	0.324552	578.46	0.8890494121263354
96	A2-1	7.99997	0.0113569	70.9806	0.344097	0.320859	621.956	0.8762337878237153
97	A2-1	8.19985	0.0123537	77.2106	0.32953	0.315052	664.091	0.860103405490956
98	A2-1	8.39993	0.0133881	83.6756	0.318629	0.31213	712.869	0.8519436968483047
99	A2-1	8.5999	0.014477	90.4813	0.306271	0.306738	758.592	0.8383964421377677
100	A2-1	8.79991	0.0156002	97.5012	0.294911	0.301358	805.434	0.8260759867570859
101	A2-1	8.99989	0.0167675	104.797	0.284123	0.297921	852.987	0.8139421930017081
102	A2-1	9.19982	0.0179978	112.486	0.274269	0.293407	903.452	0.803168394289067
103	A2-1	9.39978	0.0192883	120.552	0.264902	0.290699	955.493	0.7925982148782269
104	A2-1	9.49579	0.0200012	125.008	0.258724	0.286585	977.582	0.7820155510047357
105	A3-1	-0.999971	-6.56636e-06	-0.0410397	-1.42135	0.73619	-0.18567	0.4524155878332444
106	A3-1	-0.799993	-4.90003e-06	-0.0306252	-1.60248	7.56449	-0.124971	0.40806590650836566
107	A3-1	-0.599972	-2.73466e-06	-0.0170916	-9.32048	8.75121	-0.304231	1.7800030424301998
108	A3-1	-0.399958	-1.47305e-06	-0.00920656	23.1744	31.1864	0.271625	-2.950341930102014
109	A3-1	-0.200007	-6.52445e-07	-0.00407778	-186.689	44.5207	-0.48466	11.88538861831683
110	A3-1	3.93152e-05	4.35138e-10	2.71961e-06	-362781000.0	60041.7	-0.12347	-4539.9891896264535
111	A3-1	0.200027	7.90785e-07	0.00494241	37.0391	49.5578	0.116557	2.358302933184418
112	A3-1	0.399973	2.27837e-06	0.0142398	8.21688	8.00831	0.148968	1.0461382884591075
113	A3-1	0.599976	2.06435e-06	0.0129022	8.46284	6.53358	0.208527	1.6162127389127434
114	A3-1	0.799982	2.64613e-06	0.0165383	-4.36377	4.68357	-0.183774	-1.1112024815126103
115	A3-1	0.99999	2.7747e-06	0.0173419	-1.20106	3.07839	-0.066299	-0.3823052837347695
116	A3-1	1.19999	3.96167e-06	0.0247604	-7.90773	10.3975	-0.74789	-3.0205085539813576
117	A3-1	1.39999	5.57765e-06	0.0348603	0.265801	4.16025	0.0412918	0.11844935356264863
118	A3-1	1.59999	7.49689e-06	0.0468556	1.25095	5.92403	0.298516	0.6370978068790071
119	A3-1	1.79997	9.81338e-06	0.0613336	0.547635	3.19954	0.192445	0.3137676575319238
120	A3-1	1.99997	1.31119e-05	0.0819494	-0.285961	1.13361	-0.149185	-0.18204526207635444
121	A3-1	2.2	1.75094e-05	0.109434	0.291513	1.0456	0.223399	0.20414039512400167
122	A3-1	2.39992	1.84226e-05	0.115141	0.0838621	1.68957	0.0737638	0.06406388688651307
123	A3-1	2.59993	2.41088e-05	0.15068	-0.113576	0.424406	-0.141629	-0.09399323068754976
124	A3-1	2.79991	6.6896e-05	0.4181	0.274482	0.31427	1.02279	0.24462807940684045
125	A3-1	2.99981	9.3835e-05	0.586469	0.393032	0.586045	2.20098	0.3752934937737544
126	A3-1	3.19988	8.04951e-05	0.503094	0.849141	0.593349	4.35124	0.8648960234071564
127	A3-1	3.39983	0.000127533	0.797081	0.966317	0.479611	8.33546	1.0457481736486003
128	A3-1	3.59984	0.000198887	1.24304	0.919337	0.452499	13.0947	1.053441562620672
129	A3-1	3.79979	0.000298596	1.86622	0.943935	0.454366	21.3067	1.1417035504924393
130	A3-1	3.99973	0.000422712	2.64195	0.919712	0.493151	30.9355	1.170934347735574
131	A3-1	4.19972	0.000593818	3.71136	0.880979	0.463657	43.7089	1.1777057466804621
132	A3-1	4.39965	0.000802846	5.01779	0.831933	0.461348	58.4614	1.165082635981179
133	A3-1	4.59961	0.00105563	6.59769	0.813176	0.450706	78.5502	1.1905712453904322
134	A3-1	4.79998	0.00134431	8.40194	0.766036	0.458274	98.3373	1.170411833457511
135	A3-1	5.00002	0.00166917	10.4323	0.718934	0.42149	119.369	1.1442251468995333
136	A3-1	5.20001	0.00203883	12.7427	0.678454	0.421143	143.099	1.1229880637541494
137	A3-1	5.40004	0.00244207	15.2629	0.642709	0.410257	168.616	1.1047441836086196
138	A3-1	5.59999	0.00288673	18.0421	0.613041	0.3964	197.157	1.0927608205253267
139	A3-1	5.80005	0.00336588	21.0367	0.578468	0.401445	224.667	1.0679764411718569
140	A3-1	6.00005	0.0038895	24.3094	0.550558	0.391933	255.612	1.0514944836153917
141	A3-1	6.20002	0.0044588	27.8675	0.522382	0.379237	287.296	1.0309356777608325
142	A3-1	6.40003	0.00506164	31.6352	0.499155	0.372818	321.691	1.0168767701800525
143	A3-1	6.59997	0.00571157	35.6973	0.477417	0.37209	358.035	1.0029750149170948
144	A3-1	6.79996	0.00641032	40.0645	0.456248	0.363876	395.655	0.987545083552771
145	A3-1	6.99994	0.00716372	44.7733	0.436069	0.360041	435.029	0.9716259467137782
146	A3-1	7.19993	0.00797451	49.8407	0.416692	0.352119	475.968	0.9549785616975685
147	A3-1	7.39994	0.00882538	55.1586	0.399203	0.346244	518.663	0.940312118146581
148	A3-1	7.59988	0.00972083	60.7552	0.382711	0.340577	562.485	0.9258219872537659
149	A3-1	7.7999	0.0106844	66.7775	0.368776	0.335765	611.409	0.9155913294148478
150	A3-1	7.99986	0.011687	73.0438	0.352269	0.328414	655.225	0.8970302749856934
151	A3-1	8.19981	0.0127426	79.6412	0.338136	0.3234	702.883	0.8825620407527763
152	A3-1	8.3999	0.0138267	86.4169	0.325734	0.319322	752.639	0.8709395963058151
153	A3-1	8.59979	0.0149733	93.5831	0.313822	0.315146	803.931	0.859055748313531
154	A3-1	8.79985	0.0161786	101.116	0.301588	0.310107	854.201	0.8447733296412041
155	A3-1	8.99981	0.0174313	108.946	0.290606	0.306847	906.982	0.8325060121528096
156	A3-1	9.19974	0.018725	117.031	0.280466	0.301383	961.187	0.8213097384453691
157	A3-1	9.38722	0.0200008	125.005	0.269785	0.296863	1007.7	0.8061277548898044
158	A4-1	-0.999972	-1.26606e-06	-0.00791287	11.8258	-15.6818	0.297853	-3.7641588955713914
159	A4-1	-0.799989	-7.99391e-07	-0.00499619	27.4954	-11.4481	0.349811	-7.001555185051008
160	A4-1	-0.599967	-4.3411e-07	-0.00271319	75.0099	27.3289	0.388665	-14.325019626343897
161	A4-1	-0.399965	-2.18442e-07	-0.00136526	42.8813	-80.6114	0.0745343	-5.459348402502087
162	A4-1	-0.20001	-8.63011e-08	-0.000539382	1591.24	-17.8014	0.546431	-101.30686600591045
163	A4-1	4.23193e-05	1.54763e-08	9.67269e-05	18668900.0	188.747	0.243251	251.48226605008531
164	A4-1	0.200017	9.47034e-08	0.000591896	1956.68	65.9888	0.737366	124.57695270790813
165	A4-1	0.399962	2.62339e-07	0.00163962	255.244	-2.60353	0.532804	32.49557824373941
166	A4-1	0.599954	5.05987e-07	0.00316242	24.5082	-1.24945	0.148013	4.680371361172773
167	A4-1	0.799968	8.45288e-07	0.00528305	26.2749	-6.80637	0.353467	6.690585930475767
168	A4-1	0.999971	1.30304e-06	0.008144	7.5822	-8.90027	0.196549	2.413420923379175
169	A4-1	1.19998	1.93376e-06	0.012086	-3.02703	-12.8931	-0.139741	-1.1562220751282477
170	A4-1	1.39998	2.60272e-06	0.016267	5.37252	-10.798	0.389455	2.394141513493576
171	A4-1	1.59998	3.64988e-06	0.0228117	5.13862	-1.72322	0.596994	2.617051776062284
172	A4-1	1.79997	4.9565e-06	0.0309781	1.47069	-2.86467	0.261031	0.8426307617316751
173	A4-1	1.99996	6.44258e-06	0.0402661	0.542696	-0.302743	0.139113	0.34548416658181447
174	A4-1	2.19983	8.4572e-06	0.0528575	-0.411086	-0.925709	-0.152152	-0.2878531901811474
175	A4-1	2.39983	1.20753e-05	0.0754706	0.097901	-0.543854	0.0564411	0.07478554562968891
176	A4-1	2.59989	1.70869e-05	0.106793	0.333882	-0.637427	0.295081	0.2763111814444767
177	A4-1	2.7998	2.56788e-05	0.160492	0.877124	-0.507894	1.25456	0.7816962839269246
178	A4-1	2.99974	4.18319e-05	0.261449	1.02746	-0.210396	2.565	0.981070878067998
179	A4-1	3.19973	6.69207e-05	0.418254	1.1312	-0.0967694	4.81887	1.1521396089457603
180	A4-1	3.39976	0.000109086	0.681787	1.09762	0.197553	8.09837	1.187815256084378
181	A4-1	3.59973	0.000181125	1.13203	1.00877	0.270778	13.085	1.155888094838476
182	A4-1	3.79974	0.000254525	1.59078	1.00015	0.395792	19.2433	1.2096770137919761
183	A4-1	3.99964	0.000363031	2.26894	0.999862	0.355952	28.8825	1.2729512459562613
184	A4-1	4.19966	0.000491849	3.07406	0.990027	0.439286	40.6839	1.3234582278810434
185	A4-1	4.39957	0.000665029	4.15643	0.941193	0.45688	54.7848	1.3180734428343555
186	A4-1	4.59958	0.000871627	5.44767	0.899522	0.46892	71.7449	1.3169832240205446
187	A4-1	4.79993	0.00111993	6.99956	0.848353	0.461077	90.7261	1.2961686163130255
188	A4-1	4.99991	0.00139609	8.72556	0.790893	0.43403	109.831	1.2587272335529183
189	A4-1	5.1999	0.00170727	10.6704	0.753799	0.439602	133.132	1.247675813465287
190	A4-1	5.39992	0.00203632	12.727	0.711238	0.438819	155.589	1.2225111966685
191	A4-1	5.59988	0.00240193	15.0121	0.677089	0.434542	181.182	1.2069064288140898
192	A4-1	5.79995	0.0027963	17.4769	0.637466	0.419146	205.682	1.1768791948228805
193	A4-1	5.99993	0.00321981	20.1238	0.61046	0.420228	234.619	1.16587821385623
194	A4-1	6.19996	0.00367687	22.9804	0.57737	0.412203	261.849	1.1394449182781847
195	A4-1	6.39997	0.00417327	26.0829	0.553641	0.404816	294.18	1.127865383067067
196	A4-1	6.59993	0.00470401	29.4001	0.524259	0.393714	323.805	1.101373804851004
197	A4-1	6.79991	0.00526856	32.9285	0.501629	0.390588	357.526	1.0857646112030612
198	A4-1	6.99989	0.00588269	36.7668	0.477761	0.382043	391.388	1.0645147252412501
199	A4-1	7.19989	0.00653156	40.8222	0.458039	0.37782	428.524	1.0497327434582162
200	A4-1	7.3999	0.0072131	45.0819	0.43578	0.369862	462.749	1.0264629485447598
201	A4-1	7.59988	0.00794231	49.6394	0.419318	0.367366	503.532	1.014379706442866
202	A4-1	7.79991	0.00872012	54.5007	0.400851	0.358755	542.407	0.9952294190716817
203	A4-1	7.99984	0.00953916	59.6197	0.385006	0.355442	584.506	0.9803907097821692
204	A4-1	8.19979	0.0103976	64.985	0.369164	0.350229	626.16	0.9635454335615912
205	A4-1	8.39988	0.0112854	70.5337	0.354058	0.34136	667.72	0.9466680466216859
206	A4-1	8.59982	0.0122158	76.3487	0.340753	0.337331	712.165	0.9327794710322508
207	A4-1	8.79981	0.0131909	82.4431	0.327052	0.332198	755.256	0.9160936451928663
208	A4-1	8.9999	0.0142251	88.9069	0.315346	0.326681	803.176	0.9033899506112576
209	A4-1	9.19981	0.0152451	95.2819	0.303186	0.321987	845.956	0.8878454354919455
210	A4-1	9.39984	0.0163598	102.249	0.292365	0.316772	894.444	0.874770413402576
211	A4-1	9.60009	0.0174889	109.306	0.282356	0.312541	943.115	0.8628208881488666
212	A4-1	9.80001	0.0187199	116.999	0.272252	0.308354	993.646	0.8492773442508055
213	A4-1	9.9989	0.0199981	124.988	0.260895	0.302305	1037.85	0.830359714532595
214	B1-1	-0.999969	-1.64676e-05	-0.102923	-0.831189	1.22019	-0.272299	0.2645657433226781
215	B1-1	-0.799992	-1.92665e-05	-0.120416	0.67971	-0.342482	0.208421	-0.17308414164230668
216	B1-1	-0.599975	-8.88337e-06	-0.0555211	1.32419	0.507217	0.140408	-0.252891243149001
217	B1-1	-0.399964	-4.13758e-06	-0.0258599	-17.2428	1.18792	-0.567681	2.195217305558026
218	B1-1	-0.200013	-1.38665e-06	-0.00866656	-35.5004	9.45097	-0.19588	2.2601816637743233
219	B1-1	2.59399e-05	2.29561e-10	1.43476e-06	-1771800000.0	34641.8	-0.2099	-14629.624466809782
220	B1-1	0.20002	1.49087e-06	0.00931794	-10.0554	0.234884	-0.0596543	-0.640209102011818
221	B1-1	0.399962	4.6069e-06	0.0287931	3.25767	7.12095	0.119417	0.4147417263163744
222	B1-1	0.599958	9.95714e-06	0.0622321	0.579371	0.3107	0.0688561	0.11064402454681747
223	B1-1	0.799982	1.15099e-05	0.0719369	2.12884	0.408536	0.389964	0.5420917498529961
224	B1-1	0.999977	1.67188e-05	0.104492	1.05834	0.124128	0.352005	0.3368726792481721
225	B1-1	1.19998	2.49732e-05	0.156083	0.496835	0.458868	0.296203	0.1897727491142533
226	B1-1	1.39998	3.83432e-05	0.239645	0.603849	0.198552	0.644865	0.26909178159360725
227	B1-1	1.59998	5.72751e-05	0.357969	-0.140498	0.510963	-0.256142	-0.07155424073034257
228	B1-1	1.79996	8.45517e-05	0.528448	-0.150813	0.152281	-0.456619	-0.08640755571030641
229	B1-1	1.99995	0.000118871	0.742944	0.0859437	0.0328335	0.40648	0.05471206443554292
230	B1-1	2.19983	0.000167749	1.04843	-0.0104285	-0.0223392	-0.0765596	-0.007302309167040241
231	B1-1	2.39982	0.000232784	1.4549	0.00972773	0.0703672	0.108112	0.007430888720874286
232	B1-1	2.59969	0.000533633	3.33521	0.0200449	0.00441839	0.553221	0.01658729135496715
233	B1-1	2.79964	0.000859538	5.37211	0.0190029	0.00590513	0.90974	0.016934500596599848
234	B1-1	2.99965	0.0012279	7.67437	0.0338358	0.0192499	2.47936	0.03230701673231809
235	B1-1	3.19972	0.00107118	6.69487	0.0615731	0.0475639	4.19852	0.06271249479078758
236	B1-1	3.39963	0.00138333	8.64581	0.0701476	0.0385478	6.56297	0.07590925546594245
237	B1-1	3.59962	0.0017205	10.7531	0.0907209	0.0469028	11.1776	0.10394769880313584
238	B1-1	3.79962	0.00236102	14.7564	0.0874342	0.0416263	15.6045	0.10574733674880052
239	B1-1	3.99963	0.00293952	18.372	0.0961302	0.0485435	22.4847	0.1223856956237753
240	B1-1	4.19958	0.0032699	20.4369	0.122854	0.0596162	33.563	0.16422745132578814
241	B1-1	4.39961	0.00345117	21.5698	0.150895	0.0735193	45.5812	0.2113195300837282
242	B1-1	4.59957	0.00387955	24.2472	0.174919	0.0942631	62.0962	0.25609637401431923
243	B1-1	4.79986	0.00360784	22.549	0.235483	0.137034	81.127	0.35978092154862745
244	B1-1	4.9999	0.00407731	25.4832	0.250508	0.149749	101.598	0.3986861932567338
245	B1-1	5.19994	0.00453974	28.3734	0.262625	0.165114	123.338	0.4346958771243489
246	B1-1	5.39986	0.00506784	31.674	0.272197	0.174522	148.19	0.4678600745090611
247	B1-1	5.59981	0.00553841	34.6151	0.282935	0.184673	174.572	0.5043232577690084
248	B1-1	5.79987	0.00609281	38.0801	0.289913	0.197453	203.814	0.5352244348097825
249	B1-1	5.99981	0.00668606	41.7879	0.295581	0.207504	235.893	0.5645007286798331
250	B1-1	6.19984	0.00734674	45.9171	0.298935	0.217695	270.883	0.5899392601013566
251	B1-1	6.39988	0.00806384	50.399	0.299755	0.224026	307.758	0.6106430683148474
252	B1-1	6.59984	0.00883864	55.2415	0.29972	0.229735	347.828	0.6296498103780672
253	B1-1	6.79982	0.00971052	60.6908	0.297876	0.238806	391.296	0.6447369288261153
254	B1-1	6.99982	0.0106504	66.565	0.297167	0.244101	440.741	0.6621212348831969
255	B1-1	7.19984	0.0117166	73.2288	0.290416	0.244281	487.389	0.6655701035658101
256	B1-1	7.39985	0.012829	80.1813	0.285684	0.247189	539.55	0.6729125120196355
257	B1-1	7.59983	0.0140811	88.0069	0.278751	0.249534	593.453	0.6743255358386672
258	B1-1	7.79982	0.0154017	96.2606	0.272292	0.25008	650.756	0.6760356781486923
259	B1-1	7.99981	0.0168623	105.389	0.264987	0.247947	711.134	0.6747706117336725
260	B1-1	8.19976	0.0183712	114.82	0.258239	0.248118	773.911	0.6740210764675144
261	B1-1	8.39824	0.0200009	125.006	0.251158	0.248083	839.297	0.671405372542118
262	B2-1	-0.999969	-1.5476e-06	-0.0096725	10.3289	-4.52982	0.318002	-3.287691910054277
263	B2-1	-0.79999	-1.07207e-06	-0.00670044	-2.76395	15.5738	-0.0471594	0.7038254204201515
264	B2-1	-0.599962	-5.43213e-07	-0.00339508	-23.1148	-53.3217	-0.14987	4.414328970156815
265	B2-1	-0.399954	-2.52522e-07	-0.00157826	-64.7568	-39.3285	-0.130114	8.244142283273986
266	B2-1	-0.200009	-7.3322e-08	-0.000458262	-1126.51	4.97191	-0.328662	71.71923484818728
267	B2-1	3.9053e-05	1.92759e-08	0.000120474	-5873130.0	-586.24	-0.0879567	-73.0088649833159
268	B2-1	0.200033	9.43084e-08	0.000589427	-877.094	-158.835	-0.329176	-55.84678000838103
269	B2-1	0.399961	2.05898e-07	0.00128686	-233.002	-6.77126	-0.381732	-29.66383289557528
270	B2-1	0.599951	3.51696e-07	0.0021981	-96.0954	0.358365	-0.403381	-18.3513488922251
271	B2-1	0.799967	6.56487e-07	0.00410304	5.63208	-16.648	0.0588433	1.4341390773670255
272	B2-1	0.999967	1.164e-06	0.007275	-21.2261	3.32514	-0.491517	-6.756247422680412
273	B2-1	1.19998	1.84131e-06	0.0115082	0.100741	-3.08036	0.00442831	0.03847960584626615
274	B2-1	1.39998	2.99898e-06	0.0187436	1.08002	0.800752	0.0902103	0.48128587891333574
275	B2-1	1.59998	4.5388e-06	0.0283675	0.985236	-0.36236	0.14234	0.5017713933198202
276	B2-1	1.79997	6.69246e-06	0.0418279	-0.734846	-3.19646	-0.176107	-0.4210275916314231
277	B2-1	1.99995	8.63954e-06	0.0539971	-1.01466	-0.747673	-0.348786	-0.6459346890851545
278	B2-1	2.1998	1.22931e-05	0.0768319	-0.329076	-1.30523	-0.17704	-0.23042512289817121
279	B2-1	2.39986	1.7846e-05	0.111538	0.0513995	-0.192624	0.0437942	0.03926392798866754
280	B2-1	2.5998	2.64276e-05	0.165173	0.317519	0.335364	0.434008	0.2627596520012351
281	B2-1	2.79972	3.97424e-05	0.24839	0.4254	0.356065	0.941664	0.3791070493981239
282	B2-1	2.99965	6.03813e-05	0.377383	0.688893	0.274657	2.4823	0.6577667780477657
283	B2-1	3.19967	9.63994e-05	0.602496	0.715889	0.224007	4.39294	0.7291235128531974
284	B2-1	3.39964	0.000144537	0.903356	0.826522	0.385078	8.07972	0.8944115055415583
285	B2-1	3.59967	0.000231758	1.44849	0.759975	0.328628	12.6132	0.8707826771327383
286	B2-1	3.79964	0.000334831	2.09269	0.7744	0.309121	19.6003	0.9366079065700127
287	B2-1	3.99962	0.00047008	2.938	0.777149	0.345253	29.0687	0.9894043567052415
288	B2-1	4.19959	0.000637859	3.98662	0.776008	0.399146	41.355	1.0373449187532295
289	B2-1	4.39955	0.000846142	5.28839	0.734846	0.344714	54.4224	1.029092029899459
290	B2-1	4.59951	0.00110224	6.889	0.721791	0.383269	72.7996	1.0567513427202786
291	B2-1	4.79989	0.00140567	8.78544	0.686592	0.383891	92.1602	1.0490106357791984
292	B2-1	4.99988	0.00176067	11.0042	0.642476	0.365524	112.519	1.022509587248505
293	B2-1	5.2	0.00216079	13.5049	0.609185	0.359719	136.174	1.008330309739428
294	B2-1	5.39985	0.00258294	16.1434	0.578179	0.368605	160.431	0.9937869345986596
295	B2-1	5.59988	0.00305461	19.0913	0.552727	0.358176	188.094	0.9852341118729473
296	B2-1	5.7999	0.00355895	22.2434	0.526418	0.350979	216.174	0.971856820450111
297	B2-1	5.99988	0.00413623	25.8514	0.502336	0.348019	248.011	0.9593716394469931
298	B2-1	6.1999	0.00477415	29.8384	0.47367	0.344563	278.924	0.9347820258458898
299	B2-1	6.39989	0.00547806	34.2379	0.452992	0.340806	315.951	0.9228106864030796
300	B2-1	6.59986	0.0062096	38.81	0.43058	0.333036	351.061	0.9045632568925533
301	B2-1	6.79982	0.0070069	43.7931	0.413777	0.329821	392.211	0.895599991779527
302	B2-1	6.99977	0.00787403	49.2127	0.394724	0.319513	432.817	0.8794823287484735
303	B2-1	7.19981	0.00880129	55.0081	0.378914	0.317909	477.682	0.868384837869332
304	B2-1	7.39979	0.00982536	61.4085	0.36118	0.310785	522.422	0.8507323904671178
305	B2-1	7.59983	0.0108747	67.9669	0.348793	0.308799	573.48	0.8437636555440958
306	B2-1	7.79982	0.0119645	74.7781	0.336865	0.306678	625.411	0.8363558314533266
307	B2-1	7.99979	0.013165	82.2812	0.321957	0.299871	674.57	0.8198349076095148
308	B2-1	8.19976	0.0144495	90.3094	0.310051	0.297794	730.832	0.8092535217817858
309	B2-1	8.39982	0.0157937	98.7106	0.297258	0.29203	784.546	0.7947940748004774
310	B2-1	8.59976	0.0172164	107.603	0.287106	0.289395	845.67	0.7859167495330056
311	B2-1	8.79977	0.0187031	116.894	0.276118	0.284024	904.085	0.7734229301760569
312	B2-1	8.95992	0.0200007	125.004	0.267114	0.279604	952.306	0.7618204217465041
313	B3-1	-0.999964	-4.99692e-07	-0.00312308	42.8152	50.8067	0.425613	-13.627989036464005
314	B3-1	-0.799991	-2.9387e-07	-0.00183669	-77.2474	39.9506	-0.361288	19.67060309578644
315	B3-1	-0.599971	-1.49094e-07	-0.000931837	78.9469	122.962	0.140493	-15.076993079261717
316	B3-1	-0.399956	-6.81042e-08	-0.000425651	-72.4973	138.83	-0.039286	9.229627088859184
317	B3-1	-0.199991	3.16461e-09	1.97788e-05	14497.6	5224.75	0.182539	922.9022994317147
318	B3-1	4.37021e-05	2.97608e-08	0.000186005	832387.0	-1.40509	0.0215379	11.579204860084406
319	B3-1	0.200043	5.50165e-08	0.000343853	950.128	93.2428	0.208031	60.499981096573244
320	B3-1	0.399976	9.3565e-08	0.000584781	45.6508	-29.1333	0.033988	5.812090338092379
321	B3-1	0.599961	1.55279e-07	0.000970494	63.5249	37.5651	0.117736	12.131553621145517
322	B3-1	0.799967	2.80068e-07	0.00175043	-72.7135	22.6926	-0.324101	-18.515507618128115
323	B3-1	0.999969	4.73553e-07	0.00295971	-21.4975	65.817	-0.202522	-6.842629852249038
324	B3-1	1.19997	7.35836e-07	0.00459897	-26.1792	-11.7054	-0.459873	-9.999478144019204
325	B3-1	1.39998	1.06932e-06	0.00668325	-11.7457	10.9686	-0.349816	-5.234219878053342
326	B3-1	1.59998	1.55092e-06	0.00969325	-7.87546	0.303097	-0.388785	-4.010883862481624
327	B3-1	1.79997	2.22421e-06	0.0139013	-4.01924	0.972367	-0.320122	-2.302820599512276
328	B3-1	1.99996	3.24051e-06	0.0202532	-2.17376	-1.29309	-0.280269	-1.3838257658049098
329	B3-1	2.19988	4.8414e-06	0.0302588	-2.13293	2.34834	-0.451936	-1.4935688130395124
330	B3-1	2.39989	7.88211e-06	0.0492632	1.46218	-0.869248	0.550258	1.1169757547215773
331	B3-1	2.59984	1.21715e-05	0.0760719	0.977863	2.16445	0.6156	0.8092344216458377
332	B3-1	2.79984	2.06499e-05	0.129062	0.308261	0.0691116	0.354568	0.2747268754552076
333	B3-1	2.99977	3.58125e-05	0.223828	0.762283	0.474679	1.62918	0.7278714012545348
334	B3-1	3.19978	6.016e-05	0.376	1.06058	0.568016	4.06164	1.0802234042553192
335	B3-1	3.39973	9.98176e-05	0.62386	1.139	0.662082	7.68962	1.232587439489629
336	B3-1	3.59978	0.00015996	0.99975	1.09007	0.434482	12.4874	1.2490522630657663
337	B3-1	3.79977	0.00024212	1.51325	1.02223	0.460636	18.7096	1.2363852635056995
338	B3-1	3.99972	0.000353411	2.20882	1.00723	0.466292	28.325	1.2823589065654966
339	B3-1	4.19968	0.000499915	3.12447	0.937193	0.481951	39.1446	1.252839681610001
340	B3-1	4.39962	0.000687303	4.29564	0.895492	0.468496	53.8711	1.254087865836057
341	B3-1	4.59961	0.000915891	5.72432	0.844248	0.434139	70.7563	1.2360647203510635
342	B3-1	4.79995	0.00119861	7.49131	0.792577	0.436064	90.7165	1.2109564281814529
343	B3-1	4.99996	0.00152745	9.54656	0.743318	0.440868	112.938	1.1830229946703317
344	B3-1	5.19997	0.00189032	11.8145	0.699818	0.426491	136.852	1.1583393287908925
345	B3-1	5.39994	0.00230215	14.3884	0.663203	0.420134	164.021	1.1399530177087096
346	B3-1	5.59995	0.00275525	17.2203	0.620346	0.405141	190.419	1.105782129231198
347	B3-1	5.79998	0.00324648	20.2905	0.593276	0.398594	222.242	1.095300756511668
348	B3-1	5.99991	0.00380071	23.7544	0.558766	0.386697	253.495	1.067149664904186
349	B3-1	6.19996	0.004414	27.5875	0.533705	0.388461	290.571	1.0532705029451745
350	B3-1	6.39996	0.00508241	31.7651	0.504695	0.377862	326.593	1.028150391467365
351	B3-1	6.5999	0.00581336	36.3335	0.482299	0.370996	368.138	1.0132192054164888
352	B3-1	6.79987	0.00665464	41.5915	0.454405	0.359085	409.071	0.9835447146652561
353	B3-1	6.99986	0.00751319	46.9574	0.436726	0.357457	456.934	0.9730819849480593
354	B3-1	7.19982	0.00846425	52.9016	0.415741	0.348962	504.038	0.9527840367777156
355	B3-1	7.39981	0.0094996	59.3725	0.398029	0.343618	556.635	0.937530001263211
356	B3-1	7.5998	0.0106421	66.5131	0.379827	0.337325	611.146	0.9188355376610021
357	B3-1	7.79978	0.011839	73.9938	0.36215	0.328467	665.297	0.8991253321224212
358	B3-1	7.99979	0.0131193	81.9956	0.348297	0.32606	727.225	0.8869073462478475
359	B3-1	8.19972	0.0145057	90.6606	0.332223	0.317549	786.136	0.8671197852209229
360	B3-1	8.39978	0.015996	99.975	0.319345	0.313102	853.629	0.8538424606151539
361	B3-1	8.59974	0.01758	109.875	0.305291	0.305335	918.223	0.8356978384527872
362	B3-1	8.79975	0.0192659	120.412	0.293768	0.302908	990.819	0.8228573564096602
363	B3-1	8.86075	0.0200009	125.006	0.286369	0.296028	1009.66	0.807689230916916
364	B4-1	-0.999962	-3.6517e-07	-0.00228231	-92.6809	-48.522	-0.673285	29.50015554416359
365	B4-1	-0.799991	-1.50344e-07	-0.00093965	-16.6736	-57.4153	-0.039896	4.245836215612196
366	B4-1	-0.599969	-8.2832e-08	-0.0005177	668.728	-67.8494	0.66116	-127.71102955379565
367	B4-1	-0.399938	-9.38139e-09	-5.86337e-05	1889.52	-559.892	0.141039	-240.54255487884953
368	B4-1	-0.199989	1.60177e-08	0.000100111	1300.68	-672.811	0.0828909	82.79899311763941
369	B4-1	5.3525e-05	3.30969e-08	0.000206856	-19769500.0	-922.558	-0.696738	-336.82271725258147
370	B4-1	0.200044	4.26343e-08	0.000266464	-2213.15	-150.028	-0.375513	-140.92447760297824
371	B4-1	0.399992	6.68483e-08	0.000417802	-450.641	-364.724	-0.239719	-57.37622127227729
372	B4-1	0.59998	9.90782e-08	0.000619239	-179.771	-6.12712	-0.212601	-34.33262439865706
373	B4-1	0.799977	1.31178e-07	0.000819863	91.7756	-151.445	0.1916	23.369758118124615
374	B4-1	0.999971	2.11436e-07	0.00132147	8.3555	-54.9027	0.0351454	2.6595685108250664
375	B4-1	1.19998	3.37594e-07	0.00210996	-62.0656	-13.5852	-0.500207	-23.706942311702587
376	B4-1	1.39999	5.14952e-07	0.00321845	-11.767	-7.57408	-0.168767	-5.243735338439311
377	B4-1	1.59999	7.5496e-07	0.0047185	-6.2625	-31.7169	-0.150494	-3.1894457984528986
378	B4-1	1.79997	1.06671e-06	0.00666694	-5.91635	1.22327	-0.225993	-3.3897560200031798
379	B4-1	1.99996	1.52917e-06	0.00955731	-14.2819	-17.9102	-0.868945	-9.09194114243443
380	B4-1	2.19993	2.32385e-06	0.0145241	-11.8637	-12.5571	-1.20661	-8.307640404568957
381	B4-1	2.39986	3.97903e-06	0.0248689	-0.387012	-13.0257	-0.073522	-0.29563832738882706
382	B4-1	2.59981	7.13631e-06	0.0446019	0.713163	-3.98678	0.263229	0.590174409610353
383	B4-1	2.79978	1.3405e-05	0.0837813	0.483509	-3.41316	0.361015	0.43090164511651163
384	B4-1	2.99976	2.52074e-05	0.157546	1.13788	-0.42523	1.71175	1.086508067485052
385	B4-1	3.19978	4.54283e-05	0.283927	1.43037	0.602394	4.13644	1.4568674342348564
386	B4-1	3.39968	7.73261e-05	0.483288	1.41515	0.466206	7.40113	1.5314119117379286
387	B4-1	3.59973	0.000130298	0.814362	1.23009	0.426204	11.4782	1.4094714635506076
388	B4-1	3.79975	0.000198232	1.23895	1.17962	0.433024	17.6767	1.4267484563541708
389	B4-1	3.99965	0.000294256	1.8391	1.11113	0.410953	26.0162	1.4146158447066501
390	B4-1	4.19969	0.000420386	2.62741	1.04794	0.426759	36.8071	1.4008890884939922
391	B4-1	4.39964	0.000588789	3.67993	0.972471	0.456595	50.1168	1.3618954708377604
392	B4-1	4.59962	0.000789371	4.93357	0.938546	0.462594	67.7936	1.3741286735568767
393	B4-1	4.79995	0.00103878	6.49238	0.88654	0.455883	87.9404	1.3545171416337305
394	B4-1	4.99996	0.00133126	8.32037	0.814716	0.469142	107.886	1.2966490672890747
395	B4-1	5.19997	0.00166598	10.4124	0.766774	0.454197	132.15	1.2691598478736892
396	B4-1	5.39991	0.00203516	12.7197	0.722552	0.436938	157.974	1.2419632538503267
397	B4-1	5.59988	0.00244832	15.302	0.680272	0.430367	185.549	1.2125800548947852
398	B4-1	5.79998	0.00290137	18.1336	0.64389	0.417443	215.562	1.1887435478890016
399	B4-1	5.99997	0.00339181	21.1988	0.615941	0.422538	249.373	1.1763543219427515
400	B4-1	6.19997	0.00393351	24.5844	0.57702	0.40518	279.957	1.1387587250451507
401	B4-1	6.39999	0.00453569	28.3481	0.54824	0.400621	316.609	1.1168614475044183
402	B4-1	6.59995	0.00518908	32.4318	0.520403	0.395369	354.569	1.0932757355435097
403	B4-1	6.79991	0.00590648	36.9155	0.494438	0.387316	395.069	1.0701981552464412
404	B4-1	6.99986	0.00667922	41.7451	0.470704	0.375968	437.817	1.0487865641716034
405	B4-1	7.19984	0.00751541	46.9713	0.448292	0.370926	482.577	1.0273869362781103
406	B4-1	7.39988	0.00841708	52.6068	0.428317	0.362637	530.74	1.008880981165933
407	B4-1	7.5998	0.00939652	58.7283	0.409009	0.355471	581.075	0.9894292870728423
408	B4-1	7.79985	0.0104486	65.3038	0.39305	0.350065	637.269	0.9758528600173344
409	B4-1	7.99984	0.0115694	72.3088	0.373506	0.344192	687.732	0.9511041532980771
410	B4-1	8.19974	0.0127624	79.765	0.357287	0.338338	743.84	0.9325393342944901
411	B4-1	8.39977	0.0140364	87.7275	0.342342	0.330309	802.996	0.9153298566584024
412	B4-1	8.59976	0.0153781	96.1131	0.328222	0.326095	863.549	0.8984716963660521
413	B4-1	8.79974	0.0168069	105.043	0.314979	0.320769	926.764	0.8822710699427854
414	B4-1	8.99975	0.0183105	114.441	0.302665	0.313726	992.255	0.8670450275687909
415	B4-1	9.19966	0.0199	124.375	0.290464	0.308787	1057.91	0.8505809045226131
416	B5-1	-0.99997	-2.04008e-07	-0.00127505	-45.5918	-163.171	-0.185034	14.511901494059057
417	B5-1	-0.799991	-1.17788e-07	-0.000736175	135.879	-208.288	0.254723	-34.60087615037185
418	B5-1	-0.599972	-6.09769e-08	-0.000381106	-620.656	-287.187	-0.451728	118.53080245391047
419	B5-1	-0.39993	3.2618e-09	2.03862e-05	-16588.0	-9801.03	-0.430493	-2111.688298947327
420	B5-1	-0.199993	2.0693e-08	0.000129331	-6177.75	-1546.95	-0.508626	-393.27462093388283
421	B5-1	5.41925e-05	3.5676e-08	0.000222975	-15119100.0	-349.481	-0.581529	-260.80457450386814
422	B5-1	0.200044	4.09462e-08	0.000255914	-2106.45	-637.701	-0.343258	-134.1302156193096
423	B5-1	0.399992	5.34116e-08	0.000333823	-427.428	-195.287	-0.181669	-54.42075590956883
424	B5-1	0.59998	8.05945e-08	0.000503716	-56.8009	-95.4335	-0.0546421	-10.847799156667646
425	B5-1	0.799968	9.63494e-08	0.000602184	-52.7085	-173.986	-0.0808225	-13.421562180330266
426	B5-1	0.99997	1.64001e-07	0.00102501	134.796	26.854	0.439785	42.90543506892615
427	B5-1	1.19998	2.75546e-07	0.00172216	57.689	-122.953	0.379482	22.035234821387096
428	B5-1	1.39998	4.28088e-07	0.00267555	16.1627	-19.5009	0.192708	7.202556483713629
429	B5-1	1.59998	6.6454e-07	0.00415337	-1.96726	-48.9048	-0.0416128	-1.0019044775688175
430	B5-1	1.79997	9.77527e-07	0.00610954	-5.49963	-56.811	-0.192512	-3.1510064587513953
431	B5-1	1.99996	1.53823e-06	0.00961394	-4.11498	-10.2941	-0.251849	-2.6196231721853893
432	B5-1	2.1999	2.30653e-06	0.0144158	1.26552	-12.0737	0.12775	0.8861804409051179
433	B5-1	2.39988	4.04896e-06	0.025306	-0.350245	-8.79562	-0.0677072	-0.26755393977712794
434	B5-1	2.59983	6.93963e-06	0.0433727	0.867355	-1.51989	0.311321	0.7177810004910923
435	B5-1	2.79978	1.18045e-05	0.0737781	1.47031	-2.51116	0.96674	1.310334638598717
436	B5-1	2.99981	2.2158e-05	0.138488	1.65977	-0.0837184	2.19484	1.5848593379931837
437	B5-1	3.19984	4.00206e-05	0.250129	1.66364	0.797585	4.23838	1.6944776495328413
438	B5-1	3.39972	6.79066e-05	0.424416	1.49429	0.42286	6.86311	1.6170714581919625
439	B5-1	3.5998	0.000111217	0.695106	1.42791	0.408358	11.3731	1.6361677211820933
440	B5-1	3.79975	0.000173455	1.08409	1.28733	0.473039	16.8795	1.5570201736018228
441	B5-1	3.99969	0.000259377	1.62111	1.17252	0.571912	24.1995	1.4927734700297943
442	B5-1	4.19966	0.000367872	2.2992	1.13282	0.509538	34.8179	1.5143484690327071
443	B5-1	4.39965	0.000516485	3.22803	1.05681	0.54576	47.7754	1.4800172241274088
444	B5-1	4.59958	0.000700861	4.38038	0.984112	0.526604	63.1138	1.4408293344413043
445	B5-1	4.79993	0.00093488	5.843	0.924878	0.490111	82.5667	1.4130874550744479
446	B5-1	4.99989	0.00120708	7.54425	0.878564	0.483774	105.487	1.398243695529708
447	B5-1	5.19994	0.00151947	9.49669	0.811908	0.470274	127.623	1.343868231983986
448	B5-1	5.39991	0.00186731	11.6707	0.761656	0.466253	152.789	1.3091674021266932
449	B5-1	5.59985	0.00225248	14.078	0.71838	0.455469	180.269	1.2805014916891604
450	B5-1	5.79993	0.00268019	16.7512	0.675498	0.442117	208.902	1.247086775872773
451	B5-1	5.9999	0.00314704	19.669	0.640523	0.433517	240.609	1.223290457064416
452	B5-1	6.19994	0.00365752	22.8595	0.606453	0.427461	273.591	1.19683720116363
453	B5-1	6.39995	0.00421156	26.3222	0.576342	0.417904	309.051	1.1741077873430033
454	B5-1	6.59998	0.00482103	30.1314	0.546993	0.413942	346.254	1.149146737290667
455	B5-1	6.79989	0.00548767	34.2979	0.519495	0.404781	385.658	1.1244361899708146
456	B5-1	6.99982	0.00620552	38.7845	0.494871	0.399424	427.649	1.1026286274155912
457	B5-1	7.19979	0.00699001	43.6876	0.471392	0.390151	471.966	1.0803202739450095
458	B5-1	7.39982	0.00783386	48.9616	0.449722	0.379456	518.647	1.0592934054442666
459	B5-1	7.5998	0.00874505	54.6566	0.429897	0.373155	568.407	1.0399604073433035
460	B5-1	7.79983	0.00972332	60.7708	0.410134	0.365601	618.807	1.0182637055954504
461	B5-1	7.99982	0.0107844	67.4025	0.393996	0.36205	676.236	1.00328029375765
462	B5-1	8.19975	0.0118985	74.3656	0.376082	0.354308	729.97	0.9815963294856761
463	B5-1	8.39982	0.0130898	81.8113	0.359436	0.34626	786.238	0.961038389562322
464	B5-1	8.5998	0.0143518	89.6987	0.344815	0.342746	846.664	0.9438977376483717
465	B5-1	8.79982	0.0156842	98.0262	0.330404	0.335107	907.217	0.925484207283359
466	B5-1	8.99981	0.0171013	106.883	0.31698	0.328902	970.566	0.9080639577856161
467	B5-1	9.19974	0.0185984	116.24	0.304178	0.322604	1035.4	0.8907432897453547
468	B5-1	9.37332	0.0200007	125.004	0.292056	0.314966	1089.27	0.8713881155803014
469	C1-1	-0.999971	-1.33981e-06	-0.00837381	-16.9591	-2.46698	-0.452027	5.398104327659691
470	C1-1	-0.799985	-7.28129e-07	-0.00455081	-48.8955	-14.7273	-0.566617	12.45090434450131
471	C1-1	-0.599962	-3.49006e-07	-0.00218129	-108.575	4.64069	-0.452291	20.73502377033774
472	C1-1	-0.399954	-1.4035e-07	-0.000877187	-142.897	38.6981	-0.159579	18.192130070327078
473	C1-1	-0.200005	-4.0247e-08	-0.000251544	198.271	-393.86	0.0317515	-12.622642559552208
474	C1-1	4.98533e-05	2.42125e-08	0.000151328	-4667760.0	916.783	-0.112091	-74.07155318249102
475	C1-1	0.200045	6.31402e-08	0.000394626	-1270.31	-149.948	-0.319209	-80.88899362941115
476	C1-1	0.39997	1.15502e-07	0.000721888	-365.197	166.276	-0.335641	-46.49488563322843
477	C1-1	0.599964	2.73259e-07	0.00170787	0.548094	70.9891	0.00178766	0.10467190125712145
478	C1-1	0.799971	5.38247e-07	0.00336404	-21.5816	73.8915	-0.184872	-5.495535130378949
479	C1-1	0.999971	9.80769e-07	0.00612981	-14.4517	12.7327	-0.28197	-4.59997944471362
480	C1-1	1.19998	1.66979e-06	0.0104362	-5.61126	1.86853	-0.223679	-2.14329928518043
481	C1-1	1.39999	2.67702e-06	0.0167314	-8.46641	-1.89632	-0.631257	-3.772888102609465
