Repository: owen-melville/bsubpc-oled-data

# bsubpc-oled-data
<h1> Data and Code for: Studying the Influence of Axial Substituent on Hyperfluorescence in Organic Light-Emitting Diodes Using Boron Subphthalocyanines as Fluorescent Emitters </h1>

All Programs and Data collected by Owen Alfred Melville, PhD as a part of his postdoctoral fellowship with Professor Timothy Bender at the University of Toronto.

<h2>Folder Breakdown:</h2>
- <b> Raw OLED Data: </b> Raw data collected from the OLEDs during characterization. This includes optoelectronic data as a function of Voltage and full spectra has a function of wavelength.

- <b> IC6 Evaporation Logs: </b> Raw data collected during the deposition of the OLEDs from the IC6 which controls the deposition of the thin films.
  
- <b> Offline Spreadsheets: </b> Summary deposition and electro-optical data for each device, labelling for each device index (eg OLED-001 corresponds to what materials).
  
- <b> Python: </b> Python programs and corresponding batch files used to analyze the raw data.
  
- <b> Output Data: </b> Contains analytical outputs for each deposition run and device. This includes a large number of graphs and visualizations.


<i>For any questions on the Python programs or data herein, please contact Owen Melville (owen.melville@utoronto.ca) </i>

<h1>Output Data Readme</h1>

This folder contains all the results of the automated analysis in the <b>Python</b> folder. There are two sorts of folders: Deposition output folders and OLED output folders. Deposition output folders contain the results of analysis of the deposition runs (from the IC6) and end in the suffix <b>-L#</b> where # ranges between 1 and 6 representing the different layers in a single OLED. OLED output folders contain the analytical results of the optoelectronic data in the <b>Raw OLED Data</b> folder and do not contain this suffix (eg OLED-033). 

<h2>1. Deposition Output Folders</h2>

<b>Deposition Graphs:</b>

These graphs show the input power, deposition rate, and total thickness as a function of time. The shutter was open only between two zeroes in the thickness data, which can be seen below as between 500s and 700s, approximately. This is how the thickness of the layer is calculated. 
<b> Composition Graphs: </b>

These graphs show the distribution of composition (by rate) within different thickness bins in each emissive layer. You will only see these in devices with a Host and one or more Dopant (typically <b>-L3</b>)
<b> Condensed Data: </b> 

This takes the IC6 readings, which contains excessive information, and parses it into a smaller set of more useful data. 

<h2>2. OLED Output Folders</h2>

<b>Visual Chart:</b>

This chart summarizes the performance of each pixel. Pixels that were short circuited or open circuit or were untestable (often A5 due to the testing setup) are greyed out. The color displayed is an approximation of the color of the device by converting the spectra into RGB, but it is not a true representation of the color. 
<b>Average Spectra:</b>

This graph shows the shape of the emission at a specified luminance, averaged across pixels. The blurring of the line represents pixel-to-pixel variation.
<b> Energy Diagram: </b>

This diagram shows the energy levels of the materials in the device.
<b> CIE Plot: </b>

This plot shows the CIE coordinates of the pixels. The color rendered is not exactly accurate. 
<b> Raw Data Folder </b>:

This folder actually contains condensed or calculated output data that was saved for convenience. 

<b> Parameter Graphs Folder </b>:

This folder contains many graphs that correlate one parameter (eg Voltage) against another (eg Luminant Intensity). Sometimes the data shows dots, which is the set of points, other times it shows a blurred line, which is to simplify the depiction of the data while still showing the variation.
<b> Deconvolution Folder/ Sample Deconvoluted Spectra </b>

This spectra shows how well the program was able to break apart the composite emission into its 2 components visually.
<b> Deconvolution Folder/ Deconvolution Error </b>

This graph shows the R^2 accuracy of the spectral deconvolution as a function of voltage.
<b> Deconvolution Folder/ Deconvolution Graph </b>

This graph shows how the two contributions (eg flurorescent dopant and TADF assistant) vary as a function of voltage. 
<b> Deconvolution Folder/ Hyperfluorescence Graph </b>

This graph compares the set of OLEDs with FD-only, TD-only, and TD+FD to visualize the role of the TD in boosting the emission of the FD (Hyperfluorescence).
<b> Deconvolution Folder / FD Tradeoff </b>

Often, color purity and current efficiency come at each other's expense within a set of OLED pixels. This graph attempts to visualize that. 
<b> Correlations Folder </b>

File: Output Data/OLED-011/Raw Data/OLED-011_condensed_oled_data.csv
	Pixel	Max Current (A)	Max Luminance (cd/m2)	Status	Turnon Voltage (V)	EQE(%)_max	EQE(%)_avg	CE(cd/A)_max	CE(cd/A)_avg	PE(lm/W)_max	PE(lm/W)_avg	V (V) @ 100 cd/m2	EQE(%) @ 100 cd/m2	CE(cd/A) @ 100 cd/m2	PE(lm/W) @ 100 cd/m2	λmax (nm) @ 100 cd/m2	FWHM (nm) @ 100 cd/m2	CIE-x @ 100 cd/m2	CIE-y @ 100 cd/m2	Hex Color @ 100 cd/m2	V (V) @ 250 cd/m2	EQE(%) @ 250 cd/m2	CE(cd/A) @ 250 cd/m2	PE(lm/W) @ 250 cd/m2	λmax (nm) @ 250 cd/m2	FWHM (nm) @ 250 cd/m2	CIE-x @ 250 cd/m2	CIE-y @ 250 cd/m2	Hex Color @ 250 cd/m2
0	A1-1	0.0200013	946.66	Working	3.0	0.385396	0.31263751290322583	1.0253277158134488	0.8600835779014376	0.745874	0.4876656129032258	4.79995	0.378982	1.0253277158134488	0.67108	581.0	33.0	0.5434894464616844	0.44756353829653744	#ffc900	5.99992	0.34838	0.9481018923961466	0.496432	581.0	33.0	0.5413030915684273	0.44964031832423584	#ffcd00
1	A2-1	0.0200012	977.58	Working	3.0	0.402761	0.337737205882353	1.129264475743349	0.9527023873930043	1.04351	0.5443175882352941	5.0	0.393088	1.0803438965730134	0.678805	581.0	32.5	0.5410950519470991	0.4466610990493398	#ffca00	6.20002	0.348277	0.9649615120906463	0.488953	581.0	33.0	0.5366095164275788	0.4492025150208302	#ffd000
2	A3-1	0.0200008	1007.7	Working	3.0	0.593349	0.3957552424242424	1.1905712453904322	0.9848771132693016	0.966317	0.5605097272727273	5.00002	0.42149	1.1442251468995333	0.718934	581.0	32.5	0.541783306049044	0.44915634468440446	#ffcd00	6.00005	0.391933	1.0514944836153917	0.550558	581.0	33.0	0.538524440204989	0.451811127114576	#ffd200
3	A4-1	0.0199981	1037.85	Working	3.0	0.46892	0.3441057388888889	1.3234582278810434	1.0845975834083452	1.1312	0.610449527777778	4.99991	0.43403	1.2587272335529183	0.790893	581.0	32.0	0.5387463408966132	0.45129336843983914	#ffd100	6.19996	0.412203	1.1394449182781847	0.57737	581.0	33.5	0.5361694357530618	0.4523894519010065	#ffd500
4	B1-1	0.0200009	839.3	Working	3.0	0.25008	0.16340988571428575	0.6760356781486923	0.43735198336091724	0.299755	0.22045470714285714	4.9999	0.149749	0.3986861932567338	0.250508	581.5	33.0	0.5450807678246874	0.44960482471116514	#ffcb00	6.19984	0.217695	0.5899392601013566	0.298935	581.0	33.0	0.5407394484347803	0.4484776253840424	#ffcc00
5	B2-1	0.0200007	952.31	Working	3.0	0.399146	0.32849722580645163	1.0567513427202786	0.8991258928390342	0.826522	0.5233704838709676	4.99988	0.365524	1.022509587248505	0.642476	581.0	33.0	0.540931016756247	0.44452608848580105	#ffc700	6.1999	0.344563	0.9347820258458898	0.47367	581.0	33.0	0.5392818951733592	0.4488788873178142	#ffce00
6	B3-1	0.0200009	1009.66	Working	3.2	0.662082	0.3987766	1.2823589065654966	1.0539253196602485	1.139	0.6173405666666666	4.99996	0.440868	1.1830229946703317	0.743318	581.0	32.5	0.542919021900358	0.4520557663665751	#ffcf00	5.99991	0.386697	1.067149664904186	0.558766	581.0	33.0	0.5388730214688221	0.45064583290650556	#ffd000
7	B4-1	0.0199	1057.91	Working	3.2	0.602394	0.4018389032258065	1.5314119117379286	1.157508655275573	1.43037	0.6791916129032257	4.99996	0.469142	1.2966490672890747	0.814716	580.5	32.0	0.5420903404821807	0.4516642578750449	#ffcf00	6.19997	0.40518	1.1387587250451507	0.57702	581.0	32.5	0.537555875155833	0.45110793751378964	#ffd200
8	B5-1	0.0200007	1089.27	Working	3.0	0.797585	0.41491729090909085	1.6944776495328413	1.232221121328324	1.66364	0.7428440909090909	4.99989	0.483774	1.398243695529708	0.878564	581.0	31.0	0.5400720767004112	0.4508967856468087	#ffd000	6.19994	0.427461	1.19683720116363	0.606453	581.0	32.5	0.5379486616324053	0.4524438902987341	#ffd300
9	C1-1	0.0197877	847.42	Working	3.2	0.350634	0.2678700303030303	0.8443330999650618	0.7516448682399482	0.620512	0.40294281818181815	5.39997	0.302062	0.8191813397726188	0.476579	581.0	33.0	0.5460438208091385	0.44857989366494627	#ffc900	6.79996	0.291199	0.7943826880057048	0.367006	581.0	33.5	0.5437135533018371	0.4478084305219154	#ffc900
10	C2-1	0.0200011	876.16	Working	3.4	0.347855	0.28379951999999997	1.019658254288943	0.8466402155332349	0.84304	0.43954617142857144	5.7999	0.328148	0.9343867122360361	0.506125	581.0	33.5	0.5498088944417844	0.44480473017906463	#ffc200	7.19985	0.31022	0.8573648044884068	0.374103	581.0	34.0	0.5446921555548226	0.4461331748607151	#ffc700
11	C3-1	0.020001	952.82	Working	3.2	0.574872	0.37393102777777787	1.3047996362927843	1.0152587377264735	1.17297	0.5592288055555555	5.40002	0.429882	1.139143528914485	0.662726	581.0	33.0	0.54148242368705	0.44543167304327597	#ffc800	6.80007	0.366063	0.997978463852659	0.46106	581.0	33.5	0.5414933500449723	0.4480250056750689	#ffcb00
12	C4-1	0.0200011	957.35	Working	3.2	0.551926	0.3827816486486486	1.2307545953259273	1.0079123955264073	1.06799	0.5426453783783783	5.40001	0.447196	1.156860011791752	0.673031	581.5	33.0	0.5433117303736639	0.45000063910073346	#ffcc00	6.80003	0.373661	1.022711268998584	0.472489	581.0	33.0	0.539645294366783	0.4487221095391159	#ffcd00
13	C5-1	0.0200008	1005.22	Working	3.2	0.597746	0.40133146153846144	1.6323239639444391	1.168892836142658	1.48951	0.6386240512820512	5.60014	0.465982	1.3101102602711718	0.734954	581.5	32.0	0.541986422131993	0.4495491295334087	#ffcd00	6.80013	0.404593	1.1466513757276142	0.529742	581.0	33.5	0.5415854514019766	0.4506106597404053	#ffce00
14	D1-1	0.0200032	858.92	Working	3.2	0.348205	0.28036622222222224	0.8589263617181073	0.7475067341476208	0.621824	0.39046991666666675	5.80067	0.300977	0.8338889544489024	0.451626	581.5	34.0	0.5453834359191811	0.4448224212551144	#ffc500	7.40057	0.252435	0.680513434123753	0.288883	581.5	34.0	0.5449203049410902	0.4467378008309929	#ffc700
15	D2-1	0.019999	913.86	Working	3.2	0.436818	0.3266455588235294	1.3025800130633571	0.9647141018377399	1.13664	0.5409909705882353	5.40051	0.378698	1.076599320494077	0.626283	581.0	32.5	0.5508244106507134	0.4447719500944164	#ffc100	6.80047	0.336081	0.9315021369748775	0.430324	581.0	33.0	0.5451773445267261	0.4474838883000891	#ffc800
16	D3-1	0.0200024	933.34	Working	3.2	0.427683	0.3253715833333333	0.9775767968982999	0.8711986949113666	0.73125	0.45823952777777777	5.60053	0.345168	0.9510718727094536	0.533503	581.5	32.5	0.5495420039624936	0.44926332691393833	#ffc700	6.80054	0.337834	0.921248717170403	0.425583	581.0	33.5	0.5455748811236346	0.447631176685533	#ffc800
17	D4-1	0.0200021	972.56	Working	3.0	1.46582	0.5090426486486488	1.88826115996883	1.1467150328939621	1.97731	0.6725423783783783	5.60046	0.469513	1.2153386495319434	0.681749	581.5	33.0	0.5423231867629376	0.4453942028994121	#ffc700	7.00036	0.393562	1.0518871195137172	0.472061	581.0	33.5	0.5420253239461824	0.4473228970365706	#ffca00
18	D5-1	0.0200013	1042.54	Working	3.6	0.533034	0.38206045675675676	1.353004960896317	1.0269598628338674	0.833389	0.4872444054054053	5.80036	0.483152	1.316621428683496	0.713111	581.0	33.0	0.5403682062621075	0.4475810868465241	#ffcc00	7.40026	0.391351	1.0773622457528413	0.457367	581.0	33.5	0.5434552692013297	0.4490752482232697	#ffcb00
