Repository: owen-melville/bsubpc-oled-data

# bsubpc-oled-data
<h1> Data and Code for: Studying the Influence of Axial Substituent on Hyperfluorescence in Organic Light-Emitting Diodes Using Boron Subphthalocyanines as Fluorescent Emitters </h1>

All Programs and Data collected by Owen Alfred Melville, PhD as a part of his postdoctoral fellowship with Professor Timothy Bender at the University of Toronto.

<h2>Folder Breakdown:</h2>
- <b> Raw OLED Data: </b> Raw data collected from the OLEDs during characterization. This includes optoelectronic data as a function of Voltage and full spectra has a function of wavelength.

- <b> IC6 Evaporation Logs: </b> Raw data collected during the deposition of the OLEDs from the IC6 which controls the deposition of the thin films.
  
- <b> Offline Spreadsheets: </b> Summary deposition and electro-optical data for each device, labelling for each device index (eg OLED-001 corresponds to what materials).
  
- <b> Python: </b> Python programs and corresponding batch files used to analyze the raw data.
  
- <b> Output Data: </b> Contains analytical outputs for each deposition run and device. This includes a large number of graphs and visualizations.


<i>For any questions on the Python programs or data herein, please contact Owen Melville (owen.melville@utoronto.ca) </i>

<h1>Output Data Readme</h1>

This folder contains all the results of the automated analysis in the <b>Python</b> folder. There are two sorts of folders: Deposition output folders and OLED output folders. Deposition output folders contain the results of analysis of the deposition runs (from the IC6) and end in the suffix <b>-L#</b> where # ranges between 1 and 6 representing the different layers in a single OLED. OLED output folders contain the analytical results of the optoelectronic data in the <b>Raw OLED Data</b> folder and do not contain this suffix (eg OLED-033). 

<h2>1. Deposition Output Folders</h2>

<b>Deposition Graphs:</b>

These graphs show the input power, deposition rate, and total thickness as a function of time. The shutter was open only between two zeroes in the thickness data, which can be seen below as between 500s and 700s, approximately. This is how the thickness of the layer is calculated. 
<b> Composition Graphs: </b>

These graphs show the distribution of composition (by rate) within different thickness bins in each emissive layer. You will only see these in devices with a Host and one or more Dopant (typically <b>-L3</b>)
<b> Condensed Data: </b> 

This takes the IC6 readings, which contains excessive information, and parses it into a smaller set of more useful data. 

<h2>2. OLED Output Folders</h2>

<b>Visual Chart:</b>

This chart summarizes the performance of each pixel. Pixels that were short circuited or open circuit or were untestable (often A5 due to the testing setup) are greyed out. The color displayed is an approximation of the color of the device by converting the spectra into RGB, but it is not a true representation of the color. 
<b>Average Spectra:</b>

This graph shows the shape of the emission at a specified luminance, averaged across pixels. The blurring of the line represents pixel-to-pixel variation.
<b> Energy Diagram: </b>

This diagram shows the energy levels of the materials in the device.
<b> CIE Plot: </b>

This plot shows the CIE coordinates of the pixels. The color rendered is not exactly accurate. 
<b> Raw Data Folder </b>:

This folder actually contains condensed or calculated output data that was saved for convenience. 

<b> Parameter Graphs Folder </b>:

This folder contains many graphs that correlate one parameter (eg Voltage) against another (eg Luminant Intensity). Sometimes the data shows dots, which is the set of points, other times it shows a blurred line, which is to simplify the depiction of the data while still showing the variation.
<b> Deconvolution Folder/ Sample Deconvoluted Spectra </b>

This spectra shows how well the program was able to break apart the composite emission into its 2 components visually.
<b> Deconvolution Folder/ Deconvolution Error </b>

This graph shows the R^2 accuracy of the spectral deconvolution as a function of voltage.
<b> Deconvolution Folder/ Deconvolution Graph </b>

This graph shows how the two contributions (eg flurorescent dopant and TADF assistant) vary as a function of voltage. 
<b> Deconvolution Folder/ Hyperfluorescence Graph </b>

This graph compares the set of OLEDs with FD-only, TD-only, and TD+FD to visualize the role of the TD in boosting the emission of the FD (Hyperfluorescence).
<b> Deconvolution Folder / FD Tradeoff </b>

Often, color purity and current efficiency come at each other's expense within a set of OLED pixels. This graph attempts to visualize that. 
<b> Correlations Folder </b>

File: Output Data/OLED-014/Raw Data/OLED-014_all_optoelectronic.csv (part 1 of 2)
	Pixel	Voltage(V)	Current(A)	J(mA/cm2)	PE(lm/W)	EQE(%)	L(cd/m2)	CE(cd/A)
0	A5-1	-0.999972	-2.75264e-07	-0.0017204	88.0256	42.7743	0.482032	-28.018600325505695
1	A5-1	-0.800002	-1.59281e-07	-0.000995506	176.062	86.2341	0.446324	-44.83388347232463
2	A5-1	-0.599983	-9.64594e-08	-0.000602871	100.397	70.8443	0.115593	-19.17375358907627
3	A5-1	-0.399961	-1.69188e-08	-0.000105743	3362.62	743.188	0.452683	-428.0973681473006
4	A5-1	-0.200008	1.36622e-08	8.53888e-05	-10244.0	173.179	-0.556886	-652.1768662869134
5	A5-1	4.19617e-05	3.30355e-08	0.000206472	9573390.0	1070.19	0.264016	127.87012282537098
6	A5-1	0.200034	4.67814e-08	0.000292384	4188.39	154.414	0.779748	266.68627558279525
7	A5-1	0.399979	5.98141e-08	0.000373838	1033.12	490.177	0.491726	131.5345149503261
8	A5-1	0.599977	7.91901e-08	0.000494938	357.717	183.241	0.338123	68.31623354844444
9	A5-1	0.799977	7.40377e-08	0.000462736	283.872	168.315	0.33449	72.2852771342623
10	A5-1	0.999984	1.35763e-07	0.000848519	-12.9837	-29.0237	-0.0350672	-4.132753656665319
11	A5-1	1.19999	1.8497e-07	0.00115606	4.67238	-74.5108	0.0206323	1.7847084061380898
12	A5-1	1.39999	2.62319e-07	0.00163949	1.2168	81.9468	0.00889003	0.5422436245417782
13	A5-1	1.59999	3.81231e-07	0.00238269	12.4068	-1.35554	0.150555	6.318698613751684
14	A5-1	1.79998	5.35819e-07	0.00334887	6.3989	11.4172	0.122778	3.6662516012864037
15	A5-1	1.99997	6.84619e-07	0.00427887	-2.71341	-55.1891	-0.0739125	-1.727383631659761
16	A5-1	2.19991	9.91117e-07	0.00619448	-13.2643	-8.60657	-0.575367	-9.288382559956606
17	A5-1	2.39983	1.23124e-06	0.00769525	-3.15524	-16.3553	-0.185475	-2.4102530781975893
18	A5-1	2.5998	1.55159e-06	0.00969744	-5.99659	-9.2598	-0.481229	-4.962433384480853
19	A5-1	2.79978	2.16254e-06	0.0135159	-2.58418	-0.259346	-0.311273	-2.3030134878180517
20	A5-1	2.99969	3.29115e-06	0.0205697	1.22686	-1.60382	0.240962	1.1714414891806881
21	A5-1	3.19977	4.31423e-06	0.0269639	-1.28727	-8.39247	-0.353528	-1.3111159735794897
22	A5-1	3.39961	6.19485e-06	0.0387178	0.34758	-0.702729	0.145628	0.3761267427384821
23	A5-1	3.5996	9.34132e-06	0.0583832	0.399638	-0.455047	0.267337	0.4579005604351936
24	A5-1	3.79951	1.5458e-05	0.0966125	0.446858	-1.1592	0.522132	0.5404393841376633
25	A5-1	3.9996	2.27895e-05	0.142434	0.297813	-0.926112	0.540039	0.37915034331690467
26	A5-1	4.1996	2.67522e-05	0.167201	0.0817918	0.314081	0.182813	0.10933726472927793
27	A5-1	4.39958	3.00956e-05	0.188098	0.405165	-0.619084	1.06727	0.5674010356303629
28	A5-1	4.59961	3.46471e-05	0.216544	0.223793	-0.153425	0.709518	0.32765534949017294
29	A5-1	4.79995	4.17032e-05	0.260645	0.252822	0.0984279	1.00682	0.38628018952982024
30	A5-1	4.99995	4.83536e-05	0.30221	0.433803	-0.376703	2.0865	0.6904139505641773
31	A5-1	5.19992	6.08385e-05	0.380241	0.383759	0.0278871	2.41526	0.635191891458312
32	A5-1	5.39994	6.95581e-05	0.434738	0.433036	0.127743	3.23586	0.7443241676596019
33	A5-1	5.59991	7.12277e-05	0.445173	0.527082	-0.0897699	4.18252	0.9395268805610405
34	A5-1	5.79998	8.50461e-05	0.531538	0.516174	-0.0831494	5.06532	0.9529553860683526
35	A5-1	5.99999	0.000101375	0.633594	0.515686	-0.0508649	6.24017	0.9848846422156775
36	A5-1	6.19996	0.000121938	0.762112	0.450388	0.0704771	6.774	0.8888457339603628
37	A5-1	6.4	0.000139717	0.873231	0.494132	0.232721	8.79028	1.0066385641370954
38	A5-1	6.59992	0.000161132	1.00707	0.523187	0.152839	11.069	1.0991291568609929
39	A5-1	6.79995	0.00018959	1.18494	0.513875	0.182727	13.1798	1.1122757270410315
40	A5-1	6.99993	0.000211478	1.32174	0.524154	0.220956	15.4365	1.1678923237550503
41	A5-1	7.19993	0.000237065	1.48166	0.514036	0.206117	17.455	1.1780705424996287
42	A5-1	7.39991	0.000266724	1.66702	0.533206	0.310395	20.937	1.255953737807585
43	A5-1	7.5999	0.000306143	1.91339	0.542869	0.339313	25.128	1.3132712097376908
44	A5-1	7.79992	0.000343374	2.14609	0.5619	0.42463	29.9396	1.3950766277276347
45	A5-1	7.99993	0.000391174	2.44484	0.561032	0.392661	34.928	1.4286415470951064
46	A5-1	8.19986	0.000439917	2.74948	0.556566	0.417004	39.9414	1.452689235782766
47	A5-1	8.39993	0.000491773	3.07358	0.565153	0.4376	46.4448	1.51109780776814
48	A5-1	8.59985	0.000546839	3.41774	0.577179	0.446546	53.9996	1.579979752702078
49	A5-1	8.7999	0.00061211	3.82569	0.578259	0.422279	61.9669	1.6197574816569038
50	A5-1	8.99992	0.000681467	4.25917	0.571677	0.483695	69.7532	1.637718146962906
51	A5-1	9.19985	0.000762705	4.76691	0.578108	0.482878	80.7005	1.6929310601626633
52	A5-1	9.3999	0.000849658	5.31036	0.579522	0.502292	92.0805	1.733978487334192
53	A5-1	9.60016	0.000945753	5.91096	0.579229	0.502774	104.625	1.7700170530675219
54	A5-1	9.80017	0.00104465	6.52906	0.582455	0.534398	118.631	1.8169690583330524
55	A5-1	10.0002	0.00115788	7.23675	0.57494	0.554427	132.442	1.8301309289390957
56	A5-1	10.2002	0.0012771	7.98187	0.575637	0.546507	149.181	1.868998116982612
57	A5-1	10.4002	0.00141765	8.86031	0.573275	0.571857	168.153	1.8978229881347264
58	A5-1	10.6002	0.00156616	9.7885	0.56844	0.581959	187.743	1.9179956070899522
59	A5-1	10.8	0.00174611	10.9132	0.564324	0.589316	211.716	1.939999266942785
60	A5-1	11.0001	0.001943	12.1438	0.552889	0.593237	235.092	1.9359014476523
61	A5-1	11.2001	0.00212592	13.287	0.554307	0.611251	262.572	1.976157146082637
62	A5-1	11.4002	0.00235135	14.6959	0.551214	0.610818	293.954	2.000244966283113
63	A5-1	11.6001	0.00258732	16.1708	0.547097	0.619394	326.668	2.020110322309348
64	A5-1	11.8001	0.00286695	17.9184	0.540295	0.624617	363.636	2.029399946423788
65	A5-1	12.0001	0.00315776	19.736	0.536849	0.627877	404.713	2.0506333603567084
66	B1-1	-0.999971	-2.13093e-06	-0.0133183	-0.946647	-9.46096	-0.0401305	0.30131848659363436
67	B1-1	-0.799992	-1.36299e-06	-0.00851869	-3.49132	-10.1224	-0.0757353	0.8890486682811559
68	B1-1	-0.599966	-8.25443e-07	-0.00515902	-50.8213	-23.2061	-0.500714	9.705603002120558
69	B1-1	-0.399955	-4.23444e-07	-0.00264652	-136.344	5.56576	-0.459382	17.357964421202183
70	B1-1	-0.200003	-1.62189e-07	-0.00101368	92.0076	-123.211	0.0593761	-5.857479678004893
71	B1-1	8.16822e-05	1.02115e-10	6.38219e-07	-3231650000.0	-263199.0	-0.536256	-84023.82254367232
72	B1-1	0.200077	1.68755e-07	0.00105472	-1257.22	-133.573	-0.844488	-80.06750606796116
73	B1-1	0.400028	4.13661e-07	0.00258538	-37.0135	-63.7815	-0.12185	-4.713040249402409
74	B1-1	0.600016	7.57305e-07	0.00473316	-94.6261	-32.3209	-0.855411	-18.07272519838755
75	B1-1	0.800038	1.25467e-06	0.00784169	-9.72554	-24.8018	-0.194216	-2.476711015100061
76	B1-1	1.00004	1.91528e-06	0.0119705	-15.68	-5.52196	-0.597485	-4.991311975272545
77	B1-1	1.20005	2.76395e-06	0.0172747	-13.9814	-10.0501	-0.922593	-5.340717928531321
78	B1-1	1.40005	3.85796e-06	0.0241122	-13.0102	-7.26245	-1.39803	-5.798019259959689
79	B1-1	1.60005	5.31023e-06	0.0331889	-6.908	-7.49389	-1.16769	-3.518314858280931
80	B1-1	1.80003	7.0382e-06	0.0439888	-4.56565	-4.66922	-1.15073	-2.6159613356127016
81	B1-1	2.00002	9.33612e-06	0.0583507	-0.578182	-4.45094	-0.214781	-0.3680864154157534
82	B1-1	2.20033	1.3355e-05	0.0834688	-1.29795	-2.7163	-0.758785	-0.9090642251955222
83	B1-1	2.40036	1.67714e-05	0.104821	-1.4014	-1.83437	-1.12238	-1.0707587220118104
84	B1-1	2.60029	0.000603237	3.77023	-0.0251766	-0.0404518	-0.785663	-0.02083859605382165
85	B1-1	2.80036	0.000801991	5.01244	-0.0162852	-0.0406674	-0.727622	-0.014516323387412119
86	B1-1	3.00023	0.000137424	0.8589	-0.0848951	-0.0385428	-0.696353	-0.08107497962510188
87	B1-1	3.20024	0.000148458	0.927863	7.72025e-05	-0.111184	0.000729706	7.8643722187435e-05
88	B1-1	3.40022	8.79805e-05	0.549878	0.0480992	-0.194238	0.28626	0.05205882032014375
89	B1-1	3.60026	0.000113879	0.711744	0.0803681	-0.16133	0.655528	0.09210165452747054
90	B1-1	3.80026	0.000153304	0.95815	0.164363	-0.248378	1.90503	0.19882377498304024
91	B1-1	4.00021	0.000169032	1.05645	0.189167	-0.0941791	2.54465	0.24086800132519287
92	B1-1	4.20018	0.000190003	1.18752	0.226967	0.0665932	3.60347	0.30344499461061714
93	B1-1	4.40017	0.000202871	1.26794	0.245864	0.00731153	4.36631	0.344362509267
94	B1-1	4.60017	0.000205613	1.28508	0.333141	0.066487	6.26877	0.4878116537491829
95	B1-1	4.80051	0.000233711	1.46069	0.366259	-0.0322482	8.17496	0.5596642682567827
96	B1-1	5.00045	0.000262799	1.64249	0.41063	0.018188	10.7353	0.6535991086703724
97	B1-1	5.20046	0.000316615	1.97884	0.410061	0.111402	13.4323	0.6787966687554324
98	B1-1	5.4005	0.000354019	2.21262	0.465523	0.197281	17.7065	0.8002503819001907
99	B1-1	5.60045	0.000419984	2.6249	0.474032	0.165382	22.1816	0.8450455255438303
100	B1-1	5.80053	0.000469808	2.9363	0.514499	0.249113	27.8935	0.9499540237714129
101	B1-1	6.00047	0.000545915	3.41197	0.515529	0.198277	33.5965	0.9846657502850258
102	B1-1	6.20046	0.000613781	3.83613	0.536445	0.289289	40.6156	1.0587649532210848
103	B1-1	6.40048	0.000701269	4.38293	0.544156	0.308484	48.5905	1.1086305279801412
104	B1-1	6.60047	0.000801107	5.00692	0.558854	0.355167	58.7887	1.1741489778147043
105	B1-1	6.80046	0.000840298	5.25186	0.613918	0.377643	69.7931	1.3289215630271942
106	B1-1	7.00046	0.000924203	5.77627	0.644868	0.411313	83.0032	1.4369688397529896
107	B1-1	7.20042	0.00100991	6.31194	0.677937	0.444263	98.0754	1.5538075456991036
108	B1-1	7.40044	0.00117227	7.32669	0.660832	0.460054	114.053	1.5566783909241417
109	B1-1	7.60046	0.00123979	7.74869	0.714795	0.518956	133.998	1.729298758886986
110	B1-1	7.80048	0.00141393	8.83706	0.710549	0.537143	155.91	1.76427454379624
111	B1-1	8.00044	0.00153165	9.57281	0.734545	0.558252	179.07	1.8706106148560349
112	B1-1	8.20033	0.0016626	10.3913	0.763904	0.591457	207.199	1.9939661062619696
113	B1-1	8.4004	0.00183011	11.4382	0.776335	0.627077	237.441	2.075859838086412
114	B1-1	8.60038	0.00200976	12.561	0.789635	0.654827	271.53	2.161690948172916
115	B1-1	8.80038	0.00221971	13.8732	0.796591	0.670956	309.573	2.2314462416745955
116	B1-1	9.00043	0.002451	15.3187	0.800388	0.69647	351.267	2.2930601160672905
117	B1-1	9.20033	0.00271741	16.9838	0.796914	0.716651	396.369	2.33380633309389
118	B1-1	9.40042	0.0029798	18.6238	0.806455	0.739047	449.412	2.4131058108441885
119	B1-1	9.6007	0.00331614	20.7259	0.799934	0.757152	506.664	2.4445934796558895
120	B1-1	9.80067	0.00362455	22.6534	0.804362	0.770119	568.449	2.509331932513441
121	B1-1	10.0007	0.00400156	25.0098	0.802618	0.791202	638.997	2.554986445313437
122	B1-1	10.2007	0.00437203	27.3252	0.805397	0.806157	714.584	2.615109861958924
123	B1-1	10.4007	0.00484238	30.2649	0.796938	0.815552	798.502	2.6383764691110825
124	B1-1	10.6007	0.00534122	33.3826	0.797764	0.832031	898.627	2.6919023682996532
125	B1-1	10.8006	0.00590805	36.9253	0.784391	0.836563	995.76	2.69668763693186
126	B1-1	11.0006	0.00650376	40.6485	0.777544	0.845544	1106.72	2.722658892702068
127	B1-1	11.2006	0.00720232	45.0145	0.765884	0.845159	1229.16	2.7305868109164826
128	B1-1	11.4007	0.00789836	49.3648	0.764061	0.860507	1368.76	2.772744951868538
129	B1-1	11.6006	0.0087029	54.3931	0.755825	0.868787	1518.09	2.7909606181666424
130	B1-1	11.8005	0.00955677	59.7298	0.751798	0.880979	1686.72	2.8239170397356093
131	B1-1	12.0006	0.0105993	66.2456	0.748692	0.892397	1894.58	2.859933338968928
132	B3-1	-0.999971	-3.99509e-07	-0.00249693	62.2116	52.4734	0.494443	-19.802036901314814
133	B3-1	-0.799992	-2.79325e-07	-0.00174578	-139.138	114.135	-0.618543	35.43075301584392
134	B3-1	-0.599965	-1.68941e-07	-0.00105588	-229.018	-51.5856	-0.461808	43.736788271394474
135	B3-1	-0.399958	-1.01129e-07	-0.000632056	-825.24	114.047	-0.664049	105.06173503613604
136	B3-1	-0.200003	-3.96813e-08	-0.000248008	-6009.93	-262.243	-0.948904	382.6102383794072
137	B3-1	7.59363e-05	3.13466e-08	0.000195916	4643490.0	451.499	0.219894	112.23891872026789
138	B3-1	0.200072	7.11231e-08	0.000444519	236.45	-195.497	0.066937	15.058298970347725
139	B3-1	0.400006	1.0289e-07	0.000643062	440.235	20.4495	0.360458	56.053382100015234
140	B3-1	0.600003	2.21501e-07	0.00138438	-2.07313	59.0563	-0.00548134	-0.39594186567271994
141	B3-1	0.80002	3.65847e-07	0.00228654	-34.7361	-2.28528	-0.202261	-8.845723232482266
142	B3-1	1.00002	5.6741e-07	0.00354631	-57.8003	-1.34022	-0.652479	-18.398814542439887
143	B3-1	1.20003	8.09903e-07	0.00506189	-13.3664	18.9985	-0.258445	-5.105701625282256
144	B3-1	1.40004	1.08584e-06	0.0067865	-21.0592	22.9819	-0.63691	-9.384955426213807
145	B3-1	1.60004	1.47217e-06	0.00920106	-5.72973	-8.99066	-0.268505	-2.9181963817212364
146	B3-1	1.80002	1.8786e-06	0.0117412	-8.71457	-2.86039	-0.586257	-4.993160835349028
147	B3-1	2.00001	2.30159e-06	0.0143849	-7.37164	-7.01473	-0.675079	-4.692969711294483
148	B3-1	2.20024	3.02683e-06	0.0189177	-7.02609	-3.24422	-0.930897	-4.920772609778145
149	B3-1	2.40023	3.84919e-06	0.0240574	-4.57909	1.36993	-0.841649	-3.4985035789403676
150	B3-1	2.60019	5.73447e-06	0.0358404	-0.103906	-3.61287	-0.0308225	-0.08599931920402673
151	B3-1	2.80016	7.8239e-06	0.0488994	-0.305467	-3.10805	-0.133138	-0.27226918939700695
152	B3-1	3.00012	8.62301e-06	0.0538938	-0.252175	-1.3966	-0.129786	-0.24081805328256686
153	B3-1	3.20023	1.16788e-05	0.0729925	-0.0811876	0.180149	-0.060367	-0.08270301743329793
154	B3-1	3.40013	1.43506e-05	0.0896913	-0.485236	-0.837154	-0.47103	-0.5251679928822528
155	B3-1	3.60016	1.66225e-05	0.103891	-0.25989	-0.403602	-0.309412	-0.29782368058830894
156	B3-1	3.80011	2.13676e-05	0.133547	0.0979859	-0.15054	0.158287	0.11852531318562005
157	B3-1	4.00003	2.98654e-05	0.186659	0.112889	-0.798827	0.268296	0.14373590343889125
158	B3-1	4.20005	3.31026e-05	0.206891	0.503134	0.0131335	1.39165	0.6726488827450204
159	B3-1	4.39999	4.93539e-05	0.308462	0.44157	-0.182573	1.90767	0.6184457080612846
160	B3-1	4.6	5.23175e-05	0.326984	0.66306	0.189834	3.17459	0.9708701343184988
161	B3-1	4.80031	5.94088e-05	0.371305	0.740629	-0.219184	4.20195	1.1316707289155814
162	B3-1	5.00027	7.03097e-05	0.439436	0.721693	-0.163823	5.04768	1.1486723891533692
163	B3-1	5.2003	8.35784e-05	0.522365	0.72351	0.151046	6.25601	1.1976319240377897
164	B3-1	5.40025	9.93378e-05	0.620861	0.727716	0.21597	7.76641	1.2509096238932709
165	B3-1	5.60029	0.000111651	0.697819	0.863291	0.415457	10.7389	1.5389234171038622
166	B3-1	5.80033	0.000136171	0.851069	0.836784	0.419432	13.1486	1.54495111442198
167	B3-1	6.00028	0.000167913	1.04946	0.85242	0.247116	17.086	1.6280753911535453
168	B3-1	6.20028	0.000202715	1.26697	0.792524	0.502843	19.8171	1.5641333259666763
169	B3-1	6.40036	0.000232839	1.45524	0.832734	0.333601	24.6886	1.696531156372832
170	B3-1	6.60029	0.000272917	1.70573	0.801551	0.450002	28.7246	1.6840062612488496
171	B3-1	6.80025	0.000312922	1.95576	0.820567	0.453862	34.738	1.7761893074814907
172	B3-1	7.00026	0.000366672	2.2917	0.82095	0.546807	41.9217	1.829283937688179
173	B3-1	7.20024	0.000423314	2.64571	0.811062	0.529103	49.1806	1.8588809809087163
174	B3-1	7.40029	0.000472984	2.95615	0.826786	0.526382	57.5729	1.9475635539468563
175	B3-1	7.6003	0.000538325	3.36453	0.839285	0.636784	68.3148	2.0304411017289192
176	B3-1	7.80032	0.000612477	3.82798	0.83472	0.618655	79.3365	2.072542176291412
177	B3-1	8.00034	0.00069918	4.36988	0.83375	0.585401	92.7819	2.1232139097641123
178	B3-1	8.20019	0.000793816	4.96135	0.831819	0.655816	107.722	2.1712235581041446
179	B3-1	8.4003	0.000894572	5.59108	0.826408	0.633748	123.548	2.209734076421729
180	B3-1	8.60022	0.00100681	6.29256	0.833535	0.683413	143.586	2.2818375986879746
181	B3-1	8.80027	0.00113409	7.08806	0.823363	0.672692	163.48	2.306413884758312
182	B3-1	9.00032	0.0012705	7.94062	0.820812	0.721583	186.727	2.3515418191526605
183	B3-1	9.20025	0.00142362	8.89763	0.814242	0.721102	212.167	2.38453385901639
184	B3-1	9.40024	0.00158548	9.90925	0.815838	0.743876	241.899	2.4411433761384567
185	B3-1	9.60056	0.00177	11.0625	0.805642	0.752829	272.359	2.4620022598870053
186	B3-1	9.80057	0.00195477	12.2173	0.810109	0.769851	308.76	2.5272359686673815
187	B3-1	10.0006	0.00216458	13.5286	0.80571	0.790156	346.983	2.5648108451724494
188	B3-1	10.2006	0.00240495	15.0309	0.800179	0.794702	390.525	2.5981478155000692
189	B3-1	10.4006	0.00267007	16.6879	0.792105	0.802347	437.617	2.6223611119433845
190	B3-1	10.6005	0.00295927	18.4954	0.792805	0.822983	494.775	2.675124625582577
191	B3-1	10.8005	0.00328279	20.5174	0.779217	0.823479	549.637	2.6788823145232827
192	B3-1	11.0005	0.00365058	22.8161	0.768864	0.837797	614.263	2.692234869237074
193	B3-1	11.2005	0.00403371	25.2107	0.760329	0.840434	683.398	2.71074583411012
194	B3-1	11.4006	0.0044627	27.8919	0.753205	0.844842	762.375	2.7333204263603412
195	B3-1	11.6006	0.00493828	30.8642	0.743736	0.851002	847.628	2.74631450029484
196	B3-1	11.8006	0.00545437	34.0898	0.736969	0.8613	943.687	2.7682385933622378
197	B3-1	12.0005	0.00602452	37.6532	0.730501	0.86984	1050.68	2.7904135637874075
198	B4-1	-0.999981	-1.09535e-05	-0.0684594	1.42665	0.66247	0.31088	-0.4541085665372469
199	B4-1	-0.799998	-4.26398e-06	-0.0266499	13.2962	1.77042	0.902325	-3.3858476016795565
200	B4-1	-0.599972	-4.18878e-06	-0.0261799	2.99363	0.641566	0.149674	-0.5717134137257973
201	B4-1	-0.399963	-4.38758e-06	-0.0274224	20.2538	4.7896	0.707102	-2.5785562168154503
202	B4-1	-0.199962	-5.43617e-06	-0.0339761	3.29805	3.31597	0.0713227	-0.20992020861723387
203	B4-1	5.30243e-05	1.26362e-10	7.89763e-07	9088870000.0	44041.1	1.21152	153402.9829201925
204	B4-1	0.200043	3.89998e-06	0.0243749	0.704414	-3.97785	0.0109331	0.04485392760585684
205	B4-1	0.400039	8.50363e-06	0.0531477	1.85466	-1.05147	0.125517	0.23616638161199824
206	B4-1	0.599986	2.6359e-06	0.0164744	18.8739	-1.02928	0.593831	3.6045682999077355
207	B4-1	0.800004	3.0803e-06	0.0192519	5.62547	1.74977	0.275787	1.4325183488382964
208	B4-1	1.00001	3.82151e-06	0.0238844	0.401872	2.46363	0.0305532	0.12792115355629616
209	B4-1	1.20001	5.05568e-06	0.031598	4.74765	1.44286	0.573025	1.8134850306981456
210	B4-1	1.40002	7.8582e-06	0.0491138	0.545304	0.436151	0.119351	0.24300909316729719
211	B4-1	1.60003	9.96693e-06	0.0622933	0.552479	3.40746	0.175281	0.2813801805330589
212	B4-1	1.80001	1.40398e-05	0.0877488	1.22714	0.408056	0.616962	0.7031002133362507
213	B4-1	2.0	1.73768e-05	0.108605	0.769062	0.864111	0.53173	0.4895999263385664
214	B4-1	2.20011	1.9544e-05	0.12215	0.440789	-0.22613	0.377068	0.3086925910765453
215	B4-1	2.40009	2.24418e-05	0.140261	0.2707	-0.0877961	0.29007	0.20680730923064855
216	B4-1	2.60012	2.3283e-05	0.145519	0.790975	0.929056	0.952632	0.6546444106955105
217	B4-1	2.80006	2.45968e-05	0.15373	0.180115	-0.0107004	0.246789	0.1605340532101737
218	B4-1	3.00006	2.52287e-05	0.157679	0.410025	-0.164977	0.617397	0.3915530920414259
219	B4-1	3.20007	2.85191e-05	0.178244	0.360274	-0.0608409	0.654122	0.3669812167590493
220	B4-1	3.40001	2.91992e-05	0.182495	0.461805	0.0338214	0.912095	0.49979177511712647
221	B4-1	3.60004	3.13921e-05	0.196201	0.255955	-0.870814	0.575467	0.29330482515379636
222	B4-1	3.80001	4.20739e-05	0.262962	0.253131	0.699749	0.805143	0.30618226207588933
223	B4-1	3.99998	3.69417e-05	0.230886	0.456209	0.380595	1.34112	0.5808580858085809
224	B4-1	4.19995	4.38353e-05	0.273971	0.521179	-0.0354868	1.90891	0.6967562260239222
225	B4-1	4.39989	5.14357e-05	0.321473	0.542776	0.580618	2.44375	0.7601727050172176
226	B4-1	4.59992	6.09122e-05	0.380701	0.380254	0.362791	2.11962	0.5567676470510978
227	B4-1	4.80026	7.30411e-05	0.456507	0.487056	0.416177	3.39735	0.7442054557761436
228	B4-1	5.00028	8.88524e-05	0.555327	0.535313	-0.0407083	4.73153	0.8520259234649135
229	B4-1	5.20026	0.000105266	0.657913	0.507083	0.245649	5.52233	0.8393708590649525
230	B4-1	5.4003	0.000117976	0.73735	0.484326	0.323463	6.13875	0.8325422119753171
231	B4-1	5.6003	0.000125969	0.787306	0.534679	0.186819	7.5041	0.9531363916952241
232	B4-1	5.80037	0.000151159	0.944744	0.538059	0.326045	9.38534	0.9934267907496632
233	B4-1	6.00035	0.000169662	1.06039	0.583461	0.274103	11.8169	1.114391874687615
234	B4-1	6.20038	0.000157917	0.986981	0.7041	0.404168	13.7155	1.3896417458897385
235	B4-1	6.40039	0.000196174	1.22609	0.668623	0.466758	16.7017	1.3621920087432406
236	B4-1	6.60029	0.000206787	1.29242	0.756296	0.52454	20.5356	1.5889262004611504
237	B4-1	6.80025	0.000240694	1.50434	0.742701	0.496326	24.1843	1.607635242033051
238	B4-1	7.00027	0.000281601	1.76001	0.710125	0.490073	27.8493	1.5823376003545433
239	B4-1	7.20025	0.000320619	2.00387	0.720542	0.54582	33.0923	1.6514195032611898
240	B4-1	7.40025	0.000361873	2.26171	0.726434	0.558136	38.7016	1.7111654456141594
241	B4-1	7.60018	0.000411517	2.57198	0.747426	0.529624	46.5061	1.808182800799384
242	B4-1	7.80017	0.000463113	2.89446	0.751075	0.565615	53.9765	1.8648210719788838
243	B4-1	8.00018	0.00052379	3.27369	0.759746	0.595466	63.3367	1.934718925738234
244	B4-1	8.20011	0.000590834	3.69271	0.76408	0.655565	73.6468	1.9943835286280265
245	B4-1	8.40017	0.000667611	4.17257	0.763199	0.630294	85.149	2.0406847578350993
246	B4-1	8.60013	0.000742689	4.64181	0.77843	0.651672	98.9149	2.130955381629149
247	B4-1	8.80017	0.00083378	5.21113	0.766262	0.658591	111.854	2.146444245298045
248	B4-1	9.00016	0.000934822	5.84264	0.768709	0.703737	128.668	2.2022236523215533
249	B4-1	9.20009	0.00105321	6.58256	0.768539	0.69053	148.151	2.2506593179553245
250	B4-1	9.40016	0.00116479	7.27994	0.768569	0.712065	167.416	2.2996892831534326
251	B4-1	9.60047	0.00129685	8.10531	0.766535	0.727206	189.865	2.342476722050113
252	B4-1	9.80048	0.0014459	9.03688	0.760829	0.745171	214.488	2.3734740308602085
253	B4-1	10.0005	0.00160715	10.0447	0.758527	0.74376	242.538	2.4145867970173325
254	B4-1	10.2005	0.0017855	11.1594	0.754227	0.751514	273.284	2.4489130239977057
255	B4-1	10.4005	0.00198124	12.3827	0.74894	0.771648	307.021	2.479435018210891
256	B4-1	10.6005	0.00219481	13.7176	0.744816	0.790801	344.748	2.5131801481308687
257	B4-1	10.8004	0.00243557	15.2223	0.744161	0.797987	389.437	2.558332183704171
258	B4-1	11.0004	0.00270398	16.8999	0.730239	0.804732	432.123	2.5569559583192802
259	B4-1	11.2004	0.00299042	18.6901	0.723557	0.811163	482.135	2.5796277173476865
260	B4-1	11.4004	0.00330365	20.6478	0.724951	0.824688	543.192	2.6307500072646963
261	B4-1	11.6004	0.0036664	22.915	0.708781	0.822162	599.729	2.617189613790094
262	B4-1	11.8004	0.0040454	25.2837	0.704373	0.824367	668.946	2.6457599164679224
263	B4-1	12.0004	0.00447573	27.9733	0.695726	0.835741	743.41	2.6575698970089334
264	B5-1	-0.999988	-2.12724e-06	-0.0132952	0.399267	5.45308	0.0168968	-0.12708947590107708
265	B5-1	-0.800003	-1.2125e-06	-0.00757812	-28.7895	-9.17253	-0.555569	7.331224630911096
266	B5-1	-0.599978	-7.16109e-07	-0.00447568	-93.5079	-35.6948	-0.799269	17.858046151646228
267	B5-1	-0.399964	-2.4612e-07	-0.00153825	-587.654	-75.3689	-1.15085	74.81553713635626
268	B5-1	-0.200008	-5.57958e-08	-0.000348724	-1765.65	-227.141	-0.391998	112.4092405455317
269	B5-1	4.57287e-05	2.61537e-08	0.000163461	-32182700.0	670.418	-0.765729	-468.44751959182923
270	B5-1	0.200034	9.10453e-08	0.000569033	-1960.18	228.21	-0.710212	-124.81033613164789
271	B5-1	0.399973	3.06923e-07	0.00191827	-142.343	28.8466	-0.347637	-18.122422808051006
272	B5-1	0.599975	7.72438e-07	0.00482774	-11.5768	-4.6062	-0.106737	-2.2109102810010484
273	B5-1	0.799988	1.3326e-06	0.00832875	-26.6824	14.9991	-0.565898	-6.794512982140178
274	B5-1	0.999991	2.09056e-06	0.013066	-11.7831	9.47813	-0.49006	-3.7506505433950714
275	B5-1	1.20001	2.85164e-06	0.0178228	-9.49518	0.757796	-0.646417	-3.626910474224028
276	B5-1	1.40001	3.7545e-06	0.0234656	-6.71528	-2.00899	-0.702227	-2.99258062866494
277	B5-1	1.60001	5.02558e-06	0.0314099	-2.94203	-0.955947	-0.470636	-1.498368348832693
278	B5-1	1.79999	6.79419e-06	0.0424637	-0.62202	-2.10766	-0.151336	-0.3563891041053888
279	B5-1	1.99998	7.90225e-06	0.0493891	-2.75998	-1.61254	-0.867786	-1.7570395087175104
280	B5-1	2.20003	1.00877e-05	0.0630481	-1.44079	-1.18405	-0.636139	-1.008974100726271
281	B5-1	2.39999	1.28e-05	0.08	-2.00389	-1.25723	-1.22468	-1.53085
282	B5-1	2.59994	1.32838e-05	0.0830238	-0.630518	-0.385695	-0.433225	-0.5218082043944026
283	B5-1	2.79992	1.58851e-05	0.0992819	-1.46703	-1.29955	-1.29809	-1.3074790067474533
284	B5-1	2.99986	1.6916e-05	0.105725	-0.893162	0.544989	-0.901694	-0.8528673445258926
285	B5-1	3.19992	1.8356e-05	0.114725	-0.867019	-1.35285	-1.01316	-0.8831205055567664
286	B5-1	3.39989	2.05394e-05	0.128371	-0.609551	-0.416292	-0.846823	-0.659668460945229
287	B5-1	3.59992	2.097e-05	0.131063	-0.41603	-0.924496	-0.624808	-0.47672340782677025
288	B5-1	3.79989	2.3842e-05	0.149012	-0.360036	-0.13458	-0.648917	-0.43547969291063804
289	B5-1	3.99984	2.9573e-05	0.184831	-0.282229	0.29739	-0.664155	-0.35933095638718615
290	B5-1	4.19984	3.4443e-05	0.215269	-0.249506	0.374088	-0.718034	-0.33355197450631535
291	B5-1	4.39979	4.47478e-05	0.279674	0.164748	-0.318788	0.64529	0.23072934917082036
292	B5-1	4.59978	4.8076e-05	0.300475	0.138689	-0.22586	0.610153	0.20306281720609035
293	B5-1	4.80013	4.52299e-05	0.282687	0.237768	-0.153043	1.02698	0.363292263174465
294	B5-1	5.00013	5.22326e-05	0.326454	0.391228	-0.533636	2.03274	0.622672719586833
295	B5-1	5.20009	6.40819e-05	0.400512	0.355903	-0.259639	2.35943	0.5891034475870887
296	B5-1	5.40006	7.49532e-05	0.468457	0.493161	-0.0438497	3.97107	0.8476914636775627
297	B5-1	5.60005	9.23663e-05	0.577289	0.463204	0.0967219	4.76659	0.8256852287155999
298	B5-1	5.80017	0.000100944	0.6309	0.515673	0.148448	6.00656	0.9520621334601364
299	B5-1	6.0001	0.000122575	0.766094	0.513289	0.170443	7.51021	0.9803248687497877
300	B5-1	6.20015	0.00013556	0.84725	0.547269	0.242707	9.15091	1.0800719976394215
301	B5-1	6.40019	0.000155253	0.970331	0.559922	0.423849	11.0685	1.1406932273626216
302	B5-1	6.6001	0.000168992	1.0562	0.629389	0.309074	13.9658	1.3222685097519409
303	B5-1	6.80013	0.000196329	1.22706	0.60914	0.413947	16.1789	1.3185092823496811
304	B5-1	7.00005	0.000228473	1.42796	0.619363	0.498228	19.7066	1.380052662539567
305	B5-1	7.20004	0.000226523	1.41577	0.718241	0.486705	23.3049	1.646093645154227
306	B5-1	7.40005	0.000260414	1.62759	0.699727	0.418094	26.8261	1.6482099300192306
307	B5-1	7.6	0.000297409	1.85881	0.715135	0.462756	32.1577	1.7300154399857974
308	B5-1	7.80018	0.000340596	2.12872	0.720149	0.549536	38.0624	1.7880416400466008
309	B5-1	8.00011	0.00038439	2.40244	0.715574	0.513531	43.7777	1.8222182447844695
310	B5-1	8.20004	0.000436779	2.72987	0.723065	0.522222	51.5211	1.8873096521079755
311	B5-1	8.40007	0.000494958	3.09349	0.718603	0.519928	59.4388	1.921415617959004
312	B5-1	8.60002	0.00055617	3.47606	0.718058	0.584874	68.3277	1.9656651496234239
313	B5-1	8.79999	0.000623791	3.89869	0.727549	0.601427	79.4536	2.0379563391805964
314	B5-1	9.00004	0.000700643	4.37902	0.728162	0.628608	91.3481	2.0860397988591055
315	B5-1	9.19994	0.00078682	4.91763	0.72156	0.635132	103.911	2.1130300571616814
316	B5-1	9.39997	0.000880321	5.50201	0.72014	0.640844	118.554	2.154739813268242
317	B5-1	9.60026	0.000986129	6.16331	0.721858	0.664448	135.956	2.2058926128979395
318	B5-1	9.80022	0.00110097	6.88106	0.720709	0.661781	154.704	2.2482582625351326
319	B5-1	10.0003	0.00122694	7.66837	0.709139	0.697013	173.1	2.257324568324168
320	B5-1	10.2003	0.00136579	8.53619	0.709162	0.708377	196.55	2.3025494980781827
321	B5-1	10.4004	0.00152379	9.52369	0.701425	0.717456	221.15	2.3221041424069875
322	B5-1	10.6004	0.00169028	10.5642	0.696146	0.736351	248.148	2.348952121315386
323	B5-1	10.8002	0.00187788	11.7368	0.694746	0.739863	280.321	2.3883937700224935
324	B5-1	11.0003	0.00208322	13.0201	0.685292	0.740956	312.425	2.3995591431709435
325	B5-1	11.2003	0.00230594	14.4121	0.679021	0.751291	348.892	2.4208269440262002
326	B5-1	11.4003	0.00254455	15.9034	0.676439	0.756914	390.378	2.4546826464781115
327	B5-1	11.6003	0.00281276	17.5798	0.669737	0.771626	434.747	2.4729917291436765
328	B5-1	11.8002	0.00310463	19.4039	0.663841	0.773951	483.83	2.493467808017976
329	B5-1	12.0002	0.0034333	21.4581	0.658917	0.786045	540.084	2.516923679170103
330	C1-1	-0.999969	-3.09866e-06	-0.0193666	-7.66016	6.76116	-0.472203	2.4382338665537575
331	C1-1	-0.799984	-1.92402e-06	-0.0120251	4.42859	4.69709	0.135608	-1.127707877689167
332	C1-1	-0.599958	-1.05962e-06	-0.00662262	8.02244	15.073	0.101463	-1.5320673691076945
333	C1-1	-0.399947	-4.91952e-07	-0.0030747	-38.548	-3.80824	-0.150889	4.9074381240446225
334	C1-1	-0.199987	-1.29689e-07	-0.000810556	-158.82	8.37172	-0.0819484	10.11014661540967
335	C1-1	9.49621e-05	8.75831e-11	5.47394e-07	1961130000.0	8632.6	0.324494	59279.78750223787
336	C1-1	0.200087	1.09452e-07	0.000684075	-1394.77	-30.3261	-0.607679	-88.83221868947118
337	C1-1	0.400035	3.91651e-07	0.00244782	-108.138	8.90454	-0.33706	-13.769803335212558
338	C1-1	0.600031	9.44264e-07	0.00590165	-31.7526	-4.05068	-0.357913	-6.064625994425288
339	C1-1	0.800048	2.03103e-06	0.0126939	-9.27232	-5.29386	-0.299744	-2.361323155216285
340	C1-1	1.00005	3.34566e-06	0.0209104	-8.40163	3.99327	-0.559239	-2.6744538602800523
341	C1-1	1.20006	5.30447e-06	0.0331529	-3.90923	-3.63476	-0.49507	-1.4932931960703288
342	C1-1	1.40006	8.33164e-06	0.0520727	2.04852	0.674146	0.475387	0.9129294236711367
343	C1-1	1.60006	1.03224e-05	0.064515	1.25828	1.79884	0.413452	0.6408618150817639
344	C1-1	1.80004	8.47044e-06	0.0529403	0.419286	1.21847	0.127183	0.24023853283793253
345	C1-1	2.00004	1.22688e-05	0.07668	-0.397402	-0.896523	-0.194	-0.25299947835159103
346	C1-1	2.20053	1.51879e-05	0.0949244	-0.182737	0.439907	-0.121502	-0.1279987021250595
347	C1-1	2.40049	1.88425e-05	0.117766	-0.00892854	1.79402	-0.00803431	-0.006822266188883039
348	C1-1	2.60049	2.48552e-05	0.155345	-0.168445	-0.0214418	-0.216601	-0.13943223148475972
349	C1-1	2.80049	3.16163e-05	0.197602	-0.119329	0.67439	-0.210194	-0.10637240513759982
350	C1-1	3.00038	3.46329e-05	0.216456	-0.0351059	-0.0798898	-0.072573	-0.03352783013637876
351	C1-1	3.20047	4.02637e-05	0.251648	0.0541886	0.480156	0.13892	0.05520409460834182
352	C1-1	3.40035	4.56262e-05	0.285164	0.316125	0.507431	0.975725	0.3421627554670295
353	C1-1	3.60035	5.31306e-05	0.332066	0.41405	0.369349	1.57569	0.47451109116862317
354	C1-1	3.80032	6.11112e-05	0.381945	0.419044	0.113617	1.93612	0.5069106808571915
355	C1-1	4.00031	7.15252e-05	0.447033	0.477252	0.30161	2.71663	0.6077023396483033
356	C1-1	4.20027	8.89446e-05	0.555904	0.530194	0.328013	3.9406	0.7088634008749712
357	C1-1	4.40028	9.99851e-05	0.624907	0.463191	0.347667	4.05421	0.6487701369963851
358	C1-1	4.60028	0.000114542	0.715888	0.575689	0.228295	6.03486	0.8429894061640928
359	C1-1	4.80061	0.000136611	0.853819	0.623511	0.441081	8.13498	0.9527757053895499
360	C1-1	5.00062	0.000157859	0.986619	0.648998	0.455203	10.1922	1.0330431503954414
361	C1-1	5.20065	0.000190637	1.19148	0.605783	0.325691	11.9485	1.002828415080404
362	C1-1	5.40065	0.000228943	1.43089	0.621011	0.39685	15.2758	1.0675733284878643
363	C1-1	5.60057	0.000271127	1.69454	0.612796	0.392818	18.5119	1.0924439670943147
364	C1-1	5.80065	0.000317693	1.98558	0.621816	0.395305	22.7969	1.1481229665891077
365	C1-1	6.00058	0.000367184	2.2949	0.618967	0.328912	27.1315	1.1822519499760338
366	C1-1	6.20063	0.000407149	2.54468	0.636269	0.426772	31.9566	1.2558199852240755
367	C1-1	6.40065	0.000477455	2.98409	0.633766	0.379778	38.5314	1.291227811493621
368	C1-1	6.60063	0.00052991	3.31194	0.645962	0.419114	44.9494	1.3571924612160848
369	C1-1	6.80062	0.000589845	3.68653	0.661372	0.442626	52.7791	1.4316742302381915
370	C1-1	7.00056	0.000653457	4.08411	0.683704	0.46573	62.2226	1.523528994077045
371	C1-1	7.20053	0.000741882	4.63676	0.689199	0.456732	73.2443	1.5796439755346405
372	C1-1	7.40054	0.000819848	5.12405	0.697545	0.490725	84.1975	1.6431826387330333
373	C1-1	7.60049	0.000923617	5.77261	0.701526	0.540269	97.9732	1.6972080220212349
374	C1-1	7.80053	0.00101946	6.37162	0.719813	0.515651	113.879	1.7872848663291283
375	C1-1	8.00052	0.00113699	7.10619	0.714604	0.549876	129.321	1.8198359458443978
376	C1-1	8.20048	0.00125871	7.86694	0.720483	0.585397	147.951	1.8806677056136185
377	C1-1	8.4005	0.00138796	8.67475	0.726546	0.608709	168.529	1.9427533934695524
378	C1-1	8.60048	0.00154326	9.64538	0.726492	0.615421	191.833	1.9888589148379847
379	C1-1	8.8005	0.0017062	10.6638	0.725078	0.637448	216.597	2.0311427446126147
380	C1-1	9.00051	0.00188955	11.8097	0.720804	0.644454	243.878	2.0650651583020734
381	C1-1	9.20047	0.00209379	13.0862	0.716036	0.649061	274.415	2.0969800247589068
382	C1-1	9.40053	0.00231226	14.4516	0.713693	0.663269	308.625	2.1355766835506107
383	C1-1	9.60079	0.00255592	15.9745	0.707184	0.668001	345.237	2.1611756236501924
384	C1-1	9.8008	0.00278739	17.4212	0.707313	0.684671	384.416	2.206598856565564
385	C1-1	10.0008	0.0030694	19.1837	0.700146	0.693708	427.57	2.2288192580159194
386	C1-1	10.2009	0.0033768	21.105	0.694823	0.702808	476.155	2.256124141198768
387	C1-1	10.4008	0.00370206	23.1379	0.688113	0.715606	527.108	2.2781151271290825
388	C1-1	10.6008	0.00405673	25.3546	0.688043	0.725182	588.654	2.321685216883721
389	C1-1	10.8007	0.00444814	27.8009	0.676144	0.732133	646.249	2.324561435061455
390	C1-1	11.0008	0.00487784	30.4865	0.666429	0.740201	711.436	2.333609958506224
391	C1-1	11.2007	0.00532575	33.2859	0.660144	0.743044	783.42	2.353609185871495
392	C1-1	11.4007	0.00582066	36.3791	0.652454	0.744731	861.358	2.367727623827967
393	C1-1	11.6007	0.00634953	39.6846	0.644245	0.749068	944.076	2.3789480050195793
394	C1-1	11.8007	0.00692191	43.2619	0.63739	0.755421	1035.78	2.394208298757105
395	C1-1	12.0007	0.00754591	47.1619	0.629859	0.7575	1134.73	2.406031139542724
396	C2-1	-0.999962	-1.05156e-07	-0.000657225	228.578	-68.3777	0.478171	-72.7560576667047
397	C2-1	-0.799978	-6.01023e-08	-0.000375639	304.996	-358.626	0.291738	-77.664459760568
398	C2-1	-0.599938	-5.05228e-09	-3.15768e-05	4534.1	1365.27	0.273411	-865.8603785057385
399	C2-1	-0.399926	1.41782e-08	8.86138e-05	-1235.79	-359.262	-0.139404	-157.3163547889832
400	C2-1	-0.199966	3.12984e-08	0.000195615	2767.54	138.071	0.34459	176.1572476548322
401	C2-1	0.000118637	4.06487e-08	0.000254054	1867030.0	-363.735	0.179122	70.505483086273
402	C2-1	0.200115	4.18699e-08	0.000261687	-3164.74	-146.638	-0.527533	-201.5893032515945
403	C2-1	0.400069	5.25103e-08	0.000328189	-1143.33	-207.389	-0.47784	-145.5990298273251
404	C2-1	0.600069	7.50316e-08	0.000468947	-48.8281	-222.535	-0.0437366	-9.326555026474207
405	C2-1	0.800076	9.6874e-08	0.000605462	-49.6586	-192.411	-0.0765708	-12.646673119039676
406	C2-1	1.00005	9.28029e-08	0.000580018	-235.639	25.2779	-0.435072	-75.01008589388606
407	C2-1	1.20006	1.50132e-07	0.000938325	-164.782	-161.717	-0.590629	-62.94503503583512
408	C2-1	1.40007	2.02779e-07	0.00126737	-10.111	-272.895	-0.0571078	-4.506008505803356
409	C2-1	1.60007	2.7221e-07	0.00170131	-17.9622	-66.7943	-0.155644	-9.148479700936338
410	C2-1	1.80006	3.79242e-07	0.00237026	29.7738	-42.1575	0.404359	17.05968965429953
411	C2-1	2.00005	5.72158e-07	0.00357599	-1.88818	-45.2559	-0.0429862	-1.202078305588103
412	C2-1	2.20056	6.68805e-07	0.00418003	0.175646	-10.3667	0.00514281	0.12303284904653793
413	C2-1	2.40054	1.11659e-06	0.00697869	-5.4429	-18.779	-0.290244	-4.1590040537694035
414	C2-1	2.60054	2.59946e-06	0.0162466	-4.08495	-1.60224	-0.549368	-3.3814336538106433
415	C2-1	2.80045	4.65981e-06	0.0291238	-1.59131	-5.75134	-0.413125	-1.418513380808823
416	C2-1	3.00041	6.25634e-06	0.0391021	0.557293	-4.09488	0.20812	0.5322476286439859
417	C2-1	3.20049	8.09565e-06	0.0505978	-0.560523	-2.79123	-0.288929	-0.5710307562779409
418	C2-1	3.40034	2.78362e-05	0.173976	-0.0134619	-0.0531902	-0.0253495	-0.014570687910976227
419	C2-1	3.60043	3.51255e-05	0.219534	0.303703	-0.0859164	0.764112	0.34806089261799994
420	C2-1	3.80047	3.49789e-05	0.218618	0.496195	-0.771781	1.31228	0.6002616435975079
421	C2-1	4.00043	2.89681e-05	0.181051	0.633522	-1.1997	1.46056	0.8067119209504504
422	C2-1	4.20041	3.73167e-05	0.233229	0.698028	-0.454161	2.1767	0.9332887419660505
423	C2-1	4.40037	4.72108e-05	0.295067	0.689213	-0.434417	2.84849	0.965370576852037
424	C2-1	4.60035	6.28444e-05	0.392777	0.570839	-0.126056	3.28323	0.8359017966937984
425	C2-1	4.80068	7.81344e-05	0.48834	0.573374	-0.0241635	4.27871	0.8761743866977925
426	C2-1	5.00061	9.15879e-05	0.572424	0.701908	-0.285607	6.39545	1.1172574874568502
427	C2-1	5.20068	0.000108138	0.675863	0.679954	0.135745	7.60761	1.1256142147151125
428	C2-1	5.40064	0.000131581	0.822381	0.697801	0.0854889	9.86507	1.199574163313598
429	C2-1	5.60059	0.000158424	0.99015	0.709082	0.175049	12.5165	1.264101398777963
430	C2-1	5.80064	0.000190529	1.19081	0.691847	0.235193	15.2117	1.2774246101393172
431	C2-1	6.00063	0.000231439	1.44649	0.653439	0.242057	18.0538	1.2481109444240885
432	C2-1	6.20064	0.000256455	1.60284	0.688111	0.197135	21.7689	1.358145541663547
433	C2-1	6.40065	0.000287852	1.79907	0.688948	0.354028	25.2528	1.403658556921076
434	C2-1	6.60061	0.000325045	2.03153	0.698464	0.328756	29.8127	1.4674998646340442
435	C2-1	6.80064	0.000376019	2.35012	0.708536	0.380731	36.0455	1.5337727435194797
436	C2-1	7.00063	0.000430964	2.69353	0.70087	0.441599	42.0674	1.5617943739256663
437	C2-1	7.20059	0.000495485	3.09678	0.697312	0.405231	49.4944	1.5982536699410355
438	C2-1	7.40065	0.000560319	3.50199	0.693443	0.468086	57.2066	1.6335454984166144
439	C2-1	7.60052	0.0006311	3.94437	0.692457	0.470634	66.0792	1.6752789418842553
440	C2-1	7.80054	0.00070593	4.41206	0.699966	0.510519	76.6819	1.7380067360824647
441	C2-1	8.00052	0.000792891	4.95557	0.703674	0.55207	88.8041	1.792005763211901
442	C2-1	8.2005	0.000880303	5.50189	0.708622	0.556759	101.769	1.8497098269867263
443	C2-1	8.40055	0.000986138	6.16336	0.706754	0.560502	116.478	1.8898457983956802
444	C2-1	8.60049	0.00109827	6.86419	0.709811	0.594531	133.384	1.9431863045749023
445	C2-1	8.80058	0.00123202	7.70012	0.693714	0.566893	149.637	1.9433073770278906
446	C2-1	9.00056	0.00136254	8.51588	0.695775	0.602662	169.753	1.993370033396431
447	C2-1	9.20053	0.00151762	9.48513	0.691433	0.613029	192.069	2.0249485246907524
448	C2-1	9.40054	0.00167482	10.4676	0.689424	0.633111	215.942	2.062956169513547
449	C2-1	9.60077	0.00184762	11.5476	0.686471	0.641868	242.254	2.097873151130971
450	C2-1	9.8008	0.00203993	12.7496	0.680859	0.648791	270.81	2.1240666373847024
451	C2-1	10.0008	0.00225151	14.0719	0.675053	0.666621	302.397	2.1489422181794926
452	C2-1	10.2008	0.00247923	15.4952	0.669948	0.682434	337.072	2.1753317156280656
453	C2-1	10.4009	0.0027277	17.0481	0.664542	0.679629	375.077	2.200110276218464
454	C2-1	10.6009	0.00299501	18.7188	0.658187	0.694026	415.739	2.2209703613479492
455	C2-1	10.8007	0.00328947	20.5592	0.655496	0.701554	463.317	2.2535750418304215
456	C2-1	11.0008	0.00360837	22.5523	0.646901	0.707801	510.861	2.265227936840145
457	C2-1	11.2007	0.00395333	24.7083	0.639837	0.711587	563.647	2.2812051011198666
458	C2-1	11.4008	0.00432619	27.0387	0.633325	0.719285	621.438	2.2983279521574635
459	C2-1	11.6007	0.00473478	29.5924	0.625307	0.727205	683.293	2.3090151525391653
460	C2-1	11.8007	0.00517335	32.3334	0.618594	0.731531	751.303	2.3236127348191036
461	C2-1	12.0007	0.00565527	35.3454	0.611377	0.736565	825.466	2.3354269579634126
462	C3-1	-0.999959	-1.23406e-07	-0.000771287	210.454	130.436	0.516662	-66.98699705816382
463	C3-1	-0.799988	-8.65273e-08	-0.000540796	-87.2208	93.5137	-0.120112	22.21022344839829
464	C3-1	-0.599941	-2.73405e-08	-0.000170878	-1433.18	283.241	-0.467677	273.690586266225
465	C3-1	-0.399935	2.99866e-09	1.87416e-05	-8802.1	-2631.34	-0.210007	-1120.5393349553933
466	C3-1	-0.199976	2.36652e-08	0.000147907	-2800.61	231.728	-0.263676	-178.27148140385515
467	C3-1	0.000113416	3.81406e-08	0.000238379	4096120.0	22.6226	0.352504	147.875442048167
468	C3-1	0.200107	4.99939e-08	0.000312462	-1605.93	59.209	-0.319621	-102.29115860488635
469	C3-1	0.400056	7.63123e-08	0.000476952	491.884	64.4722	0.29875	62.6373303812543
470	C3-1	0.600037	7.00904e-08	0.000438065	423.738	-282.988	0.354539	80.93296656888818
471	C3-1	0.80005	1.25633e-07	0.000785206	-76.7197	-31.2547	-0.153411	-19.53767546350894
472	C3-1	1.00005	1.74451e-07	0.00109032	133.51	-30.8067	0.463383	42.499724851419764
473	C3-1	1.20006	2.55208e-07	0.00159505	-121.408	-15.5362	-0.739733	-46.37679069621642
474	C3-1	1.40007	3.42335e-07	0.00213959	5.80438	16.3311	0.0553461	2.5867619497193393
475	C3-1	1.60006	4.32216e-07	0.00270135	-9.71031	-10.6491	-0.133598	-4.945601273437355
476	C3-1	1.80004	5.36946e-07	0.00335591	9.94503	-9.77405	0.191227	5.6982159831461505
477	C3-1	2.00003	6.7031e-07	0.00418944	-8.19012	8.54609	-0.21844	-5.214062022609227
478	C3-1	2.20046	8.33918e-07	0.00521199	1.84197	23.6602	0.0672435	1.290169397869144
