Repository: owen-melville/bsubpc-oled-data

# bsubpc-oled-data
<h1> Data and Code for: Studying the Influence of Axial Substituent on Hyperfluorescence in Organic Light-Emitting Diodes Using Boron Subphthalocyanines as Fluorescent Emitters </h1>

All Programs and Data collected by Owen Alfred Melville, PhD as a part of his postdoctoral fellowship with Professor Timothy Bender at the University of Toronto.

<h2>Folder Breakdown:</h2>
- <b> Raw OLED Data: </b> Raw data collected from the OLEDs during characterization. This includes optoelectronic data as a function of Voltage and full spectra has a function of wavelength.

- <b> IC6 Evaporation Logs: </b> Raw data collected during the deposition of the OLEDs from the IC6 which controls the deposition of the thin films.
  
- <b> Offline Spreadsheets: </b> Summary deposition and electro-optical data for each device, labelling for each device index (eg OLED-001 corresponds to what materials).
  
- <b> Python: </b> Python programs and corresponding batch files used to analyze the raw data.
  
- <b> Output Data: </b> Contains analytical outputs for each deposition run and device. This includes a large number of graphs and visualizations.


<i>For any questions on the Python programs or data herein, please contact Owen Melville (owen.melville@utoronto.ca) </i>

<h1>Output Data Readme</h1>

This folder contains all the results of the automated analysis in the <b>Python</b> folder. There are two sorts of folders: Deposition output folders and OLED output folders. Deposition output folders contain the results of analysis of the deposition runs (from the IC6) and end in the suffix <b>-L#</b> where # ranges between 1 and 6 representing the different layers in a single OLED. OLED output folders contain the analytical results of the optoelectronic data in the <b>Raw OLED Data</b> folder and do not contain this suffix (eg OLED-033). 

<h2>1. Deposition Output Folders</h2>

<b>Deposition Graphs:</b>

These graphs show the input power, deposition rate, and total thickness as a function of time. The shutter was open only between two zeroes in the thickness data, which can be seen below as between 500s and 700s, approximately. This is how the thickness of the layer is calculated. 
<b> Composition Graphs: </b>

These graphs show the distribution of composition (by rate) within different thickness bins in each emissive layer. You will only see these in devices with a Host and one or more Dopant (typically <b>-L3</b>)
<b> Condensed Data: </b> 

This takes the IC6 readings, which contains excessive information, and parses it into a smaller set of more useful data. 

<h2>2. OLED Output Folders</h2>

<b>Visual Chart:</b>

This chart summarizes the performance of each pixel. Pixels that were short circuited or open circuit or were untestable (often A5 due to the testing setup) are greyed out. The color displayed is an approximation of the color of the device by converting the spectra into RGB, but it is not a true representation of the color. 
<b>Average Spectra:</b>

This graph shows the shape of the emission at a specified luminance, averaged across pixels. The blurring of the line represents pixel-to-pixel variation.
<b> Energy Diagram: </b>

This diagram shows the energy levels of the materials in the device.
<b> CIE Plot: </b>

This plot shows the CIE coordinates of the pixels. The color rendered is not exactly accurate. 
<b> Raw Data Folder </b>:

This folder actually contains condensed or calculated output data that was saved for convenience. 

<b> Parameter Graphs Folder </b>:

This folder contains many graphs that correlate one parameter (eg Voltage) against another (eg Luminant Intensity). Sometimes the data shows dots, which is the set of points, other times it shows a blurred line, which is to simplify the depiction of the data while still showing the variation.
<b> Deconvolution Folder/ Sample Deconvoluted Spectra </b>

This spectra shows how well the program was able to break apart the composite emission into its 2 components visually.
<b> Deconvolution Folder/ Deconvolution Error </b>

This graph shows the R^2 accuracy of the spectral deconvolution as a function of voltage.
<b> Deconvolution Folder/ Deconvolution Graph </b>

This graph shows how the two contributions (eg flurorescent dopant and TADF assistant) vary as a function of voltage. 
<b> Deconvolution Folder/ Hyperfluorescence Graph </b>

This graph compares the set of OLEDs with FD-only, TD-only, and TD+FD to visualize the role of the TD in boosting the emission of the FD (Hyperfluorescence).
<b> Deconvolution Folder / FD Tradeoff </b>

Often, color purity and current efficiency come at each other's expense within a set of OLED pixels. This graph attempts to visualize that. 
<b> Correlations Folder </b>

File: Output Data/OLED-014/Raw Data/OLED-014_condensed_oled_data.csv
	Pixel	Max Current (A)	Max Luminance (cd/m2)	Status	Turnon Voltage (V)	EQE(%)_max	EQE(%)_avg	CE(cd/A)_max	CE(cd/A)_avg	PE(lm/W)_max	PE(lm/W)_avg	V (V) @ 100 cd/m2	EQE(%) @ 100 cd/m2	CE(cd/A) @ 100 cd/m2	PE(lm/W) @ 100 cd/m2	λmax (nm) @ 100 cd/m2	FWHM (nm) @ 100 cd/m2	CIE-x @ 100 cd/m2	CIE-y @ 100 cd/m2	Hex Color @ 100 cd/m2	V (V) @ 250 cd/m2	EQE(%) @ 250 cd/m2	CE(cd/A) @ 250 cd/m2	PE(lm/W) @ 250 cd/m2	λmax (nm) @ 250 cd/m2	FWHM (nm) @ 250 cd/m2	CIE-x @ 250 cd/m2	CIE-y @ 250 cd/m2	Hex Color @ 250 cd/m2
0	A1-1	0.000160242	-0.05	Low Luminance	-	-	-	-	-	-	-	-	-	-	-	-	-	-	-	-	-	-	-	-	-	-	-	-	-
1	A1-2	0.00101514	1.02	Low Luminance	-	-	-	-	-	-	-	-	-	-	-	-	-	-	-	-	-	-	-	-	-	-	-	-	-
2	A2-1	0.000789216	0.24	Low Luminance	-	-	-	-	-	-	-	-	-	-	-	-	-	-	-	-	-	-	-	-	-	-	-	-	-
3	A3-1	0.0117946	-0.39	Short Circuit	-	-	-	-	-	-	-	-	-	-	-	-	-	-	-	-	-	-	-	-	-	-	-	-	-
4	A4-1	0.000569302	51.93	Low Luminance	-	-	-	-	-	-	-	-	-	-	-	-	-	-	-	-	-	-	-	-	-	-	-	-	-
5	A5-1	0.00315776	404.71	Working	5.0	0.627877	0.3569084722222222	2.0506333603567084	1.4743228963921284	0.582455	0.5371037222222222	9.60016	0.502774	1.7700170530675219	0.579229	527.5	90.0	0.348453410017969	0.5884507641550939	#0eff00	11.2001	0.611251	1.976157146082637	0.554307	528.0	90.5	0.34702358018164636	0.5832159353345512	#0fff01
6	B1-1	0.0105993	1894.58	Working	4.0	0.892397	0.5051903763414634	2.859933338968928	1.7508608010350604	0.806455	0.6398536829268292	7.40044	0.460054	1.5566783909241417	0.660832	526.5	89.0	0.33406541591093775	0.5919490297626961	#04ff04	8.60038	0.654827	2.161690948172916	0.789635	527.5	87.5	0.3339969959449849	0.5875124142330918	#06ff05
7	B2-1	0.019821	0.81	Short Circuit	-	-	-	-	-	-	-	-	-	-	-	-	-	-	-	-	-	-	-	-	-	-	-	-	-
8	B3-1	0.00602452	1050.68	Working	4.6	0.86984	0.5771863157894735	2.7904135637874075	2.0976513509237837	0.863291	0.7944321052631578	8.20019	0.655816	2.1712235581041446	0.831819	528.5	86.5	0.3429775510316965	0.5888587316271247	#0aff01	9.60056	0.752829	2.4620022598870053	0.805642	529.0	90.5	0.3455650936276986	0.5842902207528385	#0dff01
9	B4-1	0.00447573	743.41	Working	4.4	0.835741	0.5847404282051281	2.6575698970089334	1.846932605265288	0.77843	0.6877826923076923	8.80017	0.658591	2.146444245298045	0.766262	529.5	90.0	0.3500519703480415	0.5814702475296648	#11ff00	10.2005	0.751514	2.4489130239977057	0.754227	530.5	92.0	0.3510727773520247	0.5788182918214434	#12ff01
10	B5-1	0.0034333	540.08	Working	5.0	0.786045	0.48711172777777784	2.516923679170103	1.79699438319883	0.728162	0.6474982222222222	9.19994	0.635132	2.1130300571616814	0.72156	527.5	93.0	0.3553808466389375	0.5799665539929976	#15ff00	10.8002	0.739863	2.3883937700224935	0.694746	530.5	94.0	0.3563922126659121	0.576494913137187	#17ff00
11	C1-1	0.00754591	1134.73	Working	4.0	0.7575	0.5474280731707317	2.406031139542724	1.7030785900630019	0.726546	0.6581557804878049	7.80053	0.515651	1.7872848663291283	0.719813	530.5	89.5	0.3467126346368756	0.5796235690262983	#10ff03	9.20047	0.649061	2.0969800247589068	0.716036	530.0	91.5	0.34712700597944396	0.5798806419982137	#10ff02
12	C2-1	0.00565527	825.47	Working	4.2	0.736565	0.420857535	2.3354269579634126	1.733644732074546	0.709811	0.6749674000000001	8.2005	0.556759	1.8497098269867263	0.708622	529.5	90.0	0.34919277000895277	0.579184275920969	#11ff02	9.8008	0.648791	2.1240666373847024	0.680859	529.5	93.0	0.3532282941913264	0.5769252968619567	#14ff01
13	C3-1	0.0039901	547.34	Working	4.4	0.694737	0.4915043769230769	2.1947822809275768	1.5861991840807885	0.729344	0.607665076923077	9.00042	0.569395	1.8205761007407204	0.635471	529.5	93.5	0.3585090798654239	0.5750097840694871	#19ff00	10.6007	0.651724	2.0711908085471924	0.613812	531.0	96.5	0.35909632779250605	0.5732026757199418	#1aff00
14	C4-1	0.00328283	415.5	Working	5.2	0.65786	0.46771046285714285	2.025056414705352	1.5339519148331926	0.614301	0.5575659142857143	9.40041	0.558208	1.741866562410512	0.58213	533.5	97.0	0.36314635478975427	0.5724684924926026	#1eff00	11.0008	0.625866	1.9445062243227382	0.555309	532.0	98.0	0.362644500412042	0.5710214213486661	#1dff00
15	C5-1	0.003076	364.63	Working	5.0	0.618078	0.3820984552777778	1.8966345903771127	1.2235860570960366	0.554578	0.4254780555555555	9.60075	0.533903	1.6757763975155278	0.548352	548.0	98.0	0.36531330900717623	0.5690420443769804	#20ff00	11.4008	0.593876	1.8480310856276358	0.50924	531.0	99.5	0.36765493835542956	0.568552204393871	#23ff00
16	D1-1	0.000181002	0.52	Low Luminance	-	-	-	-	-	-	-	-	-	-	-	-	-	-	-	-	-	-	-	-	-	-	-	-	-
17	D2-1	7.88464e-05	1.1	Low Luminance	-	-	-	-	-	-	-	-	-	-	-	-	-	-	-	-	-	-	-	-	-	-	-	-	-
18	D3-1	7.28129e-05	1.25	Low Luminance	-	-	-	-	-	-	-	-	-	-	-	-	-	-	-	-	-	-	-	-	-	-	-	-	-
19	D4-1	5.03874e-05	1.2	Low Luminance	-	-	-	-	-	-	-	-	-	-	-	-	-	-	-	-	-	-	-	-	-	-	-	-	-
20	D5-1	0.000439558	41.97	Low Luminance	-	-	-	-	-	-	-	-	-	-	-	-	-	-	-	-	-	-	-	-	-	-	-	-	-
