Repository: owen-melville/bsubpc-oled-data

<h1>Output Data Readme</h1>

This folder contains all the results of the automated analysis in the <b>Python</b> folder. There are two sorts of folders: Deposition output folders and OLED output folders. Deposition output folders contain the results of analysis of the deposition runs (from the IC6) and end in the suffix <b>-L#</b> where # ranges between 1 and 6 representing the different layers in a single OLED. OLED output folders contain the analytical results of the optoelectronic data in the <b>Raw OLED Data</b> folder and do not contain this suffix (eg OLED-033). 

<h2>1. Deposition Output Folders</h2>

<b>Deposition Graphs:</b>

File: Output Data/OLED-015/Raw Data/OLED-015_stack_details.csv
	Pixel	HATCN	TAPC	CBP	TxOPhCz	BuO-BsubPc	B3PYMPM	LiQ	Al
0	A1	113.13675224416517	261.58636473214284	151.01599103092784	47.053228810020876	1.805895527665317	445.0640606837607	11.214712665847665	683.5846899774194
1	A2	110.73459784560143	270.666721875	154.35619721649482	45.31460668058455	1.7884056491228069	462.423035042735	11.112255663390663	675.4515932032258
2	A3	108.33244344703769	279.7470790178571	157.69640340206186	43.575984551148224	1.7709157705802967	479.7820094017094	11.00979866093366	667.3184964290323
3	A4	105.93028904847397	288.8274361607143	161.03660958762885	41.837362421711894	1.7534258920377868	497.1409837606837	10.907341658476659	659.1853996548388
4	A5	103.52813464991023	297.9077933035714	164.37681577319586	40.09874029227557	1.7359360134952766	514.4999581196581	10.804884656019656	651.0523028806451
5	B1	107.98953500897666	273.3506504464286	152.76423845360824	44.608134864300624	1.9504515330634278	457.6290179487179	10.597218808353807	589.496715783871
6	B2	105.58738061041292	282.4310075892857	156.10444463917526	42.8695127348643	1.9329616545209176	474.9879923076923	10.494761805896804	581.3636190096774
7	B3	103.1852262118492	291.51136473214285	159.44465082474224	41.13089060542797	1.9154717759784077	492.3469666666667	10.392304803439801	573.2305222354839
8	B4	100.78307181328546	300.59172187499996	162.78485701030928	39.39226847599165	1.8979818974358975	509.705941025641	10.2898478009828	565.0974254612903
9	B5	98.38091741472172	309.67207901785713	166.1250631958763	37.65364634655533	1.8804920188933874	527.0649153846153	10.187390798525797	556.9643286870968
10	C1	101.57660861759425	288.0077933035714	154.94238278350514	41.561788308977036	2.1305540971659918	473.28371880341876	9.827882199017198	472.27235449354845
11	C2	99.17445421903052	297.0881504464286	158.28258896907215	39.82316617954071	2.1130642186234816	490.6426931623932	9.725425196560197	464.1392577193548
12	C3	96.77229982046678	306.1685075892857	161.62279515463916	38.084544050104384	2.0955743400809714	508.0016675213675	9.622968194103194	456.00616094516135
13	C4	94.37014542190305	315.24886473214286	164.96300134020618	36.345921920668054	2.0780844615384613	525.3606418803419	9.520511191646191	447.87306417096784
14	C5	91.96799102333932	324.32922187500003	168.3032075257732	34.60729979123173	2.060594582995951	542.7196162393162	9.418054189189188	439.73996739677426
15	D1	96.42939138240575	299.77207901785715	156.69063020618555	39.116694363256784	2.2751101025641023	485.84867606837605	9.210388341523341	378.18438030000004
16	D2	94.02723698384202	308.8524361607143	160.03083639175256	37.37807223382046	2.257620224021592	503.20765042735036	9.107931339066338	370.05128352580647
17	D3	91.62508258527828	317.93279330357143	163.37104257731957	35.63945010438413	2.2401303454790824	520.5666247863247	9.005474336609335	361.9181867516129
18	D4	89.22292818671454	327.0131504464286	166.71124876288658	33.90082797494781	2.2226404669365722	537.9255991452991	8.903017334152333	353.78508997741943
19	D5	86.82077378815082	336.09350758928565	170.0514549484536	32.16220584551149	2.205150588394062	555.2845735042735	8.80056033169533	345.65199320322586

File: Output Data/OLED-015/Raw Data/OLED-015_all_optoelectronic.csv (part 2 of 2)
	Pixel	Voltage(V)	Current(A)	J(mA/cm2)	PE(lm/W)	EQE(%)	L(cd/m2)	CE(cd/A)
483	C1-1	2.19992	8.81978e-06	0.0551236	-0.165372	-1.47507	-0.0638348	-0.11580303173232516
484	C1-1	2.39991	1.15003e-05	0.0718769	-0.18448	-0.0204382	-0.101294	-0.14092705723257404
485	C1-1	2.59988	1.43189e-05	0.0894931	0.780047	-0.803043	0.577715	0.645541388107016
486	C1-1	2.79987	2.03247e-05	0.127029	0.422377	-0.235085	0.478182	0.37643530217509386
487	C1-1	2.99976	3.12987e-05	0.195617	0.988115	-0.152652	1.84565	0.9435018428868656
488	C1-1	3.19983	4.89885e-05	0.306178	1.11607	0.213826	3.4805	1.1367570498206925
489	C1-1	3.39978	8.06084e-05	0.503802	1.13424	0.389725	6.18395	1.2274564213718882
490	C1-1	3.59979	0.000122764	0.767275	1.20508	0.408889	10.5949	1.3808478055455997
491	C1-1	3.79975	0.000177003	1.10627	1.19584	0.372589	16.0006	1.4463557720990354
492	C1-1	3.9997	0.00026561	1.66006	1.10085	0.465394	23.2665	1.40154572726287
493	C1-1	4.19967	0.000378852	2.36783	1.07986	0.490856	34.1809	1.4435538024266945
494	C1-1	4.39963	0.000529855	3.31159	0.994067	0.471866	46.1019	1.3921379156236129
495	C1-1	4.59968	0.00072301	4.51881	0.899255	0.481466	59.4956	1.3166209687948818
496	C1-1	4.8	0.000955399	5.97124	0.870934	0.471328	79.4587	1.3306901079172833
497	C1-1	5.00001	0.00123037	7.68981	0.815024	0.444457	99.7487	1.2971542859966632
498	C1-1	5.20003	0.00153637	9.60231	0.763419	0.433367	121.337	1.2636230240431732
499	C1-1	5.40002	0.00189578	11.8486	0.719486	0.433681	146.533	1.2367115102206168
500	C1-1	5.6	0.00225011	14.0632	0.679954	0.420635	170.452	1.212042778315035
501	C1-1	5.80004	0.00266434	16.6521	0.644675	0.413022	198.194	1.1902042385044527
502	C1-1	5.99999	0.00311616	19.476	0.603978	0.402118	224.658	1.1535120147874307
503	C1-1	6.20003	0.00360191	22.5119	0.57583	0.392794	255.83	1.1364211816861305
504	C1-1	6.40003	0.00412882	25.8051	0.541495	0.378685	284.664	1.1031307764744178
505	C1-1	6.59998	0.00470884	29.4302	0.51749	0.375416	319.955	1.0871655646240934
506	C1-1	6.79999	0.00533789	33.3618	0.488264	0.36542	352.584	1.0568494505692139
507	C1-1	6.99995	0.00601509	37.5943	0.467207	0.360672	391.36	1.0410088763456165
508	C1-1	7.19993	0.00675082	42.1926	0.441794	0.348615	427.204	1.0125093025791254
509	C1-1	7.39996	0.00753526	47.0954	0.423356	0.346898	469.639	0.9972077952411489
510	C1-1	7.59994	0.00837444	52.3402	0.402287	0.336839	509.368	0.9731869576348581
511	C1-1	7.79994	0.0092765	57.9781	0.385868	0.330472	555.45	0.9580341542754939
512	C1-1	7.99994	0.0102503	64.0644	0.367778	0.32697	599.983	0.93653105312779
513	C1-1	8.19987	0.0112697	70.4356	0.350422	0.316382	644.231	0.9146383362958505
514	C1-1	8.39995	0.0123477	77.1731	0.337043	0.31295	695.47	0.9011818885077831
515	C1-1	8.59987	0.0134971	84.3569	0.321993	0.305575	743.548	0.8814311573801314
516	C1-1	8.79991	0.0147059	91.9119	0.309965	0.301573	798.018	0.8682423059473257
517	C1-1	8.9999	0.0159869	99.9181	0.296178	0.295237	847.785	0.8484799050422296
518	C1-1	9.19982	0.0173208	108.255	0.285486	0.290749	905.029	0.8360158884116208
519	C1-1	9.39985	0.0187367	117.104	0.273476	0.284631	958.217	0.8182615452930728
520	C1-1	9.56632	0.0200007	125.004	0.263246	0.278736	1002.03	0.8015983488528367
521	C2-1	-0.999965	-8.74405e-07	-0.00546503	24.1441	-8.77907	0.41999	-7.685044729855096
522	C2-1	-0.799987	-6.74326e-07	-0.00421454	17.5876	-10.8821	0.188751	-4.478567055953912
523	C2-1	-0.599966	-4.15128e-07	-0.00259455	-51.6878	-67.0772	-0.25611	9.871075909117188
524	C2-1	-0.399961	-2.82142e-07	-0.00176339	-22.5494	57.8728	-0.0506234	2.8707999931949253
525	C2-1	-0.200005	-1.21587e-07	-0.000759919	775.91	9.23213	0.375378	-49.397106796908616
526	C2-1	4.42982e-05	7.7126e-10	4.82037e-06	188393000.0	30726.0	0.128051	2656.455832228646
527	C2-1	0.200039	1.3068e-07	0.00081675	730.472	1.4372	0.37989	46.51239669421488
528	C2-1	0.399974	3.06347e-07	0.00191467	84.0929	17.2726	0.204991	10.706335817660484
529	C2-1	0.599966	5.46248e-07	0.00341405	92.6989	23.4402	0.604396	17.703197082643783
530	C2-1	0.799978	8.56609e-07	0.00535381	38.2082	10.3861	0.520892	9.729370298908629
531	C2-1	0.999981	1.28419e-06	0.00802619	7.89772	11.7429	0.201768	2.5138702173758656
532	C2-1	1.19999	1.7461e-06	0.0109131	12.5982	1.60689	0.525153	4.812134040740028
533	C2-1	1.39999	2.22589e-06	0.0139118	5.39446	-2.25714	0.334431	2.4039376644287582
534	C2-1	1.6	2.64166e-06	0.0165104	4.66544	-0.3409	0.392302	2.3760902219207285
535	C2-1	1.79998	3.244e-06	0.020275	3.11718	-4.17894	0.36211	1.7859926017262637
536	C2-1	1.99997	3.94854e-06	0.0246784	5.78738	7.01196	0.909227	3.6843028721473035
537	C2-1	2.19993	4.69847e-06	0.0293654	1.12216	-0.720684	0.230754	0.7858023388068951
538	C2-1	2.39988	6.11973e-06	0.0382483	0.662554	1.38221	0.193586	0.5061296841951146
539	C2-1	2.59992	8.12674e-06	0.0507921	1.83266	1.74258	0.770352	1.5166768060387343
540	C2-1	2.79985	1.51765e-05	0.0948531	1.08758	0.176255	0.919388	0.9692756483446509
541	C2-1	2.99987	2.28733e-05	0.142958	1.52515	0.5131	2.08196	1.4563438212621889
542	C2-1	3.19988	3.82024e-05	0.238765	1.76543	0.376132	4.29344	1.7981865013716416
543	C2-1	3.39983	6.22598e-05	0.389124	1.58932	0.930672	6.6928	1.7199658720613482
544	C2-1	3.59983	9.6926e-05	0.605788	1.40689	0.68967	9.76589	1.6120969712176538
545	C2-1	3.79985	0.0001522	0.95125	1.37665	0.635074	15.8393	1.6651038107752956
546	C2-1	3.99981	0.000231536	1.4471	1.23582	0.539988	22.7689	1.5734157971114642
547	C2-1	4.19978	0.000330706	2.06691	1.16964	0.511297	32.3186	1.5636191222646367
548	C2-1	4.39976	0.000461485	2.88428	1.0725	0.50254	43.3225	1.502021301676675
549	C2-1	4.59975	0.000628169	3.92606	1.00629	0.512316	57.8447	1.4733524194739764
550	C2-1	4.80005	0.000839386	5.24616	0.938203	0.508893	75.2029	1.4334846821294052
551	C2-1	5.0	0.00109789	6.86181	0.875531	0.494114	95.616	1.3934515820169895
552	C2-1	5.2	0.00137789	8.61181	0.813492	0.473046	115.958	1.3464997486010488
553	C2-1	5.39999	0.0016755	10.4719	0.772667	0.46727	139.078	1.328106647313286
554	C2-1	5.59994	0.0020229	12.6431	0.726812	0.446466	163.798	1.2955525148104499
555	C2-1	5.79998	0.00238507	14.9067	0.69256	0.440011	190.597	1.2785995559043921
556	C2-1	5.99994	0.0027991	17.4944	0.650182	0.433623	217.235	1.241740214011341
557	C2-1	6.19999	0.00324265	20.2666	0.612277	0.422415	244.889	1.2083378563745275
558	C2-1	6.40001	0.00373022	23.3139	0.582535	0.413277	276.673	1.1867298049661361
559	C2-1	6.59999	0.0042415	26.5094	0.552943	0.403844	307.945	1.1616445487261122
560	C2-1	6.79992	0.00480781	30.0488	0.526198	0.39339	342.24	1.1389473123718752
561	C2-1	6.9999	0.00542871	33.9294	0.499629	0.384247	377.717	1.1132439713051219
562	C2-1	7.19994	0.00609709	38.1068	0.475532	0.378444	415.299	1.0898291118645491
563	C2-1	7.39995	0.00681443	42.5902	0.451955	0.367739	453.402	1.0645688444759591
564	C2-1	7.59991	0.00758021	47.3763	0.431444	0.360754	494.475	1.0437180615624269
565	C2-1	7.79983	0.00840549	52.5343	0.4123	0.354212	537.764	1.0236436004667426
566	C2-1	7.99985	0.00928516	58.0323	0.393188	0.347524	581.034	1.001225179770576
567	C2-1	8.19981	0.0102332	63.9575	0.377736	0.342548	630.571	0.9859219012625571
568	C2-1	8.39987	0.0112329	70.2056	0.359777	0.333906	675.349	0.9619588750754925
569	C2-1	8.59982	0.0122846	76.7788	0.344709	0.32865	724.492	0.9436094338541368
570	C2-1	8.79986	0.0133993	83.7456	0.330773	0.32199	775.923	0.9265239009571846
571	C2-1	8.99989	0.0145745	91.0906	0.317409	0.31606	828.287	0.909300191238174
572	C2-1	9.19982	0.0158107	98.8169	0.304892	0.311715	882.28	0.8928432282332273
573	C2-1	9.39987	0.0171122	106.951	0.29277	0.303909	936.88	0.8759899393180055
574	C2-1	9.60015	0.0184806	115.504	0.281558	0.299954	993.783	0.8603883848178417
575	C2-1	9.80012	0.0199095	124.434	0.270359	0.293502	1049.45	0.8433788192937621
576	C3-1	-0.999964	-3.58212e-07	-0.00223882	85.1244	10.0093	0.606609	-27.09503220446485
577	C3-1	-0.79999	-1.84718e-07	-0.00115449	243.987	34.3188	0.717284	-62.12994482412148
578	C3-1	-0.599968	-7.04772e-08	-0.000440482	270.602	-273.233	0.227635	-51.678615698257815
579	C3-1	-0.399938	-9.08316e-09	-5.67698e-05	14058.0	-2197.44	1.01598	-1789.6487216794849
580	C3-1	-0.199986	1.31718e-08	8.23238e-05	3443.02	-1071.85	0.180433	219.1747708439115
581	C3-1	6.62565e-05	2.5986e-08	0.000162412	-10378400.0	-1029.68	-0.355492	-218.88284116937172
582	C3-1	0.200057	4.07723e-08	0.000254827	2631.54	-324.226	0.427031	167.5768266314009
583	C3-1	0.399998	6.29312e-08	0.00039332	89.2063	-18.5599	0.0446734	11.358029085731719
584	C3-1	0.599972	8.39901e-08	0.000524938	578.425	159.601	0.579877	110.46580739058709
585	C3-1	0.799988	1.52949e-07	0.000955931	-147.518	-204.949	-0.359091	-37.564531331236246
586	C3-1	0.999984	2.47353e-07	0.00154596	-5.67383	-56.855	-0.0279201	-1.8060040363269423
587	C3-1	1.19999	4.71887e-07	0.00294929	-7.21693	-16.474	-0.0813014	-2.7566431242773684
588	C3-1	1.39999	6.54453e-07	0.00409033	-0.527836	-20.8555	-0.00962127	-0.23521989668315274
589	C3-1	1.59999	8.4437e-07	0.00527731	23.488	-0.262788	0.631287	11.962287604859295
590	C3-1	1.79997	1.11405e-06	0.00696281	12.5014	-9.5484	0.498724	7.162682882342042
591	C3-1	1.99997	1.48805e-06	0.00930031	7.22284	6.07301	0.427641	4.598137051345601
592	C3-1	2.19998	2.04886e-06	0.0128054	7.01136	0.83963	0.628729	4.9098739594233685
593	C3-1	2.39993	2.80638e-06	0.0175399	2.61805	-0.418373	0.350794	1.9999771948528782
594	C3-1	2.59994	4.78585e-06	0.0299116	0.920086	-6.7664	0.227762	0.7614504071998823
595	C3-1	2.79991	8.77704e-06	0.0548565	1.16885	-0.376391	0.571456	1.0417288744269138
596	C3-1	2.99972	1.55552e-05	0.09722	1.79643	-0.478537	1.66762	1.715305492696976
597	C3-1	3.1999	2.85462e-05	0.178414	1.70932	0.5823	3.10627	1.7410461062472677
598	C3-1	3.39982	4.98811e-05	0.311757	1.75807	0.719846	5.93143	1.9025811770064505
599	C3-1	3.59979	8.2522e-05	0.515763	1.56146	0.587399	9.22802	1.7891977516805202
600	C3-1	3.79982	0.000129267	0.807919	1.43284	0.454539	14.0016	1.7330450206023127
601	C3-1	3.99976	0.000196493	1.22808	1.26031	0.51251	19.7056	1.6045860204546933
602	C3-1	4.19977	0.000285977	1.78736	1.21822	0.47267	29.1079	1.6285415361203115
603	C3-1	4.39976	0.000405255	2.53284	1.09034	0.522849	38.6768	1.5270131551933797
604	C3-1	4.59971	0.00055645	3.47781	1.01975	0.5142	51.9256	1.493054537194384
605	C3-1	4.8	0.000742364	4.63978	0.944155	0.489298	66.9317	1.4425619318157328
606	C3-1	4.99995	0.000966602	6.04126	0.886157	0.455932	85.2028	1.4103481724011213
607	C3-1	5.19999	0.00123163	7.69769	0.834807	0.478609	106.365	1.3817781698145808
608	C3-1	5.40003	0.00152278	9.51737	0.772965	0.460541	126.451	1.3286338557815867
609	C3-1	5.60001	0.00184597	11.5373	0.728596	0.448778	149.841	1.2987527411092716
610	C3-1	5.80008	0.00219603	13.7252	0.686768	0.437767	174.025	1.2679232360912773
611	C3-1	6.00007	0.00257395	16.0872	0.648468	0.419977	199.239	1.2384939579292855
612	C3-1	6.20008	0.002991	18.6938	0.612043	0.407141	225.801	1.207892456322417
613	C3-1	6.40006	0.00342264	21.3915	0.584277	0.404911	254.621	1.1902905359605451
614	C3-1	6.60002	0.0038988	24.3675	0.55558	0.401765	284.415	1.1671899045860266
615	C3-1	6.80001	0.00441942	27.6214	0.527894	0.387463	315.611	1.1426321620193038
616	C3-1	6.99997	0.00499381	31.2113	0.501566	0.38147	348.808	1.1175695981903988
617	C3-1	7.19993	0.00561589	35.0993	0.47655	0.374879	383.341	1.092161382135826
618	C3-1	7.39994	0.00628038	39.2524	0.454423	0.363756	420.15	1.0703804098602887
619	C3-1	7.59993	0.00699922	43.7451	0.433085	0.360404	458.314	1.0476921986691081
620	C3-1	7.79994	0.00777064	48.5665	0.413551	0.354285	498.663	1.0267633039234865
621	C3-1	7.99989	0.00859574	53.7234	0.394538	0.345602	539.742	1.0046683568054144
622	C3-1	8.19982	0.00947859	59.2412	0.376778	0.337217	582.591	0.9834220103576564
623	C3-1	8.39988	0.0104248	65.155	0.362108	0.332152	630.825	0.9681912362827105
624	C3-1	8.59978	0.0114256	71.41	0.344808	0.324231	674.021	0.943874807449937
625	C3-1	8.79985	0.0124779	77.9869	0.330332	0.317512	721.601	0.9252848875900952
626	C3-1	8.99986	0.0135887	84.9294	0.317089	0.314029	771.48	0.9083780175063053
627	C3-1	9.19976	0.0147676	92.2975	0.303966	0.306806	821.564	0.8901259514071345
628	C3-1	9.39979	0.0159975	99.9844	0.292573	0.301046	875.254	0.8753905609275048
629	C3-1	9.60007	0.0172939	108.087	0.281446	0.297324	929.594	0.8600423732733816
630	C3-1	9.80005	0.0186504	116.565	0.270557	0.291622	983.797	0.8439900484708103
631	C3-1	9.98748	0.0200005	125.003	0.260007	0.285357	1033.27	0.8265961616921194
632	C4-1	-0.999974	-1.20109e-06	-0.00750681	-25.9648	-4.82436	-0.620412	8.264655692631091
633	C4-1	-0.799988	-8.36687e-07	-0.00522929	-30.0384	-31.9575	-0.399994	7.649107240179833
634	C4-1	-0.599968	-4.86505e-07	-0.00304066	-58.4274	7.04052	-0.339283	11.158202495510842
635	C4-1	-0.399956	-2.52674e-07	-0.00157921	-431.922	-61.5875	-0.868377	54.9880636520792
636	C4-1	-0.200005	-1.36659e-07	-0.000854119	-778.268	-145.239	-0.423193	49.54731132312945
637	C4-1	4.37737e-05	7.50673e-10	4.69171e-06	-94327900.0	-16731.4	-0.0616644	-1314.3267593265568
638	C4-1	0.200036	1.18321e-07	0.000739506	-756.452	-150.564	-0.35619	-48.16593780172169
639	C4-1	0.399982	3.31007e-07	0.00206879	50.965	48.1358	0.134239	6.48876879721963
640	C4-1	0.599971	6.40449e-07	0.00400281	-6.85367	-17.5977	-0.0523924	-1.3088905044206445
641	C4-1	0.799984	8.819e-07	0.00551188	22.9764	0.0151871	0.322487	5.850762353316836
642	C4-1	0.999988	1.58568e-06	0.0099105	-18.0367	-3.24052	-0.568981	-5.74119368346703
643	C4-1	1.2	2.30052e-06	0.0143782	-9.38389	-4.71305	-0.515372	-3.584398603441321
644	C4-1	1.4	2.564e-06	0.016025	-4.04146	6.98654	-0.288612	-1.8010109204368174
645	C4-1	1.6	3.24195e-06	0.0202622	-1.29387	-2.11721	-0.133521	-0.6589659563127399
646	C4-1	1.79999	5.38572e-06	0.0336608	-0.184747	-3.60918	-0.0356304	-0.10585131666508223
647	C4-1	1.99996	7.80935e-06	0.0488084	-0.854284	-0.834668	-0.265442	-0.5438449119413871
648	C4-1	2.20002	9.21414e-06	0.0575884	0.454941	0.628757	0.183471	0.3185902021934973
649	C4-1	2.39996	1.31304e-05	0.082065	-0.952036	-0.559746	-0.59685	-0.7272893438128313
650	C4-1	2.6	2.00914e-05	0.125571	0.0792231	-0.603446	0.0823314	0.06556561626490194
651	C4-1	2.79995	2.46559e-05	0.154099	0.236182	-1.16045	0.324376	0.2104984458043206
652	C4-1	2.99986	3.56856e-05	0.223035	0.574598	0.288431	1.22374	0.5486762167372834
653	C4-1	3.19992	5.29168e-05	0.33073	0.686183	0.0115483	2.31155	0.698923593263387
654	C4-1	3.39984	7.57814e-05	0.473634	0.846164	0.360087	4.33716	0.9157197329583603
655	C4-1	3.59989	0.000107801	0.673756	1.0304	0.262106	7.95515	1.180716757995476
656	C4-1	3.79989	0.000159217	0.995106	1.04719	0.522664	12.6042	1.2666188325665808
657	C4-1	3.99984	0.000222496	1.3906	0.988805	0.384139	17.5067	1.2589313965194877
658	C4-1	4.19984	0.000311382	1.94614	0.958858	0.470853	24.9466	1.2818502266024026
659	C4-1	4.3998	0.000436758	2.72974	0.89884	0.395047	34.3626	1.258823184625642
660	C4-1	4.59978	0.000588136	3.67585	0.873179	0.438369	46.9946	1.2784689255546335
661	C4-1	4.80013	0.000759893	4.74933	0.831763	0.435782	60.3581	1.270876102523935
662	C4-1	5.00008	0.000975716	6.09822	0.794612	0.444286	77.1233	1.2646854327984232
663	C4-1	5.20007	0.00122605	7.66281	0.749006	0.418197	95.0021	1.2397814900800097
664	C4-1	5.4001	0.0015055	9.40937	0.701836	0.407553	113.514	1.20639320167025
665	C4-1	5.60003	0.00183159	11.4474	0.667429	0.399654	136.193	1.1897286720128588
666	C4-1	5.80009	0.00217651	13.6032	0.630603	0.387561	158.373	1.1642334156669019
667	C4-1	6.00005	0.00253243	15.8277	0.605542	0.39285	183.049	1.1565104216026334
668	C4-1	6.20007	0.00292706	18.2941	0.57232	0.387949	206.632	1.1295007680071718
669	C4-1	6.40006	0.00335614	20.9759	0.548317	0.377986	234.307	1.1170295434284108
670	C4-1	6.60003	0.00382393	23.8996	0.517096	0.373121	259.632	1.0863445413312358
671	C4-1	6.8	0.00432583	27.0364	0.496691	0.368428	290.666	1.0750913583169357
672	C4-1	7.00001	0.00487542	30.4714	0.471174	0.359254	319.906	1.0498565868322427
673	C4-1	7.19997	0.00546357	34.1473	0.451742	0.355854	353.531	1.0353117230352034
674	C4-1	7.3999	0.00608704	38.044	0.431334	0.347195	386.523	1.0159893807170646
675	C4-1	7.5999	0.00677295	42.3309	0.413025	0.344119	422.953	0.9991590067775549
676	C4-1	7.79993	0.00751694	46.9809	0.392749	0.339411	458.118	0.9751154192448421
677	C4-1	7.99991	0.00831693	51.9808	0.376863	0.327746	498.841	0.9596639528441271
678	C4-1	8.19983	0.00917166	57.3229	0.358241	0.320413	535.992	0.9350399229627252
679	C4-1	8.39992	0.0100842	63.0262	0.344184	0.31653	580.012	0.9202712522728641
680	C4-1	8.59987	0.0110108	68.8175	0.331212	0.313992	623.946	0.9066676354125042
681	C4-1	8.79987	0.0120023	75.0144	0.317249	0.307474	666.608	0.8886400477774934
682	C4-1	8.99992	0.0130352	81.47	0.30701	0.302812	716.537	0.8795102491714741
683	C4-1	9.19981	0.0141222	88.2638	0.294935	0.29832	762.322	0.8636859052068913
684	C4-1	9.39985	0.0152568	95.355	0.286147	0.296268	816.402	0.8561711499134812
685	C4-1	9.60011	0.0164656	102.91	0.27506	0.290327	864.992	0.8405325041298222
686	C4-1	9.8	0.0177211	110.757	0.266649	0.288537	921.27	0.8317939272461334
687	C4-1	10.0	0.0190389	118.993	0.257958	0.284481	977.059	0.8211062835628986
688	C4-1	10.1249	0.0200001	125.001	0.249767	0.27848	1006.21	0.8049615603075175
689	D1-1	-0.999954	-2.21977e-07	-0.00138736	-31.8388	-47.859	-0.140597	10.13413966093876
690	D1-1	-0.799984	-1.40562e-07	-0.000878512	10.2046	132.636	0.0228283	-2.5985188591618553
691	D1-1	-0.599963	-8.1733e-08	-0.000510831	360.527	-22.1237	0.351714	-68.85134222472794
692	D1-1	-0.399939	-1.28734e-08	-8.04588e-05	-560.366	336.8	-0.057397	71.33713155055754
693	D1-1	-0.199983	1.65758e-08	0.000103599	2997.15	1614.22	0.197654	190.78755586443884
694	D1-1	5.47647e-05	3.21939e-08	0.000201212	-6945080.0	497.439	-0.243602	-121.06733196827227
695	D1-1	0.200043	3.68936e-08	0.000230585	-1588.94	798.611	-0.233298	-101.17657263048334
696	D1-1	0.399994	6.96138e-08	0.000435086	167.1	118.251	0.092567	21.27556391150255
697	D1-1	0.59997	9.51362e-08	0.000594601	-8.37946	71.9724	-0.00951528	-1.60027985153069
698	D1-1	0.799984	1.68168e-07	0.00105105	-73.6772	-56.7468	-0.197191	-18.761333904191048
699	D1-1	0.999985	2.65037e-07	0.00165648	135.524	22.1978	0.714574	43.13810006761325
700	D1-1	1.19999	3.75046e-07	0.00234404	23.3237	24.7704	0.208828	8.908892339721167
701	D1-1	1.4	5.15072e-07	0.0032192	21.0045	66.9002	0.301327	9.360306908548708
702	D1-1	1.59999	6.79202e-07	0.00424501	29.3852	21.5539	0.635294	14.965665569692415
703	D1-1	1.79998	8.97713e-07	0.00561071	-4.35609	-12.1121	-0.140034	-2.495833860598748
704	D1-1	1.99997	1.17959e-06	0.00737244	2.94883	1.71324	0.138399	1.8772482380324558
705	D1-1	2.2	1.55567e-06	0.00972294	2.15522	19.658	0.146745	1.50926571592543
706	D1-1	2.39997	2.28112e-06	0.014257	-0.00505617	-1.41545	-0.000550689	-0.0038625867994669287
707	D1-1	2.59997	3.69486e-06	0.0230929	-0.102785	9.25645	-0.0196438	-0.08506424052414378
708	D1-1	2.79965	9.43568e-06	0.058973	0.804095	4.36796	0.422585	0.7165736862632052
709	D1-1	2.99983	6.2105e-05	0.388156	0.244995	0.173479	0.908052	0.23393996228320574
710	D1-1	3.19992	8.16432e-05	0.51027	0.494802	0.155822	2.5717	0.5039880847394517
711	D1-1	3.39985	4.58835e-05	0.286772	1.32817	0.403878	4.12194	1.4373579010503117
712	D1-1	3.59983	7.74649e-05	0.484156	1.09515	0.403974	6.07562	1.254888920100133
713	D1-1	3.79988	0.000125696	0.7856	1.18375	0.536521	11.2482	1.431797352342159
714	D1-1	3.99987	0.000198172	1.23857	1.07728	0.536434	16.9882	1.3715978911163682
715	D1-1	4.19989	0.000298386	1.86491	0.963974	0.461985	24.0332	1.2887056211827916
716	D1-1	4.39983	0.000411929	2.57456	0.903604	0.470921	32.5812	1.2655055621154685
717	D1-1	4.59977	0.000564981	3.53113	0.864683	0.444527	44.7051	1.2660281552930648
718	D1-1	4.80007	0.000758218	4.73886	0.814841	0.444858	58.999	1.2450040727094702
719	D1-1	5.00005	0.000994349	6.21468	0.764849	0.437571	75.6518	1.2173080512592762
720	D1-1	5.20003	0.00127248	7.953	0.726237	0.433905	95.6016	1.2020822331195775
721	D1-1	5.40006	0.00159526	9.97038	0.675618	0.40784	115.787	1.1613097996264936
722	D1-1	5.60004	0.00195478	12.2174	0.633168	0.400657	137.892	1.128652577471475
723	D1-1	5.80011	0.00235256	14.7035	0.600238	0.395481	162.941	1.1081783248886319
724	D1-1	6.00003	0.00278934	17.4334	0.568077	0.392838	189.144	1.0849518739890098
725	D1-1	6.2001	0.003266	20.4125	0.53825	0.374494	216.835	1.0622657685241887
726	D1-1	6.40009	0.00379478	23.7174	0.509218	0.365526	246.041	1.0373860541206033
727	D1-1	6.60004	0.00437268	27.3292	0.48434	0.3544	278.083	1.0175306997643547
728	D1-1	6.80006	0.00499449	31.2156	0.461772	0.346135	312.005	0.999516267507272
729	D1-1	6.99999	0.00566848	35.428	0.440381	0.342286	347.634	0.981240826464943
730	D1-1	7.19997	0.00641084	40.0678	0.420196	0.338401	385.858	0.9630126934845438
731	D1-1	7.4	0.00721713	45.1071	0.400791	0.330262	425.838	0.9440598043323556
732	D1-1	7.6	0.00808973	50.5608	0.383008	0.324905	468.475	0.9265577285169538
733	D1-1	7.8	0.00903008	56.438	0.366093	0.316957	512.988	0.9089407845777668
734	D1-1	8.00001	0.0100527	62.8294	0.352813	0.314239	564.479	0.898431307636234
735	D1-1	8.19992	0.0111481	69.6756	0.335262	0.305959	609.712	0.8750724787443523
736	D1-1	8.39994	0.0123159	76.9744	0.321347	0.300591	661.374	0.8592129331310149
737	D1-1	8.59993	0.013558	84.7375	0.308205	0.296148	714.924	0.8436925800265526
738	D1-1	8.79991	0.0148952	93.095	0.296149	0.290613	772.263	0.8295429400075193
739	D1-1	8.99992	0.0163127	101.954	0.284433	0.284547	830.76	0.8148380642250427
740	D1-1	9.19986	0.0178362	111.476	0.273299	0.280585	892.178	0.8003319100075352
741	D1-1	9.39989	0.0194426	121.516	0.26255	0.275319	954.596	0.785572270318312
742	D1-1	9.43286	0.0200006	125.004	0.258086	0.271292	968.683	0.7749216025087197
743	D2-1	-0.999966	-7.53248e-07	-0.0047078	-24.8169	-1.611	-0.371879	7.899209821997536
744	D2-1	-0.799987	-4.51358e-07	-0.00282099	-23.7011	28.8785	-0.170256	6.035328023140812
745	D2-1	-0.599967	-2.72161e-07	-0.00170101	-152.496	-41.488	-0.495384	29.12293284577986
746	D2-1	-0.399955	-1.23847e-07	-0.000774044	17.6752	-25.7651	0.0174177	-2.250220917673931
747	D2-1	-0.2	-4.50652e-08	-0.000281657	-2378.39	305.989	-0.426466	151.41324376812935
748	D2-1	6.9356e-05	2.00578e-08	0.000125361	-22119500.0	-1065.23	-0.612171	-488.32651303036835
749	D2-1	0.200057	7.40595e-08	0.000462872	-1074.17	-238.028	-0.316621	-68.40357593459962
750	D2-1	0.399991	1.90459e-07	0.00119037	-273.352	-2.51038	-0.41429	-34.80346446903064
751	D2-1	0.599983	3.60425e-07	0.00225266	-131.256	15.921	-0.56468	-25.067253824367633
752	D2-1	0.799995	6.09036e-07	0.00380647	-30.3763	10.5236	-0.294439	-7.735224499339283
753	D2-1	0.999991	9.1629e-07	0.00572681	-42.4278	-16.4901	-0.77341	-13.505075251317924
754	D2-1	1.20001	1.24382e-06	0.00777388	-24.3363	-6.13523	-0.722647	-9.295834255223903
755	D2-1	1.40001	1.5751e-06	0.00984438	-17.272	-12.005	-0.757725	-7.697031199527039
756	D2-1	1.6	2.05572e-06	0.0128483	-5.51218	-10.8417	-0.360693	-2.807320812870185
757	D2-1	1.79998	2.85222e-06	0.0178264	-9.49161	-4.33497	-0.969439	-5.4382208409998665
758	D2-1	1.99997	3.4562e-06	0.0216012	-7.21116	-2.20949	-0.991648	-4.590707923633872
759	D2-1	2.20001	4.25784e-06	0.0266115	-5.1256	-6.7305	-0.955189	-3.589384288747346
760	D2-1	2.39996	6.36967e-06	0.0398104	-2.0553	-1.1233	-0.625065	-1.5701047967365311
761	D2-1	2.59993	8.98092e-06	0.0561308	-1.31556	-0.362153	-0.611116	-1.0887355961432938
762	D2-1	2.7999	1.27781e-05	0.0798631	-0.225369	0.938052	-0.160411	-0.20085746734098725
763	D2-1	2.9999	2.0234e-05	0.126462	0.825302	1.09022	0.996625	0.7880825860732869
764	D2-1	3.1999	3.34536e-05	0.209085	1.30997	-0.121455	2.78978	1.3342803166176436
765	D2-1	3.39983	5.48428e-05	0.342768	1.31342	0.747406	4.87204	1.4213812257853708
766	D2-1	3.59981	8.82648e-05	0.551655	1.36253	0.394125	8.61278	1.5612620206469625
767	D2-1	3.79982	0.000136894	0.855588	1.32005	0.587599	13.6605	1.5966212709855678
768	D2-1	3.99976	0.000205956	1.28723	1.2259	0.626606	20.0907	1.5607700255587578
769	D2-1	4.19977	0.000296988	1.85617	1.1171	0.616991	27.7195	1.493370758066341
770	D2-1	4.39975	0.000419397	2.62123	1.06386	0.565862	39.0542	1.4899188548887354
771	D2-1	4.5997	0.00057127	3.57044	0.986595	0.514329	51.5751	1.4445026383302897
772	D2-1	4.80002	0.000756186	4.72616	0.936567	0.48776	67.6302	1.4309756758129222
773	D2-1	4.99998	0.000984539	6.15337	0.864414	0.473968	84.6551	1.3757518237973665
774	D2-1	5.19999	0.00125456	7.841	0.819283	0.482483	106.331	1.3560897844662672
775	D2-1	5.40002	0.00156147	9.75919	0.757747	0.455928	127.111	1.3024748980192002
776	D2-1	5.59997	0.00189804	11.8628	0.71634	0.441061	151.475	1.276890784637691
777	D2-1	5.80002	0.00224783	14.0489	0.681133	0.431621	176.667	1.2575148232245943
778	D2-1	5.99999	0.00265368	16.5855	0.638535	0.427274	202.262	1.2195110186608784
779	D2-1	6.2	0.00309176	19.3235	0.604248	0.414837	230.432	1.1924961834036276
780	D2-1	6.39999	0.0035553	22.2206	0.57453	0.412155	260.075	1.1704229408746838
781	D2-1	6.59994	0.00406327	25.3954	0.546865	0.406985	291.76	1.1488694802995818
782	D2-1	6.79998	0.00459717	28.7323	0.520692	0.395002	323.824	1.1270382113509885
783	D2-1	6.9999	0.00519141	32.4463	0.496715	0.391489	359.1	1.1067517713884172
784	D2-1	7.1999	0.00583402	36.4626	0.472107	0.379622	394.516	1.0819744066522958
785	D2-1	7.39988	0.00652441	40.7776	0.450856	0.369334	433.046	1.0619702974181904
786	D2-1	7.59987	0.00727119	45.4449	0.429939	0.362236	472.66	1.0400727034276676
787	D2-1	7.79987	0.00808332	50.5208	0.410081	0.357935	514.371	1.0181370841316844
788	D2-1	7.99988	0.00894938	55.9336	0.392081	0.34956	558.447	0.9984106154440265
789	D2-1	8.19978	0.00985541	61.5963	0.375552	0.342122	603.778	0.9802179676376666
790	D2-1	8.39986	0.0108544	67.84	0.361126	0.338045	655.038	0.9655630896226415
791	D2-1	8.59981	0.0119153	74.4706	0.343703	0.328373	700.66	0.9408545117133471
792	D2-1	8.79987	0.0130344	81.465	0.329071	0.322513	750.909	0.9217565825814766
793	D2-1	8.99987	0.0142188	88.8675	0.315689	0.316945	803.691	0.9043699890286099
794	D2-1	9.19981	0.0154802	96.7512	0.303354	0.311005	859.479	0.8883393694341777
795	D2-1	9.39987	0.0168194	105.121	0.291322	0.30637	916.295	0.8716574233502344
796	D2-1	9.60015	0.0182379	113.987	0.279722	0.299061	974.338	0.8547799310447683
797	D2-1	9.80015	0.0197399	123.374	0.26877	0.294278	1034.4	0.8384262486423397
798	D3-1	-0.999977	-6.33272e-06	-0.0395795	-1.80072	-2.21799	-0.22686	0.5731755075228339
799	D3-1	-0.799986	-4.34715e-06	-0.0271697	-0.633065	-0.1715	-0.0437991	0.16120568132883323
800	D3-1	-0.599971	-2.72727e-06	-0.0170454	-8.66661	-8.29663	-0.282123	1.6551268964060686
801	D3-1	-0.399961	-1.45697e-06	-0.00910606	-33.2278	0.77258	-0.385212	4.230281812331569
802	D3-1	-0.200004	-6.40044e-07	-0.00400028	-151.034	-20.6503	-0.384639	9.615301928864978
803	D3-1	4.27485e-05	3.80707e-10	2.37942e-06	-721565000.0	-26146.1	-0.233624	-9818.527204108565
804	D3-1	0.200029	7.9296e-07	0.004956	22.852	-32.8188	0.0721106	1.4550161420500403
805	D3-1	0.399975	1.69735e-06	0.0106084	20.783	-19.6821	0.2807	2.6460163643904826
806	D3-1	0.599972	2.99649e-06	0.0187281	12.8021	-1.34922	0.457885	2.4449089870301846
807	D3-1	0.799984	5.12406e-06	0.0320254	-4.89725	-3.93501	-0.399373	-1.2470507784446094
808	D3-1	0.999986	7.30101e-06	0.0456313	-1.32516	-3.32971	-0.192476	-0.42180696144970675
809	D3-1	1.2	9.65697e-06	0.0603561	0.293659	-2.68845	0.067701	0.11216927535079305
810	D3-1	1.4	9.77891e-06	0.0611182	-0.128976	-1.60242	-0.0351283	-0.0574760055106335
811	D3-1	1.6	1.19364e-05	0.0746025	0.614708	-1.86005	0.233557	0.3130685968968868
812	D3-1	1.79997	1.45337e-05	0.0908356	-1.17004	-0.863834	-0.608939	-0.6703748310133912
813	D3-1	1.99998	1.49261e-05	0.0932881	-0.086444	-2.45612	-0.0513378	-0.05503145631650769
814	D3-1	2.20006	1.60826e-05	0.100516	0.108835	-1.09071	0.0766104	0.07621711966254129
815	D3-1	2.39995	1.85242e-05	0.115776	-0.746889	-0.805938	-0.660584	-0.5705707573244886
816	D3-1	2.59991	0.000127976	0.79985	-0.00554909	-0.140584	-0.0367315	-0.004592298555979246
817	D3-1	2.79986	8.02185e-05	0.501366	0.0140937	-0.069087	0.0629749	0.0125606642652274
818	D3-1	2.9998	8.00879e-05	0.500549	0.362441	0.0151624	1.73231	0.3460820019618459
819	D3-1	3.19985	7.95584e-05	0.49724	0.604913	0.333748	3.06365	0.6161310433593435
820	D3-1	3.3998	4.68537e-05	0.292836	1.68559	0.573542	5.34169	1.8241234001283995
821	D3-1	3.59982	7.06776e-05	0.441735	1.60438	0.701715	8.12081	1.8383895321855868
822	D3-1	3.79981	0.000105431	0.658944	1.44379	0.471356	11.5071	1.7462940705128205
823	D3-1	3.99971	0.000151371	0.946069	1.30756	0.718059	15.7494	1.6647200151363166
824	D3-1	4.19976	0.000244571	1.52857	1.02913	0.443987	21.0296	1.3757695100649625
825	D3-1	4.39972	0.000334767	2.09229	0.989259	0.379876	28.9873	1.3854341415386968
826	D3-1	4.59974	0.000426986	2.66866	1.01253	0.452017	39.5627	1.4824930864179025
827	D3-1	4.80006	0.000552942	3.45589	0.931819	0.47817	49.2026	1.4237316581256925
828	D3-1	5.00004	0.000688125	4.30078	0.922318	0.47632	63.1323	1.4679267481712621
829	D3-1	5.20006	0.000849825	5.31141	0.874964	0.510009	76.9233	1.4482651499319388
830	D3-1	5.40003	0.00103035	6.43969	0.835167	0.4998	92.4452	1.4355535747838792
831	D3-1	5.60004	0.00125502	7.84388	0.796317	0.500497	111.342	1.419476075615639
832	D3-1	5.80013	0.00148998	9.31237	0.754414	0.476475	129.705	1.392824812587988
833	D3-1	6.00004	0.00176466	11.0291	0.717295	0.471304	151.093	1.369948590546826
834	D3-1	6.20005	0.00207658	12.9786	0.680194	0.468115	174.223	1.3423866981030312
835	D3-1	6.40008	0.00241353	15.0846	0.628087	0.434745	193.014	1.279543375362953
836	D3-1	6.60008	0.00280119	17.5074	0.605049	0.440142	222.542	1.2711310645784069
837	D3-1	6.80002	0.00318506	19.9066	0.57665	0.437996	248.468	1.2481689489917915
838	D3-1	6.99998	0.00347539	21.7212	0.554335	0.424379	268.289	1.2351481501942803
839	D3-1	7.19993	0.00396462	24.7789	0.526547	0.416036	299.018	1.2067444478972027
840	D3-1	7.39998	0.00438553	27.4096	0.507404	0.410513	327.594	1.1951797910221236
841	D3-1	7.59993	0.00499322	31.2076	0.476209	0.395102	359.516	1.1520142529383868
842	D3-1	7.79998	0.00555384	34.7115	0.45225	0.381415	389.759	1.1228526569004509
843	D3-1	7.99996	0.00595188	37.1992	0.446076	0.390248	422.553	1.135919589668595
844	D3-1	8.19991	0.00680401	42.5251	0.409195	0.36749	454.187	1.0680445195896069
845	D3-1	8.39991	0.00731943	45.7464	0.409684	0.378994	501.108	1.095404228529458
846	D3-1	8.59991	0.0079537	49.7106	0.382972	0.361609	521.147	1.048361918785933
847	D3-1	8.79988	0.00864561	54.0351	0.382451	0.370378	578.866	1.0712777435407725
848	D3-1	8.99995	0.0102613	64.1331	0.352285	0.350753	647.243	1.0092183287569134
849	D3-1	9.19989	0.0112153	70.0956	0.33615	0.341264	690.012	0.984387037132145
850	D3-1	9.3999	0.0122483	76.5519	0.321414	0.334953	736.196	0.961695268177537
851	D3-1	9.60018	0.0132469	82.7931	0.307988	0.327237	779.216	0.9411605556501689
852	D3-1	9.80017	0.0142309	88.9431	0.297351	0.324187	825.022	0.9275840396837978
853	D3-1	10.0001	0.0155657	97.2856	0.284781	0.316028	881.889	0.9064948974976769
854	D3-1	10.2001	0.0166754	104.221	0.274602	0.311367	929.211	0.891577513169131
855	D3-1	10.4001	0.0177583	110.989	0.289799	0.335278	1064.79	0.9593653425114199
856	D3-1	10.3206	0.0200007	125.004	0.259238	0.298531	1064.58	0.8516367476240759
857	D4-1	-0.999968	-2.80901e-06	-0.0175563	3.14337	14.6973	0.175657	-1.0005354203334416
858	D4-1	-0.799991	-2.64555e-06	-0.0165347	15.6848	1.00543	0.660406	-3.9940609747984546
859	D4-1	-0.599966	-1.72595e-06	-0.0107872	-14.2063	7.0914	-0.292662	2.71304879857609
860	D4-1	-0.399949	-7.35675e-07	-0.00459797	48.3195	17.5127	0.282841	-6.151432045011168
861	D4-1	-0.199999	-3.02748e-07	-0.00189217	-185.608	-14.0068	-0.223581	11.816115888107305
862	D4-1	3.70741e-05	7.09116e-10	4.43198e-06	-128752000.0	-34798.5	-0.0673401	-1519.4134450065208
863	D4-1	0.200025	2.86911e-07	0.00179319	-535.817	-31.4067	-0.611756	-34.11551480880442
864	D4-1	0.399969	9.19158e-07	0.00574474	3.28674	5.78713	0.0240388	0.4184488767115657
865	D4-1	0.599966	1.46544e-06	0.009159	-21.1059	-1.2572	-0.369171	-4.030691123485097
866	D4-1	0.799984	2.1958e-06	0.0137237	2.78215	-12.1179	0.0972267	0.7084583603547149
867	D4-1	0.999977	3.08379e-06	0.0192737	-3.36995	-0.612419	-0.206742	-1.0726637853655498
868	D4-1	1.19999	3.91942e-06	0.0244964	-4.52709	1.04683	-0.423593	-1.729205107689293
869	D4-1	1.39999	5.02708e-06	0.0314192	0.690382	3.76358	0.096663	0.30765582828334265
870	D4-1	1.59998	6.34926e-06	0.0396829	-0.0215383	-1.41811	-0.00435291	-0.010969233599358917
871	D4-1	1.79997	7.65074e-06	0.0478171	-0.632608	-1.86255	-0.173314	-0.3624519261937675
872	D4-1	1.99996	8.06988e-06	0.0504368	-0.228454	-0.110111	-0.0733528	-0.1454350791485582
873	D4-1	2.19995	9.00524e-06	0.0562827	0.446479	-1.4553	0.17597	0.31265379948012445
874	D4-1	2.39988	1.28698e-05	0.0804363	0.280541	-0.390576	0.17238	0.21430622741225042
875	D4-1	2.59988	1.59749e-05	0.0998431	-0.0658831	-0.987303	-0.0544372	-0.05452274618877018
876	D4-1	2.79984	2.06769e-05	0.129231	0.249796	-2.28883	0.287697	0.222622281031641
877	D4-1	2.99978	3.59972e-05	0.224983	0.534885	0.0984109	1.14907	0.5107363667477098
878	D4-1	3.19978	4.11531e-05	0.257207	0.954953	-0.317096	2.5017	0.9726407135109074
879	D4-1	3.39973	5.78245e-05	0.361403	0.946524	0.487168	3.70184	1.0242969759520535
880	D4-1	3.59967	8.38572e-05	0.524107	1.14544	0.512756	6.87872	1.3124648211147725
881	D4-1	3.79974	0.000117815	0.736344	1.17456	0.513228	10.4607	1.4206267722694828
882	D4-1	3.99967	0.000172105	1.07566	1.16274	0.470604	15.9232	1.4803190599259988
883	D4-1	4.19967	0.000236755	1.47972	1.13287	0.525384	22.4091	1.5144148893033818
884	D4-1	4.39969	0.000323651	2.02282	1.05381	0.486386	29.8532	1.4758208837167914
885	D4-1	4.59967	0.000420138	2.62586	1.04168	0.544115	40.0483	1.525149855666334
886	D4-1	4.80002	0.00054193	3.38706	0.974448	0.526195	50.4284	1.4888546408980061
887	D4-1	5.00001	0.000690556	4.31598	0.912043	0.490189	62.6491	1.4515614066793636
888	D4-1	5.19998	0.000858951	5.36844	0.862982	0.511663	76.6835	1.4284130957969168
889	D4-1	5.39994	0.00105624	6.6015	0.825402	0.489606	93.6585	1.4187457396046355
890	D4-1	5.59998	0.0012867	8.04187	0.766616	0.4731	109.893	1.366510525536971
891	D4-1	5.80002	0.00153873	9.61706	0.744509	0.466657	132.188	1.374515704383668
892	D4-1	5.99998	0.00188237	11.7648	0.694438	0.460379	156.034	1.3262783897728818
893	D4-1	6.2	0.00219397	13.7123	0.652241	0.448308	176.506	1.2872092938456714
894	D4-1	6.40003	0.00249712	15.607	0.646862	0.459737	205.666	1.3177804831165503
895	D4-1	6.59998	0.00312746	19.5466	0.584266	0.429806	239.925	1.22745132145744
896	D4-1	6.79993	0.00361043	22.5652	0.551418	0.417411	269.324	1.1935369507028522
897	D4-1	6.99991	0.00412984	25.8115	0.520224	0.404223	299.189	1.1591306200724485
898	D4-1	7.19989	0.00467991	29.2494	0.493953	0.392678	331.115	1.1320403153568963
899	D4-1	7.39992	0.00531064	33.1915	0.463119	0.38393	362.073	1.0908606119036501
900	D4-1	7.59992	0.00595068	37.1917	0.437356	0.366777	393.496	1.0580210100640735
901	D4-1	7.79987	0.00693419	43.3387	0.401496	0.344904	432.01	0.996822701188545
902	D4-1	7.99989	0.00739913	46.2446	0.403271	0.357621	474.888	1.0269047629344832
903	D4-1	8.19983	0.00820309	51.2693	0.385982	0.34864	516.511	1.0074469516845364
904	D4-1	8.39991	0.00939343	58.7089	0.365323	0.339032	573.464	0.9767922751065001
905	D4-1	8.59986	0.0102387	63.9919	0.356198	0.339034	623.961	0.975062468843713
906	D4-1	8.79992	0.011202	70.0125	0.343118	0.335665	672.897	0.9611098018211035
907	D4-1	8.99989	0.0123739	77.3369	0.327929	0.32803	726.53	0.9394351208802008
908	D4-1	9.19987	0.0134838	84.2738	0.316327	0.324686	780.658	0.9263353497765617
909	D4-1	9.39988	0.0148232	92.645	0.303004	0.317662	839.929	0.9066101786388904
910	D4-1	9.60022	0.0160022	100.014	0.294817	0.313739	901.039	0.9009128721978923
911	D4-1	9.80016	0.0172607	107.879	0.286688	0.313837	964.788	0.894324196553546
912	D4-1	10.0002	0.0187702	117.314	0.2768	0.308011	1033.65	0.8810968852822342
913	D4-1	10.1333	0.0200006	125.004	0.267539	0.30207	1078.73	0.8629563853956673
914	D5-1	-0.999961	-5.74189e-07	-0.00358868	-43.4033	11.3764	-0.495782	13.815163235507205
915	D5-1	-0.799985	-4.18604e-07	-0.00261627	-18.7431	33.9943	-0.12487	4.772825434683729
916	D5-1	-0.599965	-2.672e-07	-0.00167	-24.2385	24.63	-0.0773032	4.628934131736527
917	D5-1	-0.399948	-1.50895e-07	-0.000943094	-10.8577	-134.034	-0.013036	1.3822588204357147
918	D5-1	-0.200006	-4.05715e-08	-0.000253572	-1751.95	394.176	-0.282824	111.53597400343888
919	D5-1	5.49793e-05	1.76553e-08	0.000110346	22850100.0	1224.62	0.441258	399.88581371322925
920	D5-1	0.200044	6.44005e-08	0.000402503	2505.83	431.845	0.642239	159.5612951953153
921	D5-1	0.399972	1.27258e-07	0.000795362	192.182	84.8473	0.194607	24.467726645225696
922	D5-1	0.59997	2.33413e-07	0.00145883	163.268	60.9419	0.45487	31.180466538253256
923	D5-1	0.79998	3.62528e-07	0.0022658	32.6651	-8.84712	0.188467	8.31790096213258
924	D5-1	0.999979	5.38531e-07	0.00336582	6.19181	-4.80778	0.066336	1.97087188263187
925	D5-1	1.19999	7.05639e-07	0.00441024	6.14447	21.0929	0.103508	2.34699245392541
926	D5-1	1.39999	9.23077e-07	0.00576923	24.8011	5.40367	0.637624	11.05215080695344
927	D5-1	1.6	1.20687e-06	0.00754294	-6.85813	-0.340745	-0.263461	-3.492815798614333
928	D5-1	1.79998	1.5123e-06	0.00945187	-0.802531	8.21429	-0.0434608	-0.4598116563177446
929	D5-1	1.99997	1.8083e-06	0.0113019	-7.63492	3.64615	-0.549324	-4.860457091285537
930	D5-1	2.19996	2.32558e-06	0.0145349	-4.55731	5.11165	-0.463858	-3.1913394656997984
931	D5-1	2.39994	2.84472e-06	0.0177795	2.14231	4.51821	0.290973	1.6365645828060404
932	D5-1	2.59994	3.35223e-06	0.0209514	2.48813	7.88662	0.431421	2.059151178441536
933	D5-1	2.79993	3.68691e-06	0.0230432	-0.651442	3.33094	-0.133787	-0.5805921052631579
934	D5-1	2.99983	4.37812e-06	0.0273633	0.372012	2.67912	0.0972012	0.355224698775367
935	D5-1	3.19993	5.3611e-06	0.0335069	1.97864	2.81983	0.675293	2.0153848908732233
936	D5-1	3.39985	6.36338e-06	0.0397711	0.931721	-1.4231	0.401018	1.008315083062827
937	D5-1	3.59987	7.70453e-06	0.0481533	0.970807	0.202439	0.535669	1.11242427829453
938	D5-1	3.79983	9.77265e-06	0.0610791	0.890358	-0.432808	0.657766	1.076908467871989
939	D5-1	3.99977	1.18721e-05	0.0742006	0.365732	1.72284	0.345506	0.4656377441691846
940	D5-1	4.19983	1.49214e-05	0.0932588	0.84391	0.960055	1.05213	1.1281830776291353
941	D5-1	4.3998	1.85259e-05	0.115787	0.602009	1.19042	0.976214	0.8431119210274037
942	D5-1	4.59977	2.42082e-05	0.151301	0.740535	0.899802	1.64049	1.084255887271069
943	D5-1	4.80014	3.68549e-05	0.230343	0.828173	0.648141	2.91474	1.2653911775048514
944	D5-1	5.00011	4.47011e-05	0.279382	0.833349	0.488458	3.70557	1.3263452906772804
945	D5-1	5.20014	5.39793e-05	0.337371	0.809168	0.288215	4.51868	1.3393800889821592
946	D5-1	5.40011	6.673e-05	0.417063	0.79198	0.999474	5.67765	1.3613410923529536
947	D5-1	5.60007	7.505e-05	0.469062	2.00598	1.19578	16.7726	3.5757746310722256
948	D5-1	5.80009	0.0014455	9.03438	0.572002	0.365211	95.4071	1.0560447977614402
949	D5-1	6.00008	0.00169972	10.6233	0.535088	0.368629	108.565	1.0219517475737294
950	D5-1	6.20011	0.0019564	12.2275	0.510715	0.349132	123.244	1.0079247597628298
951	D5-1	6.40008	0.00224142	14.0089	0.482679	0.34756	137.752	0.9833177480030553
952	D5-1	6.60007	0.00254264	15.8915	0.459755	0.339248	153.493	0.9658811314224585
953	D5-1	6.80001	0.00285995	17.8747	0.435746	0.328208	168.59	0.9431766686993347
954	D5-1	6.99999	0.00319928	19.9955	0.41561	0.328581	185.168	0.9260483608811982
955	D5-1	7.19999	0.00354469	22.1543	0.388813	0.306662	197.416	0.8910956338047242
956	D5-1	7.40001	0.00374139	23.3837	0.380821	0.313085	209.757	0.8970222847539098
957	D5-1	7.6	0.00420633	26.2896	0.368633	0.311854	234.445	0.891778497961171
958	D5-1	7.79998	0.00475832	29.7395	0.351198	0.30577	259.316	0.8719581701104591
959	D5-1	7.99995	0.00537399	33.5874	0.333936	0.296702	285.613	0.850357574566653
960	D5-1	8.19987	0.00598193	37.3871	0.318301	0.291455	310.611	0.8307972535981663
961	D5-1	8.39995	0.00666664	41.6665	0.305388	0.283777	340.225	0.8165432661730648
962	D5-1	8.59986	0.007387	46.1688	0.291761	0.276742	368.738	0.7986735630988894
963	D5-1	8.79982	0.00818621	51.1638	0.278806	0.274091	399.567	0.7809564574953385
964	D5-1	8.99994	0.0089924	56.2025	0.265981	0.263653	428.249	0.7619750011120503
965	D5-1	9.19985	0.00979344	61.209	0.25582	0.260516	458.544	0.7491447336176053
966	D5-1	9.39988	0.0106824	66.765	0.246323	0.256367	492.07	0.7370178985995656
967	D5-1	9.60019	0.0121488	75.93	0.233151	0.248994	540.979	0.7124706966943237
968	D5-1	9.80019	0.0129944	81.215	0.222747	0.241626	564.33	0.6948593240164994
969	D5-1	10.0002	0.0142181	88.8631	0.215663	0.240129	610.036	0.6864896678148746
970	D5-1	10.2002	0.01516	94.75	0.208746	0.235892	642.18	0.6777625329815302
971	D5-1	10.4002	0.0160105	100.066	0.200588	0.232627	664.479	0.6640407331161434
972	D5-1	10.6001	0.0168606	105.379	0.194273	0.230327	690.757	0.6554977746989438
973	D5-1	10.7999	0.0180843	113.027	0.190085	0.22903	738.583	0.6534571385598131
974	D5-1	11.0	0.0191238	119.524	0.184303	0.226332	771.31	0.6453180951106053
975	D5-1	11.0995	0.0200003	125.002	0.17673	0.218311	780.514	0.6244012095806467
