Repository: owen-melville/bsubpc-oled-data

# bsubpc-oled-data
<h1> Data and Code for: Studying the Influence of Axial Substituent on Hyperfluorescence in Organic Light-Emitting Diodes Using Boron Subphthalocyanines as Fluorescent Emitters </h1>

All Programs and Data collected by Owen Alfred Melville, PhD as a part of his postdoctoral fellowship with Professor Timothy Bender at the University of Toronto.

<h2>Folder Breakdown:</h2>
- <b> Raw OLED Data: </b> Raw data collected from the OLEDs during characterization. This includes optoelectronic data as a function of Voltage and full spectra has a function of wavelength.

- <b> IC6 Evaporation Logs: </b> Raw data collected during the deposition of the OLEDs from the IC6 which controls the deposition of the thin films.
  
- <b> Offline Spreadsheets: </b> Summary deposition and electro-optical data for each device, labelling for each device index (eg OLED-001 corresponds to what materials).
  
- <b> Python: </b> Python programs and corresponding batch files used to analyze the raw data.
  
- <b> Output Data: </b> Contains analytical outputs for each deposition run and device. This includes a large number of graphs and visualizations.


<i>For any questions on the Python programs or data herein, please contact Owen Melville (owen.melville@utoronto.ca) </i>

<h1>Output Data Readme</h1>

This folder contains all the results of the automated analysis in the <b>Python</b> folder. There are two sorts of folders: Deposition output folders and OLED output folders. Deposition output folders contain the results of analysis of the deposition runs (from the IC6) and end in the suffix <b>-L#</b> where # ranges between 1 and 6 representing the different layers in a single OLED. OLED output folders contain the analytical results of the optoelectronic data in the <b>Raw OLED Data</b> folder and do not contain this suffix (eg OLED-033). 

<h2>1. Deposition Output Folders</h2>

<b>Deposition Graphs:</b>

These graphs show the input power, deposition rate, and total thickness as a function of time. The shutter was open only between two zeroes in the thickness data, which can be seen below as between 500s and 700s, approximately. This is how the thickness of the layer is calculated. 
<b> Composition Graphs: </b>

These graphs show the distribution of composition (by rate) within different thickness bins in each emissive layer. You will only see these in devices with a Host and one or more Dopant (typically <b>-L3</b>)
<b> Condensed Data: </b> 

This takes the IC6 readings, which contains excessive information, and parses it into a smaller set of more useful data. 

<h2>2. OLED Output Folders</h2>

<b>Visual Chart:</b>

This chart summarizes the performance of each pixel. Pixels that were short circuited or open circuit or were untestable (often A5 due to the testing setup) are greyed out. The color displayed is an approximation of the color of the device by converting the spectra into RGB, but it is not a true representation of the color. 
<b>Average Spectra:</b>

This graph shows the shape of the emission at a specified luminance, averaged across pixels. The blurring of the line represents pixel-to-pixel variation.
<b> Energy Diagram: </b>

This diagram shows the energy levels of the materials in the device.
<b> CIE Plot: </b>

This plot shows the CIE coordinates of the pixels. The color rendered is not exactly accurate. 
<b> Raw Data Folder </b>:

This folder actually contains condensed or calculated output data that was saved for convenience. 

<b> Parameter Graphs Folder </b>:

This folder contains many graphs that correlate one parameter (eg Voltage) against another (eg Luminant Intensity). Sometimes the data shows dots, which is the set of points, other times it shows a blurred line, which is to simplify the depiction of the data while still showing the variation.
<b> Deconvolution Folder/ Sample Deconvoluted Spectra </b>

This spectra shows how well the program was able to break apart the composite emission into its 2 components visually.
<b> Deconvolution Folder/ Deconvolution Error </b>

This graph shows the R^2 accuracy of the spectral deconvolution as a function of voltage.
<b> Deconvolution Folder/ Deconvolution Graph </b>

This graph shows how the two contributions (eg flurorescent dopant and TADF assistant) vary as a function of voltage. 
<b> Deconvolution Folder/ Hyperfluorescence Graph </b>

This graph compares the set of OLEDs with FD-only, TD-only, and TD+FD to visualize the role of the TD in boosting the emission of the FD (Hyperfluorescence).
<b> Deconvolution Folder / FD Tradeoff </b>

Often, color purity and current efficiency come at each other's expense within a set of OLED pixels. This graph attempts to visualize that. 
<b> Correlations Folder </b>

File: Output Data/OLED-015/Raw Data/OLED-015_condensed_oled_data.csv
	Pixel	Max Current (A)	Max Luminance (cd/m2)	Status	Turnon Voltage (V)	EQE(%)_max	EQE(%)_avg	CE(cd/A)_max	CE(cd/A)_avg	PE(lm/W)_max	PE(lm/W)_avg	V (V) @ 100 cd/m2	EQE(%) @ 100 cd/m2	CE(cd/A) @ 100 cd/m2	PE(lm/W) @ 100 cd/m2	λmax (nm) @ 100 cd/m2	FWHM (nm) @ 100 cd/m2	CIE-x @ 100 cd/m2	CIE-y @ 100 cd/m2	Hex Color @ 100 cd/m2	V (V) @ 250 cd/m2	EQE(%) @ 250 cd/m2	CE(cd/A) @ 250 cd/m2	PE(lm/W) @ 250 cd/m2	λmax (nm) @ 250 cd/m2	FWHM (nm) @ 250 cd/m2	CIE-x @ 250 cd/m2	CIE-y @ 250 cd/m2	Hex Color @ 250 cd/m2
0	A1-1	0.0200004	1158.56	Working	3.2	0.498918	0.4017900666666667	1.4754059927322565	1.2046934997597631	1.36333	0.7064525666666666	4.8001	0.476667	1.3756827301929673	0.900366	577.5	31.0	0.530039501772885	0.4619946194782799	#ffe600	5.6	0.426426	1.2637416143691842	0.708956	578.0	31.5	0.5281136610407233	0.4649123628023784	#ffec00
1	A3-1	0.0199387	1243.23	Working	3.0	0.802683	0.48416234375	2.231689347131953	1.4737584188406343	2.12255	0.9098054999999999	4.79998	0.560049	1.698081646199801	1.1114	577.5	30.0	0.5286797296701413	0.4648061299239173	#ffeb00	5.60004	0.508049	1.4977816601917195	0.840245	578.0	31.5	0.5250601954828933	0.4662828065351717	#fff100
2	A4-1	0.0200011	1308.2	Working	3.0	0.588178	0.4132095742857143	1.7159210717222035	1.370567405844772	1.4734	0.7764850857142858	4.80004	0.557081	1.6547503702961255	1.08303	578.0	30.5	0.5289034965974478	0.4657598138922058	#ffec00	5.80009	0.501244	1.4949402023919043	0.809726	578.0	31.0	0.5234840554251223	0.46635413032556977	#fff200
3	A5-1	0.0199807	1345.63	Working	3.0	1.152	0.5772797058823529	2.0617029315396005	1.5567604233699412	1.78377	0.9173241176470589	4.80002	0.63835	1.8829260838439523	1.23236	578.0	30.5	0.5241193110934276	0.46592007031845284	#fff100	5.80005	0.562415	1.651995826501714	0.894803	578.0	31.0	0.5221813174003866	0.4673297191007901	#fff500
4	B1-1	0.019954	1176.14	Working	3.0	0.488838	0.3739807586206897	1.4446096992034192	1.187448108414051	1.16963	0.713664724137931	4.80007	0.475549	1.3754354794334378	0.900207	578.0	31.0	0.5332128721864124	0.4643454695125907	#ffe700	5.59994	0.452519	1.302266008868294	0.730576	578.0	31.0	0.5290436520270047	0.46345531657332106	#ffe900
5	B2-1	0.0198148	1272.2	Working	3.0	0.63573	0.435669035	2.0016856088634936	1.4686448997844443	1.90628	0.9185240333333333	4.79997	0.561552	1.6838154497914875	1.10206	578.0	30.5	0.5344209922165083	0.4658490152435217	#ffe800	5.59999	0.502219	1.478027891252289	0.829172	578.0	30.5	0.5288507836056585	0.46433303935627296	#ffea00
6	B3-1	0.0200005	1281.22	Working	3.0	0.647316	0.45467627419354834	2.20256032462984	1.5262581297998408	2.26783	0.9526359677419356	4.79994	0.567413	1.735405715774021	1.13584	577.5	29.5	0.5310254328632101	0.4647270102121006	#ffe900	5.79994	0.508648	1.4994156726082057	0.812172	577.5	31.0	0.5272295708738903	0.4647074466135584	#ffec00
7	B4-1	0.0200007	1339.43	Working	3.2	0.875211	0.5442376774193548	2.251008003358098	1.5954137660472494	2.18961	0.9532320967741936	4.80007	0.614422	1.8684462039122884	1.22288	578.5	30.5	0.533472632750722	0.4692851244558482	#ffed00	5.80003	0.548235	1.6096833544274127	0.871884	578.0	31.0	0.5280041726640716	0.46642479855998287	#ffee00
8	B5-1	0.0200006	1318.06	Working	3.2	0.584345	0.42553196875	1.9501843215820664	1.4813430664503882	1.61798	0.856973	4.99992	0.584345	1.768926434354101	1.11147	577.5	30.0	0.530222881386982	0.4670549264275597	#ffed00	5.80002	0.520827	1.5861162141077585	0.859122	578.0	31.0	0.5256605739774299	0.46643387669289643	#fff000
9	C1-1	0.0200007	1002.03	Working	3.2	0.490856	0.37157069696969697	1.4463557720990354	1.1091244821520807	1.20508	0.6324821212121211	5.20003	0.433367	1.2636230240431732	0.763419	578.0	30.0	0.5332485493053544	0.4623415765739095	#ffe400	6.20003	0.392794	1.1364211816861305	0.57583	578.0	31.5	0.5324922502840045	0.4605052440611468	#ffe200
10	C2-1	0.0199095	1049.45	Working	3.0	0.930672	0.43292262857142855	1.7981865013716416	1.2260955293696054	1.76543	0.7267177428571429	5.2	0.473046	1.3464997486010488	0.813492	578.0	31.0	0.531867518409294	0.4603306685895834	#ffe200	6.40001	0.413277	1.1867298049661361	0.582535	578.0	32.0	0.531472884824943	0.460280886761465	#ffe300
11	C3-1	0.0200005	1033.27	Working	3.2	0.719846	0.41274819999999995	1.9025811770064505	1.2251455352249325	1.75807	0.7041542000000001	5.19999	0.478609	1.3817781698145808	0.834807	578.0	30.5	0.534569325845435	0.4608078313378312	#ffe100	6.40006	0.404911	1.1902905359605451	0.584277	578.0	32.0	0.5323771267792767	0.46094975441407265	#ffe300
12	C4-1	0.0200001	1006.21	Working	3.2	0.522664	0.35026092499999995	1.2818502266024026	1.045102891803877	1.04719	0.5630592499999999	5.4001	0.407553	1.20639320167025	0.701836	578.0	31.0	0.5327068416147464	0.4606620947330863	#ffe200	6.60003	0.373121	1.0863445413312358	0.517096	578.0	31.5	0.5312818651004665	0.4602192745605672	#ffe300
13	C5-1	0.0200009	8.82	Short Circuit	-	-	-	-	-	-	-	-	-	-	-	-	-	-	-	-	-	-	-	-	-	-	-	-	-
14	D1-1	0.0200006	968.68	Working	3.2	0.536521	0.36484457575757573	1.4373579010503117	1.03907524651218	1.32817	0.5875949696969697	5.40006	0.40784	1.1613097996264936	0.675618	578.0	32.5	0.5377007149740662	0.4547283256686203	#ffd700	6.60004	0.3544	1.0175306997643547	0.48434	578.0	32.5	0.535968293420108	0.4566329919516721	#ffda00
15	D2-1	0.0197399	1034.4	Working	3.2	0.747406	0.40674779411764705	1.5966212709855678	1.1833360213807358	1.36253	0.6729372647058823	5.19999	0.482483	1.3560897844662672	0.819283	578.5	31.0	0.5341232365108447	0.4570944439141188	#ffdc00	6.39999	0.412155	1.1704229408746838	0.57453	578.0	31.5	0.533943444573472	0.4575129537814064	#ffdd00
16	D3-1	0.0200007	1064.79	Working	3.2	0.718059	0.42377986842105264	1.8383895321855868	1.2314836454056086	1.68559	0.6650041315789474	5.60004	0.500497	1.419476075615639	0.796317	578.0	32.0	0.5360097716177579	0.4580039976430071	#ffdc00	6.99998	0.424379	1.2351481501942803	0.554335	578.0	32.5	0.5359505591549925	0.4576339751585734	#ffdc00
17	D4-1	0.0200006	1078.73	Working	3.2	0.544115	0.39489263888888887	1.525149855666334	1.175068167526545	1.17456	0.6408596111111111	5.59998	0.4731	1.366510525536971	0.766616	578.5	32.0	0.5385690151347493	0.45914380657649384	#ffdb00	6.79993	0.417411	1.1935369507028522	0.551418	578.5	32.5	0.5352107228506527	0.4585226729840666	#ffdd00
18	D5-1	0.0200003	780.51	Working	4.8	1.19578	0.35122966666666666	3.5757746310722256	0.9595210606714695	2.00598	0.4331003636363636	6.00008	0.368629	1.0219517475737294	0.535088	579.0	34.5	0.5303810419198922	0.44898076270428744	#ffd500	7.79998	0.30577	0.8719581701104591	0.351198	578.5	33.0	0.5342402978121036	0.4570703422462164	#ffdc00
