Repository: owen-melville/bsubpc-oled-data

# bsubpc-oled-data
<h1> Data and Code for: Studying the Influence of Axial Substituent on Hyperfluorescence in Organic Light-Emitting Diodes Using Boron Subphthalocyanines as Fluorescent Emitters </h1>

All Programs and Data collected by Owen Alfred Melville, PhD as a part of his postdoctoral fellowship with Professor Timothy Bender at the University of Toronto.

<h2>Folder Breakdown:</h2>
- <b> Raw OLED Data: </b> Raw data collected from the OLEDs during characterization. This includes optoelectronic data as a function of Voltage and full spectra has a function of wavelength.

- <b> IC6 Evaporation Logs: </b> Raw data collected during the deposition of the OLEDs from the IC6 which controls the deposition of the thin films.
  
- <b> Offline Spreadsheets: </b> Summary deposition and electro-optical data for each device, labelling for each device index (eg OLED-001 corresponds to what materials).
  
- <b> Python: </b> Python programs and corresponding batch files used to analyze the raw data.
  
- <b> Output Data: </b> Contains analytical outputs for each deposition run and device. This includes a large number of graphs and visualizations.


<i>For any questions on the Python programs or data herein, please contact Owen Melville (owen.melville@utoronto.ca) </i>

<h1>Output Data Readme</h1>

This folder contains all the results of the automated analysis in the <b>Python</b> folder. There are two sorts of folders: Deposition output folders and OLED output folders. Deposition output folders contain the results of analysis of the deposition runs (from the IC6) and end in the suffix <b>-L#</b> where # ranges between 1 and 6 representing the different layers in a single OLED. OLED output folders contain the analytical results of the optoelectronic data in the <b>Raw OLED Data</b> folder and do not contain this suffix (eg OLED-033). 

<h2>1. Deposition Output Folders</h2>

<b>Deposition Graphs:</b>

These graphs show the input power, deposition rate, and total thickness as a function of time. The shutter was open only between two zeroes in the thickness data, which can be seen below as between 500s and 700s, approximately. This is how the thickness of the layer is calculated. 
<b> Composition Graphs: </b>

These graphs show the distribution of composition (by rate) within different thickness bins in each emissive layer. You will only see these in devices with a Host and one or more Dopant (typically <b>-L3</b>)
<b> Condensed Data: </b> 

This takes the IC6 readings, which contains excessive information, and parses it into a smaller set of more useful data. 

<h2>2. OLED Output Folders</h2>

<b>Visual Chart:</b>

This chart summarizes the performance of each pixel. Pixels that were short circuited or open circuit or were untestable (often A5 due to the testing setup) are greyed out. The color displayed is an approximation of the color of the device by converting the spectra into RGB, but it is not a true representation of the color. 
<b>Average Spectra:</b>

This graph shows the shape of the emission at a specified luminance, averaged across pixels. The blurring of the line represents pixel-to-pixel variation.
<b> Energy Diagram: </b>

This diagram shows the energy levels of the materials in the device.
<b> CIE Plot: </b>

This plot shows the CIE coordinates of the pixels. The color rendered is not exactly accurate. 
<b> Raw Data Folder </b>:

This folder actually contains condensed or calculated output data that was saved for convenience. 

<b> Parameter Graphs Folder </b>:

This folder contains many graphs that correlate one parameter (eg Voltage) against another (eg Luminant Intensity). Sometimes the data shows dots, which is the set of points, other times it shows a blurred line, which is to simplify the depiction of the data while still showing the variation.
<b> Deconvolution Folder/ Sample Deconvoluted Spectra </b>

This spectra shows how well the program was able to break apart the composite emission into its 2 components visually.
<b> Deconvolution Folder/ Deconvolution Error </b>

This graph shows the R^2 accuracy of the spectral deconvolution as a function of voltage.
<b> Deconvolution Folder/ Deconvolution Graph </b>

This graph shows how the two contributions (eg flurorescent dopant and TADF assistant) vary as a function of voltage. 
<b> Deconvolution Folder/ Hyperfluorescence Graph </b>

This graph compares the set of OLEDs with FD-only, TD-only, and TD+FD to visualize the role of the TD in boosting the emission of the FD (Hyperfluorescence).
<b> Deconvolution Folder / FD Tradeoff </b>

Often, color purity and current efficiency come at each other's expense within a set of OLED pixels. This graph attempts to visualize that. 
<b> Correlations Folder </b>

File: Output Data/OLED-016/Raw Data/OLED-016_all_optoelectronic.csv (part 1 of 3)
	Pixel	Voltage(V)	Current(A)	J(mA/cm2)	PE(lm/W)	EQE(%)	L(cd/m2)	CE(cd/A)
0	A1-1	-0.999981	-5.60426e-06	-0.0350266	1.20989	-0.446622	0.134892	-0.3851130283841424
1	A1-1	-0.799999	-3.88781e-06	-0.0242988	-3.96669	-1.75794	-0.245444	1.0101074950203304
2	A1-1	-0.599978	-2.47839e-06	-0.0154899	12.5177	-0.0817449	0.370306	-2.390628732270706
3	A1-1	-0.399964	-1.17983e-06	-0.00737394	32.9412	2.44226	0.309251	-4.193836673474425
4	A1-1	-0.20001	-4.24684e-07	-0.00265428	-128.201	-11.9363	-0.216641	8.161949756619496
5	A1-1	3.41415e-05	8.3015e-10	5.18844e-06	433969000.0	3983.95	0.244697	4716.196004964882
6	A1-1	0.200024	4.45773e-07	0.00278608	-202.171	28.2796	-0.358629	-12.872171653362432
7	A1-1	0.399975	1.20851e-06	0.00755319	16.6108	-6.47993	0.159736	2.114815064893111
8	A1-1	0.599965	2.29328e-06	0.014333	-3.54014	-1.33773	-0.0969023	-0.6760782808902532
9	A1-1	0.799986	3.79063e-06	0.0236914	2.51982	4.19178	0.152017	0.6416547776830411
10	A1-1	0.999991	5.61365e-06	0.0350853	1.74929	-0.900712	0.195358	0.5568086919593106
11	A1-1	1.2	7.60299e-06	0.0475187	1.2023	0.991145	0.218227	0.45924446586291295
12	A1-1	1.40001	1.03126e-05	0.0644538	0.151657	0.337255	0.0435605	0.06758406796806395
13	A1-1	1.60001	1.36272e-05	0.08517	-1.26153	-0.907244	-0.547216	-0.6424985323470707
14	A1-1	1.79999	1.76885e-05	0.110553	0.573348	0.361304	0.363169	0.32850216638173546
15	A1-1	1.99998	2.27064e-05	0.141915	0.0951735	-0.0270692	0.0859845	0.06058873269210443
16	A1-1	2.19997	2.93841e-05	0.183651	-0.254284	-0.169901	-0.327024	-0.17806818367446947
17	A1-1	2.3999	3.6931e-05	0.230819	-0.195323	-0.247906	-0.344403	-0.1492091205663312
18	A1-1	2.59993	4.65638e-05	0.291024	0.0171004	-0.741702	0.0411857	0.01415199433723679
19	A1-1	2.79988	5.78563e-05	0.361602	-0.140854	-0.36408	-0.45393	-0.12553304461811604
20	A1-1	2.99977	7.36012e-05	0.460008	0.0367896	-0.466074	0.161595	0.03512873689153232
21	A1-1	3.19982	9.59521e-05	0.599701	0.0921302	0.108016	0.562746	0.09383776248497167
22	A1-1	3.3998	0.000128173	0.801081	0.142049	0.0474968	1.23145	0.15372353107863
23	A1-1	3.59982	0.000174912	1.0932	0.205013	-0.0363491	2.56809	0.23491492864983538
24	A1-1	3.79982	0.000251755	1.57347	0.222596	0.0344269	4.23633	0.26923487578409505
25	A1-1	3.99979	0.000341797	2.13623	0.25325	0.122005	6.88787	0.32243110526488256
26	A1-1	4.19983	0.000446894	2.79309	0.265769	0.0953955	9.92365	0.35529288350894533
27	A1-1	4.39974	0.0005923	3.70188	0.266671	0.121042	13.8253	0.3734669951484111
28	A1-1	4.59966	0.000755274	4.72046	0.27849	0.158327	19.2473	0.4077420420891184
29	A1-1	4.80001	0.000977904	6.1119	0.276392	0.142778	25.8104	0.4222974852337244
30	A1-1	4.99999	0.00124035	7.75219	0.276007	0.131506	34.0536	0.4392771590995578
31	A1-1	5.20005	0.00154101	9.63131	0.271274	0.162566	43.2466	0.4490209535359157
32	A1-1	5.40003	0.00187893	11.7433	0.262843	0.169748	53.0559	0.45179719499629584
33	A1-1	5.59999	0.00226301	14.1438	0.257668	0.164246	64.9628	0.4593023091389867
34	A1-1	5.80009	0.00267377	16.7111	0.253931	0.172409	78.3439	0.4688135430941112
35	A1-1	6.00001	0.00316484	19.7802	0.243011	0.172599	91.8038	0.4641196752307863
36	A1-1	6.2	0.00369178	23.0736	0.235614	0.169975	107.29	0.4649902919353721
37	A1-1	6.40005	0.00427939	26.7462	0.22681	0.175266	123.583	0.4620581615332271
38	A1-1	6.6	0.00490937	30.6836	0.216395	0.175154	139.491	0.45461093222438054
39	A1-1	6.79998	0.00559848	34.9905	0.209241	0.172702	158.473	0.45290293079550176
40	A1-1	6.99992	0.00636109	39.7568	0.199973	0.172196	177.144	0.44556905988409534
41	A1-1	7.19992	0.00740246	46.2654	0.181667	0.159783	192.624	0.416345692461321
42	A1-1	7.39996	0.00826533	51.6583	0.176296	0.164544	214.517	0.4152614391104624
43	A1-1	7.59992	0.00911968	56.998	0.172249	0.164551	237.507	0.4166935681953753
44	A1-1	7.79994	0.0100129	62.5806	0.170029	0.167167	264.182	0.42214679948738115
45	A1-1	7.99996	0.0109612	68.5075	0.165002	0.167943	287.848	0.42017005437360877
46	A1-1	8.19987	0.011995	74.9687	0.159748	0.167944	312.588	0.4169580104763722
47	A1-1	8.39992	0.0130739	81.7119	0.155642	0.169422	340.045	0.41615113588106506
48	A1-1	8.5999	0.0142065	88.7906	0.151527	0.168836	368.299	0.4147950346095195
49	A1-1	8.79989	0.0153901	96.1881	0.147589	0.171413	397.652	0.4134108065342802
50	A1-1	8.9999	0.0166385	103.991	0.143403	0.170249	427.209	0.4108134357780962
51	A1-1	9.19984	0.0179579	112.237	0.139305	0.169878	457.858	0.4079385585858496
52	A1-1	9.39985	0.0193415	120.884	0.135109	0.16994	488.681	0.40425614638827306
53	A1-1	9.47554	0.0200013	125.008	0.133023	0.168462	501.557	0.40121992192499684
54	A2-1	-0.999984	-2.08531e-06	-0.0130332	2.37561	-16.731	0.0985529	-0.7561680937912408
55	A2-1	-0.8	-1.4856e-06	-0.009285	-4.57002	-30.2284	-0.108054	1.1637479806138935
56	A2-1	-0.599976	-1.00105e-06	-0.00625656	-58.9009	-32.0113	-0.703788	11.248801258199393
57	A2-1	-0.399958	-5.60653e-07	-0.00350408	-123.224	-59.5438	-0.54971	15.687712609301158
58	A2-1	-0.200012	-2.22769e-07	-0.00139231	-202.817	-125.613	-0.179782	12.912497935086297
59	A2-1	4.52995e-05	6.32501e-10	3.95313e-06	-329451000.0	-45951.3	-0.187791	-4750.438260315244
60	A2-1	0.200039	2.1146e-07	0.00132162	-134.902	-141.851	-0.113525	-8.589836715546074
61	A2-1	0.399989	5.15602e-07	0.00322251	146.343	-70.1172	0.600433	18.63246351446543
62	A2-1	0.599988	9.48585e-07	0.00592866	-27.8208	-44.0438	-0.315006	-5.3132748378217
63	A2-1	0.800002	1.46918e-06	0.00918237	-1.43764	-18.8449	-0.0336161	-0.36609393871081214
64	A2-1	1.00001	2.15336e-06	0.0134585	-1.44027	-17.0955	-0.0617015	-0.4584574804027195
65	A2-1	1.20002	3.04574e-06	0.0190359	-3.20715	-10.7703	-0.233201	-1.2250589675297725
66	A2-1	1.40002	4.09874e-06	0.0256171	0.445628	-11.3379	0.050873	0.19859000433304316
67	A2-1	1.60002	5.51986e-06	0.0344991	-2.89332	-6.04238	-0.50837	-1.473574672962483
68	A2-1	1.80001	6.51788e-06	0.0407368	-1.20582	-5.53281	-0.281446	-0.6908888277920701
69	A2-1	1.99999	8.41117e-06	0.0525698	-1.40348	-4.06843	-0.469701	-0.8934806676076379
70	A2-1	2.2001	1.08276e-05	0.0676725	-0.400799	-2.74045	-0.189947	-0.2806856551775093
71	A2-1	2.40009	1.33289e-05	0.0833056	-0.0206843	-2.95348	-0.0131641	-0.015802178965159605
72	A2-1	2.60008	1.65059e-05	0.103162	0.301293	-2.17462	0.257244	0.2493592601927066
73	A2-1	2.80003	2.18665e-05	0.136666	-0.490325	-1.13563	-0.597251	-0.437015058610042
74	A2-1	2.99991	3.0405e-05	0.190031	-0.0234386	-0.710892	-0.0425319	-0.022381558798301327
75	A2-1	3.2	4.39672e-05	0.274795	0.4873	-0.432885	1.36397	0.49635910405938966
76	A2-1	3.39996	6.44262e-05	0.402664	0.321092	-0.367091	1.39925	0.34749816223948504
77	A2-1	3.59997	9.71453e-05	0.607158	0.445522	-0.0166451	3.09971	0.510527737425843
78	A2-1	3.8	0.00014675	0.917187	0.503409	0.133175	5.58487	0.6089129043477503
79	A2-1	3.99992	0.000212209	1.32631	0.462183	0.0375817	7.80476	0.5884566956443062
80	A2-1	4.19996	0.000300511	1.87819	0.492872	0.147504	12.3757	0.6589162970732461
81	A2-1	4.39989	0.000418365	2.61478	0.460496	0.167529	16.8637	0.644937623815388
82	A2-1	4.59987	0.000567282	3.54551	0.429189	0.154204	22.2804	0.6284117094578777
83	A2-1	4.80015	0.000755005	4.71878	0.424458	0.17667	30.6034	0.6485447509737686
84	A2-1	5.00017	0.000975591	6.09744	0.398724	0.187842	38.695	0.6346105906741191
85	A2-1	5.20019	0.00123874	7.74212	0.384958	0.222856	49.3337	0.6372117714527804
86	A2-1	5.40019	0.00155143	9.69644	0.365106	0.211567	60.8542	0.6275932197796303
87	A2-1	5.60018	0.0018953	11.8456	0.350305	0.208451	73.9701	0.6244521172418451
88	A2-1	5.80019	0.00227467	14.2167	0.335931	0.203063	88.174	0.6202142550662251
89	A2-1	6.00018	0.00269892	16.8682	0.322799	0.214586	103.996	0.6165210277326566
90	A2-1	6.20019	0.00317806	19.8629	0.30796	0.217505	120.723	0.6077813410931938
91	A2-1	6.40021	0.00369951	23.1219	0.293821	0.218586	138.405	0.5985883513033098
92	A2-1	6.60015	0.0042709	26.6931	0.278894	0.215726	156.402	0.5859267001584678
93	A2-1	6.80018	0.00487612	30.4758	0.267398	0.214288	176.393	0.5787969470858846
94	A2-1	7.00013	0.00552069	34.5043	0.255969	0.21266	196.797	0.5703549992319797
95	A2-1	7.20012	0.00621534	38.8459	0.246233	0.214088	219.221	0.564334974862212
96	A2-1	7.4001	0.0069704	43.565	0.235083	0.209829	241.238	0.5537426833467233
97	A2-1	7.60011	0.00777209	48.5756	0.225174	0.208434	264.61	0.5447385106926111
98	A2-1	7.8001	0.00862879	53.9299	0.216478	0.20883	289.864	0.5374829176393799
99	A2-1	8.0001	0.00952704	59.544	0.207397	0.20572	314.475	0.5281388553002822
100	A2-1	8.20007	0.0105001	65.6256	0.19974	0.204676	342.142	0.521354471425785
101	A2-1	8.40016	0.0115225	72.0156	0.191252	0.203377	368.273	0.5113794788906848
102	A2-1	8.60011	0.0126015	78.7594	0.183573	0.200084	395.789	0.5025292219087499
103	A2-1	8.80009	0.0137327	85.8294	0.176204	0.198751	423.633	0.4935756279316877
104	A2-1	9.00012	0.0149233	93.2706	0.169734	0.197124	453.535	0.48625719144081847
105	A2-1	9.20008	0.0161742	101.089	0.163565	0.19474	484.21	0.4789937579756452
106	A2-1	9.40011	0.017472	109.2	0.157587	0.19428	514.903	0.4715228937728938
107	A2-1	9.6004	0.0188462	117.789	0.151993	0.191725	547.101	0.46447546035707915
108	A2-1	9.75473	0.0200015	125.009	0.146471	0.188626	568.54	0.4547992544536793
109	A3-1	-0.999968	-7.50971e-07	-0.00469357	39.5884	-16.1	0.591436	-12.600983899249396
110	A3-1	-0.799994	-4.2581e-07	-0.00266131	-10.5326	-28.867	-0.0713788	2.6820926536179552
111	A3-1	-0.599973	-2.17111e-07	-0.00135694	17.0566	1.32271	0.0442014	-3.2574321635444456
112	A3-1	-0.399967	-9.49803e-08	-0.000593627	919.925	60.4558	0.695249	-117.11883051141542
113	A3-1	-0.199997	-8.70744e-09	-5.44215e-05	-909.05	-9.64344	-0.0314943	57.87106198836857
114	A3-1	8.00371e-05	2.77809e-08	0.000173631	22777100.0	-391.89	1.00755	580.2823228570935
115	A3-1	0.20007	5.45608e-08	0.000341005	3191.74	-44.9005	0.693138	203.26329525960028
116	A3-1	0.399994	7.55692e-08	0.000472308	966.932	-282.204	0.581466	123.11161360806932
117	A3-1	0.599999	1.62799e-07	0.00101749	363.151	111.024	0.7057	69.35694699702208
118	A3-1	0.800004	3.08594e-07	0.00192871	113.687	2.90665	0.558366	28.95023098340342
119	A3-1	1.00001	5.27763e-07	0.00329852	52.6236	-34.8434	0.552528	16.750785200635438
120	A3-1	1.20002	8.53131e-07	0.00533207	42.2097	5.58874	0.8597	16.12319418162177
121	A3-1	1.40002	1.33086e-06	0.00831787	14.8018	-4.51832	0.54867	6.596280057274278
122	A3-1	1.60002	1.99682e-06	0.0124801	10.2315	-8.66419	0.650332	5.210951835321833
123	A3-1	1.80001	2.81691e-06	0.0176057	0.175446	-6.78499	0.0176979	0.10052369403091044
124	A3-1	2.0	3.90888e-06	0.0244305	0.651862	1.50825	0.101384	0.4149894598964409
125	A3-1	2.20011	5.42523e-06	0.0339077	2.19528	0.0350723	0.521293	1.5373882628429532
126	A3-1	2.40005	7.37263e-06	0.0460789	0.0767608	-2.09738	0.0270217	0.05864224189379521
127	A3-1	2.59993	1.00154e-05	0.0625963	0.0198911	-1.54736	0.0103043	0.016461516095999287
128	A3-1	2.80004	1.39496e-05	0.087185	0.367037	0.199561	0.285211	0.3271331077593623
129	A3-1	2.99999	2.07532e-05	0.129708	0.290292	0.0341608	0.359558	0.27720572362537393
130	A3-1	3.20006	3.22182e-05	0.201364	0.284816	0.260156	0.584189	0.2901159094972289
131	A3-1	3.4	5.08165e-05	0.317603	0.614557	0.355569	2.1124	0.6651070676284544
132	A3-1	3.60004	8.28825e-05	0.518016	0.582985	0.272789	3.46065	0.6680585155670866
133	A3-1	3.79999	0.000120941	0.755881	0.58006	0.0238186	5.30346	0.7016263141949592
134	A3-1	3.99997	0.00018164	1.13525	0.501003	0.174927	7.24167	0.6378920942523673
135	A3-1	4.19996	0.000257064	1.60665	0.485071	0.195585	10.4189	0.6484859801450223
136	A3-1	4.39991	0.000361953	2.26221	0.45673	0.187891	14.4706	0.6396665207916152
137	A3-1	4.59986	0.000497927	3.11204	0.437178	0.192697	19.9204	0.6401074536317014
138	A3-1	4.80024	0.000668292	4.17683	0.414326	0.181015	26.4424	0.6330734073448046
139	A3-1	5.00023	0.000878934	5.49334	0.391281	0.176756	34.211	0.622772302460798
140	A3-1	5.20028	0.0011298	7.06125	0.373602	0.217864	43.6684	0.6184230837316338
141	A3-1	5.40031	0.00143135	8.94594	0.34857	0.224245	53.6024	0.5991813045918037
142	A3-1	5.6003	0.00177582	11.0989	0.332231	0.209677	65.7325	0.5922433754696411
143	A3-1	5.80038	0.00216051	13.5032	0.314835	0.207207	78.4921	0.5812851768469696
144	A3-1	6.00034	0.0025924	16.2025	0.300447	0.193847	92.9769	0.5738429254744638
145	A3-1	6.2003	0.0030689	19.1806	0.286693	0.1994	108.528	0.5658217156918971
146	A3-1	6.40036	0.00360318	22.5199	0.272143	0.205876	124.858	0.5544340783040778
147	A3-1	6.60029	0.00417412	26.0883	0.258042	0.19912	141.433	0.542131913539786
148	A3-1	6.80023	0.00479886	29.9929	0.245314	0.196028	159.263	0.5310023372198087
149	A3-1	7.0002	0.00547166	34.1979	0.234458	0.19743	178.659	0.5224268156816647
150	A3-1	7.20024	0.00619073	38.6921	0.223241	0.190887	197.967	0.5116470804117637
151	A3-1	7.40025	0.00697175	43.5734	0.212786	0.190732	218.404	0.5012324032551969
152	A3-1	7.6002	0.00782365	48.8978	0.202835	0.188385	239.943	0.4907030582152981
153	A3-1	7.80018	0.00874215	54.6384	0.192638	0.18428	261.334	0.4782973147090691
154	A3-1	8.00021	0.0102941	64.3381	0.17051	0.167404	279.364	0.4342123873723346
155	A3-1	8.20011	0.0111001	69.3756	0.167069	0.171316	302.533	0.43607983210235296
156	A3-1	8.40019	0.0120911	75.5694	0.16497	0.175514	333.341	0.44110579149761675
157	A3-1	8.60015	0.0128698	80.4363	0.164097	0.178618	361.334	0.44921757962511955
158	A3-1	8.80018	0.0139862	87.4138	0.158983	0.179423	389.289	0.44534043823744074
159	A3-1	9.00018	0.0151432	94.645	0.154124	0.180188	417.896	0.44154049342279045
160	A3-1	9.20011	0.016399	102.494	0.149091	0.179387	447.499	0.4366099478993893
161	A3-1	9.40016	0.0177248	110.78	0.143697	0.176995	476.315	0.42996479508936625
162	A3-1	9.60044	0.0190361	118.976	0.139964	0.175272	508.879	0.4277156737493276
163	A3-1	9.72525	0.020002	125.012	0.135888	0.174039	525.877	0.4206612165232137
164	A4-1	-0.999969	-1.15319e-06	-0.00720744	7.79708	12.5628	0.178875	-2.4818104625220605
165	A4-1	-0.799985	-6.86068e-07	-0.00428793	69.7302	8.94146	0.761378	-17.756306656125453
166	A4-1	-0.599963	-3.64769e-07	-0.00227981	77.3061	47.8217	0.336578	-14.76342326772845
167	A4-1	-0.399952	-1.63131e-07	-0.00101957	618.117	106.565	0.802316	-78.69160528458076
168	A4-1	-0.199999	-5.29915e-08	-0.000331197	5408.08	546.048	1.14027	-344.28753883640246
169	A4-1	8.05855e-05	2.12997e-08	0.000133123	6419220.0	1014.26	0.219201	164.66050194181324
170	A4-1	0.200075	6.99251e-08	0.000437032	905.572	274.411	0.252045	57.67197825330868
171	A4-1	0.400011	1.26883e-07	0.000793019	634.128	173.552	0.640298	80.74182333588477
172	A4-1	0.600006	2.63807e-07	0.00164879	189.197	25.2359	0.595782	36.13449863233038
173	A4-1	0.800019	4.87938e-07	0.00304961	69.0603	62.8812	0.53632	17.586511062070233
174	A4-1	1.00003	8.48975e-07	0.00530609	56.8942	25.8095	0.960961	18.11052959900793
175	A4-1	1.20004	1.18944e-06	0.007434	14.6435	23.2492	0.415829	5.593610438525693
176	A4-1	1.40004	1.73326e-06	0.0108329	4.81452	11.6261	0.232427	2.1455658226329053
177	A4-1	1.60004	2.42703e-06	0.0151689	8.84636	9.55088	0.68344	4.50553434988694
178	A4-1	1.80002	3.41688e-06	0.0213555	6.74029	5.73028	0.824738	3.861946571140924
179	A4-1	2.00002	4.70418e-06	0.0294011	4.43741	2.50258	0.830574	2.8249759362744933
180	A4-1	2.20024	6.40013e-06	0.0400008	1.20779	3.99957	0.33836	0.8458830823383531
181	A4-1	2.40017	8.55178e-06	0.0534486	0.816728	1.59957	0.333508	0.6239789255471613
182	A4-1	2.60011	1.14282e-05	0.0714262	0.707594	3.53549	0.418296	0.585633843043589
183	A4-1	2.80021	1.54374e-05	0.0964837	0.242938	3.32166	0.208925	0.21653916671935258
184	A4-1	3.00018	2.13042e-05	0.133151	0.611546	0.873627	0.777628	0.5840196468670908
185	A4-1	3.20016	3.026e-05	0.189125	0.31177	0.917856	0.600628	0.3175825512227363
186	A4-1	3.40009	4.42652e-05	0.276658	0.406444	0.716333	1.21698	0.4398860687202249
187	A4-1	3.60012	6.50249e-05	0.406406	0.444231	0.348176	2.06888	0.5090672873924106
188	A4-1	3.80015	9.52056e-05	0.595035	0.419846	0.252586	3.02192	0.5078558404127489
189	A4-1	4.00011	0.000138164	0.863525	0.396834	0.129868	4.36321	0.505278943863814
190	A4-1	4.20008	0.000199497	1.24686	0.351771	0.306185	5.86386	0.4702901689042875
191	A4-1	4.4001	0.000278182	1.73864	0.33848	0.223772	8.24241	0.4740722633782727
192	A4-1	4.60011	0.000381248	2.3828	0.325229	0.175919	11.3474	0.4762212523082089
193	A4-1	4.80041	0.00051824	3.239	0.320235	0.227643	15.8492	0.4893238653905526
194	A4-1	5.00036	0.000680116	4.25073	0.305236	0.191646	20.6515	0.4858341978907152
195	A4-1	5.20045	0.000879498	5.49686	0.302359	0.188553	27.5124	0.5005112009401731
196	A4-1	5.40038	0.00111909	6.99431	0.292116	0.199068	35.1217	0.5021467449970047
197	A4-1	5.60042	0.00140408	8.7755	0.277464	0.183897	43.4059	0.4946259472394736
198	A4-1	5.80043	0.00172691	10.7932	0.273063	0.191649	54.4155	0.5041646592298854
199	A4-1	6.00042	0.00209447	13.0904	0.259248	0.194148	64.8189	0.4951636313634419
200	A4-1	6.20037	0.00250602	15.6626	0.254866	0.183443	78.7852	0.5030148251248197
201	A4-1	6.40039	0.00296116	18.5072	0.242644	0.191737	91.4888	0.4943416616235843
202	A4-1	6.60033	0.00345144	21.5715	0.237589	0.193783	107.677	0.4991632478038152
203	A4-1	6.80039	0.00399207	24.9504	0.227326	0.191903	122.775	0.4920762793382071
204	A4-1	7.0003	0.00456861	28.5538	0.222307	0.192492	141.444	0.4953596368959648
205	A4-1	7.20031	0.00519168	32.448	0.212419	0.19066	157.973	0.48684972879684424
206	A4-1	7.40031	0.00586644	36.6653	0.206229	0.189584	178.117	0.4857917431467899
207	A4-1	7.60034	0.00659169	41.1981	0.198072	0.188361	197.416	0.47918714698007925
208	A4-1	7.80035	0.00736827	46.0517	0.192652	0.18685	220.285	0.47834281904902537
209	A4-1	8.00033	0.00820273	51.2671	0.185594	0.187577	242.303	0.4726286448814152
210	A4-1	8.20028	0.0090908	56.8175	0.180473	0.18738	267.653	0.47107493289919483
211	A4-1	8.40034	0.0100393	62.7456	0.174853	0.189646	293.362	0.46754194716442266
212	A4-1	8.60034	0.0110364	68.9775	0.16802	0.186068	317.274	0.45996738066760895
213	A4-1	8.80035	0.0120992	75.62	0.163303	0.186605	345.924	0.45745040994445907
214	A4-1	9.00037	0.0132214	82.6337	0.157201	0.186404	372.155	0.450367102041903
215	A4-1	9.2003	0.0144027	90.0169	0.153179	0.185626	403.809	0.44859243097684987
216	A4-1	9.4003	0.0156375	97.7344	0.147736	0.184302	432.041	0.4420562258529238
217	A4-1	9.60059	0.0169497	105.936	0.143624	0.183221	464.961	0.43890745355686456
218	A4-1	9.80048	0.0183091	114.432	0.139224	0.183338	497.004	0.43432256711409395
219	A4-1	10.0005	0.0197469	123.418	0.134202	0.18066	527.241	0.4271994360628109
220	A5-1	-0.999959	-3.02681e-06	-0.0189176	-2.8362	-8.91812	-0.170779	0.9027519347063052
221	A5-1	-0.799976	-1.79007e-06	-0.0111879	0.829434	-5.77434	0.0236297	-0.211207643972506
222	A5-1	-0.599953	-9.54964e-07	-0.00596852	-0.834851	-10.2866	-0.00951576	0.15943248912628255
223	A5-1	-0.399944	-4.41642e-07	-0.00276026	-102.811	2.3499	-0.361275	13.088440943969047
224	A5-1	-0.199984	-1.37498e-07	-0.000859362	222.323	-156.364	0.12162	-14.152359541147968
225	A5-1	8.83818e-05	4.48763e-10	2.80477e-06	-40987600.0	10383.6	-0.0323417	-1153.0963323195842
226	A5-1	0.200086	1.32961e-07	0.000831006	-100.028	-6.48068	-0.0529408	-6.3706880576072855
227	A5-1	0.400033	4.06702e-07	0.00254189	-80.9167	-35.0605	-0.261903	-10.303474973346603
228	A5-1	0.600028	8.61136e-07	0.0053821	-2.70052	3.37813	-0.0277601	-0.5157856598725404
229	A5-1	0.800051	1.55465e-06	0.00971656	-30.011	2.21572	-0.74261	-7.642725408992481
230	A5-1	1.00005	2.61327e-06	0.0163329	-11.1224	-1.96641	-0.578275	-3.5405531167153415
231	A5-1	1.20006	4.09922e-06	0.0256201	-5.42341	-5.86551	-0.530771	-2.0716976124214974
232	A5-1	1.40006	6.12766e-06	0.0382979	-2.29662	-3.83552	-0.391977	-1.0234947608093394
233	A5-1	1.60006	8.7266e-06	0.0545413	1.19498	0.780115	0.331949	0.6086195231870161
234	A5-1	1.80005	1.19527e-05	0.0747044	0.093474	-1.09114	0.0400103	0.05355815721697784
235	A5-1	2.00004	1.61198e-05	0.100749	-0.912056	-0.445917	-0.584992	-0.5806429840494693
236	A5-1	2.20043	2.20274e-05	0.137671	0.391665	-1.31542	0.377673	0.27433010583201983
237	A5-1	2.4004	2.94452e-05	0.184033	-0.168855	-0.655636	-0.237433	-0.12901653507794797
238	A5-1	2.60043	3.7162e-05	0.232263	-0.154633	-0.273202	-0.297288	-0.12799628007904834
239	A5-1	2.80034	4.91499e-05	0.307187	0.0342442	-0.762823	0.0937672	0.030524468808901417
240	A5-1	3.00031	6.47968e-05	0.40498	0.0670976	-0.428198	0.259512	0.06408020149143168
241	A5-1	3.20038	8.61145e-05	0.538216	-0.0319232	-0.101284	-0.175031	-0.03252058653031496
242	A5-1	3.40037	0.00011397	0.712312	0.189032	-0.0682395	1.45741	0.20460275834185024
243	A5-1	3.60042	0.000156136	0.97585	0.210009	-0.0212543	2.34868	0.24068043244351078
244	A5-1	3.8004	0.000211096	1.31935	0.233493	0.0972928	3.72661	0.2824580285746769
245	A5-1	4.00036	0.000282807	1.76754	0.277014	0.0785434	6.23478	0.3527377032485828
246	A5-1	4.20031	0.000381244	2.38277	0.286258	0.067035	9.11952	0.3827276657000046
247	A5-1	4.40023	0.000493223	3.08264	0.293767	0.0923258	12.6839	0.4114622531336776
248	A5-1	4.60023	0.000632117	3.95073	0.304378	0.113013	17.6084	0.44569990862448206
249	A5-1	4.8005	0.000807297	5.04561	0.299119	0.120535	23.0618	0.4570666381270055
250	A5-1	5.00047	0.00101721	6.35756	0.301924	0.153309	30.5526	0.48057116252147053
251	A5-1	5.20056	0.00127385	7.96156	0.297349	0.171293	39.1891	0.49222890991212775
252	A5-1	5.40052	0.00158424	9.9015	0.28698	0.167452	48.8471	0.49333030348937024
253	A5-1	5.60047	0.0019319	12.0744	0.279403	0.163209	60.141	0.4980868614589545
254	A5-1	5.80049	0.00233621	14.6013	0.272133	0.172519	73.3648	0.5024538910918891
255	A5-1	6.00044	0.00277544	17.3465	0.264561	0.177116	87.6538	0.5053111578704639
256	A5-1	6.20048	0.00328806	20.5504	0.252351	0.169624	102.353	0.4980584319526627
257	A5-1	6.4005	0.00386778	24.1736	0.238997	0.1774	117.706	0.4869196147863786
258	A5-1	6.6005	0.00467856	29.241	0.20679	0.15741	127.042	0.4344653055641052
259	A5-1	6.80047	0.00617412	38.5883	0.171084	0.134003	142.907	0.3703376412021261
260	A5-1	7.00043	0.00680832	42.552	0.172035	0.14148	163.122	0.38334743372814445
261	A5-1	7.20049	0.0071506	44.6912	0.182105	0.157118	186.533	0.41738194543892304
262	A5-1	7.40046	0.00788573	49.2858	0.179416	0.157277	208.301	0.4226389751206229
263	A5-1	7.6005	0.0085588	53.4925	0.178893	0.16254	231.514	0.43279712109174184
264	A5-1	7.80055	0.00936312	58.5195	0.175577	0.16215	255.119	0.43595553618879174
265	A5-1	8.00056	0.0100841	63.0256	0.178672	0.171911	286.777	0.4550166916300678
266	A5-1	8.20044	0.0106608	66.63	0.180478	0.180892	313.893	0.47109860423232774
267	A5-1	8.40051	0.0115507	72.1919	0.177398	0.18408	342.446	0.4743551561878826
268	A5-1	8.6005	0.0125098	78.1863	0.174755	0.188621	374.055	0.4784150164414993
269	A5-1	8.80049	0.0132656	82.91	0.174649	0.191472	405.629	0.48924013991074666
270	A5-1	9.00046	0.0144088	90.055	0.169496	0.190157	437.303	0.485595469435345
271	A5-1	9.20041	0.0155121	96.9506	0.165126	0.19281	468.837	0.48358339195425304
272	A5-1	9.40043	0.01675	104.687	0.159447	0.192541	499.469	0.47710699513788724
273	A5-1	9.60074	0.0178835	111.772	0.15739	0.194956	537.608	0.48098629352610667
274	A5-1	9.80072	0.0192581	120.363	0.151848	0.193295	570.177	0.47371451359637096
275	A5-1	9.89018	0.0200024	125.015	0.148516	0.189551	584.507	0.46754949406071267
276	B1-1	-0.999979	-3.01289e-06	-0.0188306	0.374615	-1.63032	0.0224538	-0.11924102259088928
277	B1-1	-0.799998	-1.76449e-06	-0.0110281	2.603	4.28986	0.0730991	-0.6628440075806349
278	B1-1	-0.599968	-9.44855e-07	-0.00590534	53.3217	6.12556	0.60135	-10.183156261959514
279	B1-1	-0.399961	-4.23159e-07	-0.00264474	48.4215	-15.1915	0.163038	-6.164613534789809
280	B1-1	-0.200004	-1.4928e-07	-0.000933	1006.68	19.7306	0.597944	-64.08831725616292
281	B1-1	5.7745e-05	7.60555e-10	4.75347e-06	798211000.0	28151.3	0.697417	14671.745062028369
282	B1-1	0.200057	1.36604e-07	0.000853775	523.349	175.38	0.284537	33.32693039735293
283	B1-1	0.400002	3.79026e-07	0.00236891	-89.5472	67.3863	-0.270093	-11.401572875288636
284	B1-1	0.599991	7.63818e-07	0.00477386	-19.7642	27.3401	-0.180196	-3.7746393903465956
285	B1-1	0.800006	1.32481e-06	0.00828006	5.91687	14.6706	0.124758	1.5067282121144048
286	B1-1	1.00001	2.13075e-06	0.0133172	-4.11834	-1.04943	-0.174578	-1.3109212146697504
287	B1-1	1.20002	3.1398e-06	0.0196237	6.81019	1.97996	0.510482	2.601354484628281
288	B1-1	1.40002	4.61099e-06	0.0288187	1.40556	4.48368	0.180513	0.6263745415303259
289	B1-1	1.60002	6.50969e-06	0.0406856	1.74087	1.61587	0.360729	0.8866257349037496
290	B1-1	1.8	8.97118e-06	0.0560699	1.90621	-0.322734	0.612382	1.0921760160085892
291	B1-1	1.99999	1.22659e-05	0.0766619	0.227795	0.743551	0.111173	0.1450172771611452
292	B1-1	2.2002	1.69261e-05	0.105788	0.333337	1.36321	0.246963	0.23345086399213524
293	B1-1	2.40019	2.21619e-05	0.138512	0.565069	0.599785	0.597977	0.431714941665704
294	B1-1	2.6002	2.96149e-05	0.185093	0.266948	-0.924883	0.408953	0.22094460622497877
295	B1-1	2.80017	3.93639e-05	0.246024	0.00390975	0.210473	0.00857357	0.003484851071440185
296	B1-1	3.00006	5.25951e-05	0.328719	0.324664	0.132574	1.01915	0.3100368399757848
297	B1-1	3.20009	7.55716e-05	0.472323	0.192122	0.175269	0.924334	0.19569955306008813
298	B1-1	3.40008	0.000106359	0.664744	0.305273	-0.0326357	2.19625	0.33039034575716364
299	B1-1	3.60008	0.000146769	0.917306	0.365293	0.123506	3.83988	0.41860404270766793
300	B1-1	3.80006	0.000208146	1.30091	0.340702	0.202259	5.36122	0.4121130593200145
301	B1-1	3.99997	0.000292783	1.82989	0.356602	0.168146	8.30839	0.4540376743957286
302	B1-1	4.19997	0.000397821	2.48638	0.373311	0.246612	12.4089	0.499074960384173
303	B1-1	4.39991	0.000536679	3.35424	0.34837	0.237953	16.3655	0.4879048607136043
304	B1-1	4.59991	0.000714007	4.46254	0.349907	0.170473	22.8631	0.5123337830025053
305	B1-1	4.80028	0.000923722	5.77326	0.331238	0.185676	29.2199	0.5061247891139495
306	B1-1	5.00026	0.0011835	7.39687	0.329713	0.180919	38.8174	0.5247814278201456
307	B1-1	5.20031	0.00148671	9.29194	0.318471	0.178875	48.9841	0.527167631301967
308	B1-1	5.40025	0.00184955	11.5597	0.307619	0.184136	61.1256	0.5287818888033426
309	B1-1	5.60027	0.00227659	14.2287	0.292967	0.179992	74.3092	0.5222486945399087
310	B1-1	5.8003	0.00274152	17.1345	0.282496	0.175129	89.3685	0.5215705156263678
311	B1-1	6.00025	0.00326852	20.4283	0.264958	0.182167	103.378	0.5060528776256468
312	B1-1	6.20024	0.00385006	24.0629	0.255134	0.181832	121.164	0.503530330924369
313	B1-1	6.40029	0.00450239	28.1399	0.24065	0.178773	137.962	0.4902718204400157
314	B1-1	6.6002	0.00522523	32.6577	0.229255	0.174084	157.294	0.4816444513851252
315	B1-1	6.80018	0.00604274	37.7671	0.21585	0.171389	176.456	0.46722147053917296
316	B1-1	7.00018	0.007085	44.2812	0.196759	0.163847	194.139	0.43842307796536684
317	B1-1	7.20019	0.00874995	54.6872	0.173416	0.152039	217.355	0.3974513231615442
318	B1-1	7.40022	0.00912044	57.0027	0.182	0.162243	244.378	0.42871302587421295
319	B1-1	7.6002	0.0101859	63.6619	0.176355	0.16173	271.608	0.42664136634313454
320	B1-1	7.8002	0.0112857	70.5356	0.169912	0.162618	297.57	0.4218720759446294
321	B1-1	8.00019	0.0121568	75.98	0.171649	0.169808	332.116	0.43710976572782306
322	B1-1	8.20012	0.0134475	84.0469	0.164699	0.167813	361.313	0.4298944993807029
323	B1-1	8.40021	0.014848	92.8	0.159846	0.167546	396.634	0.427407327586207
324	B1-1	8.60008	0.0161658	101.036	0.155873	0.168098	431.121	0.4267003840215368
325	B1-1	8.80019	0.017681	110.506	0.151151	0.168417	467.886	0.4234032541219482
326	B1-1	9.00016	0.0193334	120.834	0.145753	0.166832	504.552	0.41755797209394707
327	B1-1	9.05642	0.0200011	125.007	0.142976	0.165042	515.234	0.41216411880934667
328	B2-1	-0.999968	-1.63356e-06	-0.0102098	24.7264	-12.4491	0.803547	-7.870350055828713
329	B2-1	-0.799979	-9.80674e-07	-0.00612921	20.5015	17.22	0.319977	-5.22052597316783
330	B2-1	-0.599961	-5.54305e-07	-0.00346441	37.2395	5.28776	0.24638	-7.111744856988636
331	B2-1	-0.399948	-2.2715e-07	-0.00141969	95.3357	16.2075	0.172307	-12.136945389486437
332	B2-1	-0.199998	-7.89736e-08	-0.000493585	-100.7	215.326	-0.0316423	6.41070940162282
333	B2-1	8.23021e-05	1.66846e-08	0.000104279	4128190.0	1525.48	0.112776	108.14833283786766
334	B2-1	0.200073	8.35581e-08	0.000522238	1327.33	155.544	0.441454	84.53119075976855
335	B2-1	0.40002	1.82537e-07	0.00114086	345.183	12.8365	0.501432	43.952106305769334
336	B2-1	0.600009	3.80876e-07	0.00238047	30.359	53.9636	0.138025	5.7982247203283395
337	B2-1	0.80002	7.16727e-07	0.00447954	-14.6652	30.1865	-0.167291	-3.7345575661786703
338	B2-1	1.00002	1.24989e-06	0.00781181	10.1886	-13.9187	0.253352	3.24319203872086
339	B2-1	1.20003	1.86608e-06	0.011663	-14.7861	6.18243	-0.658726	-5.647997942210409
340	B2-1	1.40003	2.63735e-06	0.0164834	11.4069	7.60039	0.83792	5.083417256148611
341	B2-1	1.60003	3.80953e-06	0.0238096	2.37599	0.402793	0.288121	1.2101043276661516
342	B2-1	1.80001	5.08512e-06	0.031782	2.4805	-0.949592	0.451695	1.4212289975457808
343	B2-1	2.0	7.00466e-06	0.0437791	0.222945	-0.188242	0.0621363	0.1419314238986183
344	B2-1	2.20023	9.4865e-06	0.0592906	-0.256812	0.306446	-0.10664	-0.17985987660775907
345	B2-1	2.40023	1.2461e-05	0.0778812	-0.150824	-1.70637	-0.0897442	-0.11523217413188291
346	B2-1	2.6003	1.64668e-05	0.102917	0.111925	-0.614505	0.0953436	0.09264125460322396
347	B2-1	2.80024	2.22717e-05	0.139198	-0.34603	-0.68439	-0.429331	-0.3084318740211785
348	B2-1	3.0002	3.06115e-05	0.191322	0.0850788	0.0728749	0.155448	0.08124941198607584
349	B2-1	3.2002	4.36114e-05	0.272571	0.20728	-0.248332	0.575526	0.21114718733834487
350	B2-1	3.40013	6.53364e-05	0.408353	0.490631	0.000807778	2.16838	0.5310062617392305
351	B2-1	3.60018	9.82234e-05	0.613896	0.455285	0.393577	3.20297	0.5217447254909626
352	B2-1	3.80019	0.000144362	0.902263	0.470633	0.104075	5.13654	0.5692952054999484
353	B2-1	4.00005	0.000213477	1.33423	0.458364	0.273	7.78676	0.583614519235814
354	B2-1	4.20004	0.000292868	1.83043	0.466485	0.23002	11.4155	0.623651273198101
355	B2-1	4.39996	0.000412363	2.57727	0.426282	0.229148	15.3871	0.5970309668758027
356	B2-1	4.60001	0.000541055	3.38159	0.43289	0.212919	21.4342	0.6338497570669419
357	B2-1	4.80034	0.000714681	4.46676	0.418592	0.207991	28.5697	0.6396067843358497
358	B2-1	5.00026	0.000945066	5.90666	0.395717	0.222316	37.2023	0.6298364896574375
359	B2-1	5.20028	0.00118452	7.40325	0.387728	0.21335	47.5145	0.6418059635970688
360	B2-1	5.40036	0.00150184	9.3865	0.364095	0.2198	58.7478	0.6258754594364246
361	B2-1	5.60034	0.00186514	11.6571	0.350832	0.216737	72.9047	0.6254102649887193
362	B2-1	5.8004	0.00225501	14.0938	0.334891	0.212863	87.1446	0.6183186933261433
363	B2-1	6.00034	0.00269312	16.832	0.323495	0.21534	103.999	0.6178647813688213
364	B2-1	6.20034	0.00319551	19.9719	0.306691	0.221759	120.889	0.605295440093331
365	B2-1	6.40033	0.00374366	23.3979	0.291571	0.220776	138.987	0.5940148474863128
366	B2-1	6.6003	0.0043417	27.1356	0.277737	0.215502	158.339	0.583510222733236
367	B2-1	6.80033	0.00499197	31.1998	0.266876	0.210247	180.236	0.5776831902768607
368	B2-1	7.00026	0.00570878	35.6799	0.253375	0.210117	201.443	0.5645839814573471
369	B2-1	7.20027	0.00649704	40.6065	0.243138	0.207932	226.281	0.5572531491263715
370	B2-1	7.40027	0.00735894	45.9934	0.231926	0.207009	251.27	0.5463175151217349
371	B2-1	7.60025	0.00829104	51.819	0.222536	0.204241	278.976	0.5383662363225843
372	B2-1	7.80024	0.00931925	58.2453	0.212786	0.204176	307.724	0.5283241737959973
373	B2-1	8.00028	0.010405	65.0312	0.203995	0.199106	337.828	0.5194860313203508
374	B2-1	8.20022	0.011587	72.4188	0.195011	0.199178	368.625	0.5090183764436859
375	B2-1	8.40027	0.0128668	80.4175	0.187643	0.196107	403.484	0.5017365623154164
376	B2-1	8.60023	0.0142417	89.0106	0.179098	0.193194	436.408	0.49028767360291925
377	B2-1	8.8003	0.0157079	98.1744	0.172921	0.191672	475.547	0.48439002428331623
378	B2-1	9.00028	0.0172694	107.934	0.165426	0.18964	511.526	0.4739248058999018
379	B2-1	9.20019	0.0189574	118.484	0.159531	0.187713	553.541	0.46718628675601775
380	B2-1	9.30061	0.0200007	125.004	0.15384	0.183976	569.32	0.45544142587437203
381	B3-1	-0.999982	-8.00639e-06	-0.0500399	-1.60601	-1.87528	-0.255804	0.5112000623502444
382	B3-1	-0.800002	-5.64194e-06	-0.0352621	4.6736	5.8056	0.419664	-1.1901276441278312
383	B3-1	-0.599975	-3.63675e-06	-0.0227297	-9.88843	1.37548	-0.429244	1.888471911199884
384	B3-1	-0.399957	-1.99952e-06	-0.012497	-6.112	3.81344	-0.0972417	0.7781203488837322
385	B3-1	-0.200003	-7.60582e-07	-0.00475364	-107.258	13.8449	-0.324594	6.8283252412887805
386	B3-1	7.96318e-05	9.09841e-10	5.68651e-06	-79434100.0	18697.1	-0.114496	-2013.4669595235039
387	B3-1	0.200067	8.31605e-07	0.00519753	93.687	8.79029	0.3101	5.966295528837737
388	B3-1	0.400023	2.17867e-06	0.0136167	-41.4467	12.0089	-0.718616	-5.277460765089926
389	B3-1	0.600015	3.85482e-06	0.0240926	3.47194	-0.298847	0.15976	0.6631081742941818
390	B3-1	0.800031	5.81735e-06	0.0363584	-1.5106	1.60347	-0.139866	-0.38468689491286745
391	B3-1	1.00003	8.13337e-06	0.0508336	-1.83669	-0.92394	-0.2972	-0.5846526706745145
392	B3-1	1.20005	1.0773e-05	0.0673312	-2.80216	-0.147657	-0.720709	-1.0703938144574878
393	B3-1	1.40004	1.37355e-05	0.0858469	-0.372121	0.585237	-0.142364	-0.16583475932153635
394	B3-1	1.60005	1.71326e-05	0.107079	-1.02459	-0.432959	-0.558775	-0.5218343466039094
395	B3-1	1.80003	2.08694e-05	0.130434	-0.768925	0.246669	-0.57465	-0.44056764340586047
396	B3-1	2.00002	2.52306e-05	0.157691	0.139575	-0.271985	0.14012	0.08885732223145265
397	B3-1	2.20042	3.02246e-05	0.188904	-0.282386	-0.155	-0.373628	-0.19778723584466187
398	B3-1	2.40037	3.58498e-05	0.224061	-0.259416	0.0191488	-0.444112	-0.19821030879983575
399	B3-1	2.60038	4.31982e-05	0.269989	-0.0816454	0.0492971	-0.182459	-0.06758016067321262
400	B3-1	2.80031	5.15847e-05	0.322404	-0.286992	0.230014	-0.82476	-0.2558156846689247
401	B3-1	3.00028	6.2529e-05	0.390806	-0.0466945	0.122605	-0.174277	-0.04459424880887192
402	B3-1	3.2003	7.92035e-05	0.495022	0.0579685	0.338406	0.292319	0.059051718913502825
403	B3-1	3.40023	0.0001023	0.639375	0.173291	0.0978546	1.19919	0.1875565982404692
404	B3-1	3.6003	0.00013665	0.854062	0.285733	0.0778676	2.79665	0.32745280787577485
405	B3-1	3.80023	0.000179607	1.12254	0.329393	0.31419	4.47278	0.39845172555098257
406	B3-1	4.0002	0.000242914	1.51821	0.358353	0.193895	6.92748	0.4562926077420119
407	B3-1	4.20015	0.000320321	2.00201	0.374759	0.137763	10.0307	0.5010314633793038
408	B3-1	4.40011	0.00042259	2.64119	0.364554	0.185249	13.4857	0.510591816567532
409	B3-1	4.60015	0.000551422	3.44639	0.398881	0.22125	20.1293	0.5840691274057782
410	B3-1	4.80047	0.000719346	4.49591	0.381532	0.213679	26.211	0.5829965457493588
411	B3-1	5.00042	0.000910775	5.69234	0.388401	0.246283	35.1907	0.6182114912320767
412	B3-1	5.20043	0.00115402	7.21263	0.373848	0.219749	44.6352	0.6188477712013509
413	B3-1	5.40042	0.00147799	9.23744	0.344466	0.216047	54.6986	0.592140246648422
414	B3-1	5.6004	0.00186257	11.6411	0.326792	0.210014	67.8161	0.5825574902715379
415	B3-1	5.80046	0.0020142	12.5887	0.357905	0.236992	83.1884	0.6608180352220643
416	B3-1	6.00045	0.00242188	15.1367	0.340042	0.232965	98.3104	0.6494837051669122
417	B3-1	6.2005	0.00289073	18.0671	0.32381	0.232499	115.466	0.639095372251219
418	B3-1	6.40052	0.00337641	21.1026	0.310655	0.231413	133.561	0.6329125321050487
419	B3-1	6.60053	0.00391455	24.4659	0.297209	0.231742	152.775	0.6244405478645788
420	B3-1	6.80047	0.00451858	28.2411	0.283311	0.226856	173.195	0.6132728541027085
421	B3-1	7.00043	0.00516592	32.287	0.271736	0.22275	195.502	0.6055130547898535
422	B3-1	7.20044	0.00588589	36.7868	0.260036	0.226981	219.248	0.5959963900094599
423	B3-1	7.40045	0.00667033	41.6896	0.24822	0.219872	243.765	0.5847141733190052
424	B3-1	7.60043	0.00752522	47.0326	0.237692	0.221642	270.459	0.5750458192827953
425	B3-1	7.80039	0.0084637	52.8981	0.226846	0.216876	297.946	0.5632451827192282
426	B3-1	8.00043	0.00948308	59.2692	0.216162	0.212962	326.267	0.5504832189400228
427	B3-1	8.2004	0.0105916	66.1975	0.208382	0.208751	360.069	0.5439314173495978
428	B3-1	8.40045	0.0117697	73.5606	0.198968	0.207228	391.364	0.5320293744205458
429	B3-1	8.60039	0.0130374	81.4838	0.190619	0.20631	425.213	0.5218374695338215
430	B3-1	8.8004	0.0143978	89.9862	0.182896	0.202953	461.033	0.5123374472974745
431	B3-1	9.00036	0.0158624	99.14	0.175664	0.200104	498.932	0.5032600363122857
432	B3-1	9.20032	0.0174154	108.846	0.168578	0.197427	537.364	0.49369200521838197
433	B3-1	9.40035	0.0190869	119.293	0.161947	0.195295	578.071	0.4845808220096736
434	B3-1	9.48581	0.0200018	125.011	0.157706	0.189503	595.282	0.4761836958347666
435	B4-1	-0.999967	-7.22469e-07	-0.00451543	28.4771	-35.0748	0.40929	-9.064253016877682
436	B4-1	-0.799981	-4.68362e-07	-0.00292726	94.863	-27.537	0.707113	-24.156139188182806
437	B4-1	-0.599964	-2.49027e-07	-0.00155642	17.674	-54.0518	0.0525334	-3.3752714562907187
438	B4-1	-0.39996	-1.31498e-07	-0.000821862	490.456	-143.13	0.513176	-62.44065305367567
439	B4-1	-0.200001	-5.62939e-08	-0.000351837	2598.71	107.135	0.582079	-165.43996225524887
440	B4-1	9.38177e-05	1.85514e-08	0.000115946	22978800.0	1336.77	0.795644	686.2194469839408
441	B4-1	0.200087	7.14495e-08	0.000446559	535.125	-61.0023	0.152196	34.081946618475946
442	B4-1	0.400026	1.39349e-07	0.000870931	398.9	-17.39	0.44237	50.79277233213652
443	B4-1	0.600016	2.65334e-07	0.00165834	27.5101	-67.7547	0.0871322	5.254181892736111
444	B4-1	0.800032	4.32758e-07	0.00270474	91.3748	-52.2589	0.629375	23.269334575596915
445	B4-1	1.00004	6.61924e-07	0.00413702	47.3075	-47.0892	0.622997	15.059076339974187
446	B4-1	1.20004	9.02911e-07	0.00564319	6.93173	-7.75171	0.149421	2.647810901281013
447	B4-1	1.40005	1.36736e-06	0.008546	1.96629	-18.4748	0.0748868	0.8762789609173882
448	B4-1	1.60005	1.94287e-06	0.0121429	3.5073	-4.56566	0.216911	1.786319577695608
449	B4-1	1.80003	2.59395e-06	0.0162122	-1.06592	2.81639	-0.099014	-0.6107375926771198
450	B4-1	2.00002	3.40911e-06	0.0213069	3.39213	-3.52169	0.460127	2.1595210941056653
451	B4-1	2.20041	4.555e-06	0.0284688	2.91414	1.32509	0.581075	2.0410941100432756
452	B4-1	2.40036	5.91297e-06	0.0369561	1.33706	-3.88262	0.377541	1.0215931875928468
453	B4-1	2.60034	7.8831e-06	0.0492694	1.98903	-0.734502	0.811146	1.646348443455776
454	B4-1	2.80032	1.11377e-05	0.0696106	1.52351	-1.04774	0.94532	1.3580115672038455
455	B4-1	3.00025	1.63343e-05	0.102089	0.746408	-0.932384	0.72772	0.7128290021451871
456	B4-1	3.20031	2.49189e-05	0.155743	0.900803	0.234183	1.42916	0.9176399581361603
457	B4-1	3.40023	3.84589e-05	0.240368	0.889067	0.154766	2.31297	0.9622620315516208
458	B4-1	3.60024	6.04186e-05	0.377616	0.687489	-0.0269391	2.97508	0.7878585653150291
459	B4-1	3.80023	9.20777e-05	0.575486	0.560995	0.177825	3.90529	0.6786072988743427
460	B4-1	4.00026	0.00013764	0.86025	0.619715	0.151574	6.7882	0.7890961929671607
461	B4-1	4.20022	0.000201788	1.26117	0.580038	0.194234	9.78033	0.7754965627155737
462	B4-1	4.4002	0.000282633	1.76646	0.531383	0.19505	13.1472	0.7442681974117727
463	B4-1	4.60021	0.00038483	2.40519	0.514312	0.195628	18.1135	0.7531005866480401
464	B4-1	4.80053	0.000511257	3.19536	0.487464	0.227238	23.8013	0.7448706874968705
465	B4-1	5.00047	0.000673168	4.2073	0.473751	0.245334	31.7259	0.7540679295510184
466	B4-1	5.2005	0.00087159	5.44744	0.454354	0.26412	40.9715	0.7521239334439663
467	B4-1	5.40051	0.00111116	6.94475	0.431496	0.232903	51.5132	0.7417574426725224
468	B4-1	5.60054	0.00139976	8.7485	0.401829	0.228832	62.6694	0.7163445162027776
469	B4-1	5.80057	0.00172258	10.7661	0.383971	0.232429	76.3271	0.7089577470021642
470	B4-1	6.00053	0.00208972	13.0608	0.364785	0.236894	91.0007	0.6967467536444933
471	B4-1	6.20052	0.00250095	15.6309	0.348537	0.239524	107.526	0.6879066464503003
472	B4-1	6.40055	0.00294626	18.4141	0.333843	0.240163	125.245	0.6801581396864359
473	B4-1	6.60052	0.00342772	21.4232	0.319691	0.245674	143.894	0.6716736995406849
474	B4-1	6.80052	0.00397577	24.8486	0.304007	0.234579	163.522	0.6580732918554767
475	B4-1	7.00048	0.00457588	28.5992	0.290734	0.236668	185.28	0.647850289518588
476	B4-1	7.20049	0.00522871	32.6794	0.27672	0.231369	207.266	0.6342405307318983
477	B4-1	7.40049	0.00594401	37.1501	0.263323	0.231818	230.441	0.6202971189848748
478	B4-1	7.60045	0.00673667	42.1042	0.251599	0.225335	256.286	0.6086946195391434
479	B4-1	7.80047	0.00758551	47.4094	0.240033	0.22121	282.557	0.5959936215180957
480	B4-1	8.00043	0.00852096	53.256	0.228747	0.218292	310.233	0.5825315457413249
481	B4-1	8.20035	0.00951848	59.4905	0.219451	0.215661	340.775	0.5728225514998193
