Repository: owen-melville/bsubpc-oled-data

<h1>Output Data Readme</h1>

This folder contains all the results of the automated analysis in the <b>Python</b> folder. There are two sorts of folders: Deposition output folders and OLED output folders. Deposition output folders contain the results of analysis of the deposition runs (from the IC6) and end in the suffix <b>-L#</b> where # ranges between 1 and 6 representing the different layers in a single OLED. OLED output folders contain the analytical results of the optoelectronic data in the <b>Raw OLED Data</b> folder and do not contain this suffix (eg OLED-033). 

<h2>1. Deposition Output Folders</h2>

<b>Deposition Graphs:</b>

File: Output Data/OLED-016/Raw Data/OLED-016_stack_details.csv
	Pixel	HATCN	TAPC	CBP	BuO-BsubPc	B3PYMPM	LiQ	Al
0	A1	114.26811976660682	261.58636473214284	187.8261388447165	1.7968660500269904	445.0640606837607	11.214712665847665	1092.1640449064516
1	A2	111.84194382405745	270.666721875	191.98052028801544	1.7794636208771928	462.423035042735	11.112255663390663	1079.1697868419355
2	A3	109.41576788150807	279.7470790178571	196.13490173131441	1.7620611917273952	479.7820094017094	11.00979866093366	1066.1755287774192
3	A4	106.98959193895871	288.8274361607143	200.28928317461336	1.744658762577598	497.1409837606837	10.907341658476659	1053.1812707129034
4	A5	104.56341599640933	297.9077933035714	204.44366461791236	1.7272563334278004	514.4999581196581	10.804884656019656	1040.187012648387
5	B1	109.06943035906643	273.3506504464286	190.00052157667523	1.9406992753981105	457.6290179487179	10.597218808353807	941.8395803903226
6	B2	106.64325441651707	282.4310075892857	194.1549030199742	1.9232968462483129	474.9879923076923	10.494761805896804	928.8453223258064
7	B3	104.21707847396769	291.51136473214285	198.30928446327317	1.9058944170985157	492.3469666666667	10.392304803439801	915.8510642612904
8	B4	101.79090253141833	300.59172187499996	202.46366590657215	1.888491987948718	509.705941025641	10.2898478009828	902.8568061967742
9	B5	99.36472658886895	309.67207901785713	206.61804734987112	1.8710895587989205	527.0649153846153	10.187390798525797	889.8625481322581
10	C1	102.5923747037702	288.0077933035714	192.7095885869845	2.1199013266801616	473.28371880341876	9.827882199017198	754.5500836161291
11	C2	100.16619876122083	297.0881504464286	196.86397003028347	2.102498897530364	490.6426931623932	9.725425196560197	741.5558255516129
12	C3	97.74002281867146	306.1685075892857	201.01835147358247	2.0850964683805664	508.0016675213675	9.622968194103194	728.5615674870968
13	C4	95.31384687612208	315.24886473214286	205.17273291688142	2.067694039230769	525.3606418803419	9.520511191646191	715.5673094225808
14	C5	92.88767093357272	324.32922187500003	209.3271143601804	2.0502916100809716	542.7196162393162	9.418054189189188	702.5730513580646
15	D1	97.3936852962298	299.77207901785715	194.88397131894328	2.263734552051282	485.84867606837605	9.210388341523341	604.2256191000001
16	D2	94.96750935368044	308.8524361607143	199.03835276224225	2.2463321229014843	503.20765042735036	9.107931339066338	591.2313610354839
17	D3	92.54133341113106	317.93279330357143	203.1927342055412	2.2289296937516867	520.5666247863247	9.005474336609335	578.2371029709677
18	D4	90.1151574685817	327.0131504464286	207.34711564884017	2.211527264601889	537.9255991452991	8.903017334152333	565.2428449064516
19	D5	87.68898152603232	336.09350758928565	211.50149709213918	2.1941248354520915	555.2845735042735	8.80056033169533	552.2485868419355

File: Output Data/OLED-016/Raw Data/OLED-016_all_optoelectronic.csv (part 2 of 3)
	Pixel	Voltage(V)	Current(A)	J(mA/cm2)	PE(lm/W)	EQE(%)	L(cd/m2)	CE(cd/A)
482	B4-1	8.40045	0.0106236	66.3975	0.210584	0.215253	373.879	0.5630919838849355
483	B4-1	8.6004	0.0118036	73.7725	0.200562	0.21309	405.053	0.5490568978955573
484	B4-1	8.80038	0.0130759	81.7244	0.192112	0.208578	439.802	0.5381526202700785
485	B4-1	9.00041	0.0144361	90.2256	0.183979	0.205373	475.567	0.5270865474987143
486	B4-1	9.20031	0.0158861	99.2881	0.177109	0.202928	514.98	0.5186724290222091
487	B4-1	9.40027	0.0174385	108.991	0.169968	0.199891	554.303	0.5085768549696763
488	B4-1	9.60056	0.0190969	119.356	0.163173	0.19687	595.165	0.49864690505714
489	B4-1	9.68431	0.0200014	125.009	0.158646	0.193304	611.349	0.4890439888328041
490	B5-1	-0.999963	-1.47387e-06	-0.00921169	1.0882	5.26342	0.0319067	-0.34637183839230373
491	B5-1	-0.799974	-9.30734e-07	-0.00581709	-40.5658	16.4172	-0.600885	10.329649360762856
492	B5-1	-0.599954	-5.26145e-07	-0.00328841	-1.30319	58.2337	-0.00818391	0.2488713390361908
493	B5-1	-0.399943	-2.45799e-07	-0.00153624	-145.078	84.9231	-0.283732	18.469249596417225
494	B5-1	-0.199987	-7.9817e-08	-0.000498856	-926.933	345.848	-0.294358	59.00660711708389
495	B5-1	0.000105238	1.19937e-08	7.49606e-05	-10092300.0	986.25	-0.253423	-338.0749353660456
496	B5-1	0.200093	9.593e-08	0.000599562	-331.233	85.8261	-0.126488	-21.09673394911619
497	B5-1	0.400035	2.56069e-07	0.00160043	-8.60489	43.2871	-0.017536	-1.0957055291390438
498	B5-1	0.600027	6.12418e-07	0.00382761	-42.6912	13.9641	-0.312095	-8.153782647657415
499	B5-1	0.800042	1.05184e-06	0.006574	-31.2879	5.35858	-0.523804	-7.967812595071495
500	B5-1	1.00005	1.56982e-06	0.00981138	-14.6107	13.774	-0.456322	-4.65094614620981
501	B5-1	1.20005	2.33954e-06	0.0146221	-3.22125	3.93149	-0.179922	-1.2304798900294758
502	B5-1	1.40006	3.3839e-06	0.0211494	-2.37174	-0.151239	-0.223543	-1.0569708833347518
503	B5-1	1.60005	4.69634e-06	0.0293521	0.311185	0.234868	0.0465202	0.15849019320593755
504	B5-1	1.80004	6.51558e-06	0.0407224	-0.0207531	0.208257	-0.00484226	-0.011890900339862091
505	B5-1	2.00003	8.65129e-06	0.0540706	0.192399	1.06601	0.0662293	0.12248671181751265
506	B5-1	2.20047	1.11584e-05	0.06974	-0.284555	2.66254	-0.138999	-0.1993102953828506
507	B5-1	2.40044	1.35426e-05	0.0846413	0.224326	2.20473	0.145078	0.17140332201891986
508	B5-1	2.60043	1.76691e-05	0.110432	0.118247	1.60163	0.108088	0.09787742683280208
509	B5-1	2.80039	2.27024e-05	0.14189	0.0874319	1.00269	0.110584	0.07793642962858553
510	B5-1	3.00034	3.03975e-05	0.189984	0.0465301	1.00651	0.0844253	0.044438110577732864
511	B5-1	3.20038	4.21498e-05	0.263436	0.124104	0.655097	0.333052	0.1264261528416769
512	B5-1	3.40036	5.7546e-05	0.359662	0.189017	-0.0708473	0.735817	0.20458569434635857
513	B5-1	3.60034	8.32639e-05	0.520399	0.186561	0.273154	1.11263	0.2138032548102514
514	B5-1	3.80038	0.000124214	0.776337	0.367857	0.340163	3.45467	0.4449961807823149
515	B5-1	4.00036	0.000176713	1.10446	0.369819	0.269606	5.201	0.4709088604385854
516	B5-1	4.20037	0.000235585	1.47241	0.39648	0.304372	7.80525	0.5301003117338241
517	B5-1	4.40036	0.000323267	2.02042	0.389225	0.178598	11.0149	0.5451787252155492
518	B5-1	4.60029	0.000424738	2.65461	0.385839	0.235183	14.9983	0.5649907142668791
519	B5-1	4.80064	0.000548995	3.43122	0.39127	0.228955	20.5151	0.5978952092841613
520	B5-1	5.00057	0.000728425	4.55266	0.369657	0.255503	26.7876	0.5883944770749407
521	B5-1	5.20056	0.000938677	5.86673	0.351655	0.21272	34.1518	0.5821266702234464
522	B5-1	5.40051	0.00118046	7.37787	0.346474	0.214483	43.9428	0.5956027959289063
523	B5-1	5.60056	0.00143183	8.94894	0.347317	0.22622	55.4088	0.6191660688304983
524	B5-1	5.80061	0.00172147	10.7592	0.338809	0.228287	67.3068	0.625574392148115
525	B5-1	6.00055	0.00207837	12.9898	0.328172	0.232082	81.4227	0.6268202743691205
526	B5-1	6.20059	0.00249193	15.5746	0.311019	0.229326	95.606	0.613858461854558
527	B5-1	6.40057	0.00294463	18.4039	0.300783	0.228849	112.78	0.6128048946147284
528	B5-1	6.60056	0.00344856	21.5535	0.285357	0.223872	129.222	0.5995406778481454
529	B5-1	6.80055	0.00400466	25.0291	0.273741	0.214599	148.313	0.5925622575322325
530	B5-1	7.00047	0.00460591	28.7869	0.259248	0.216086	166.299	0.5776898519812832
531	B5-1	7.20045	0.0052939	33.0869	0.247103	0.210291	187.389	0.5663540555325521
532	B5-1	7.40049	0.00606663	37.9164	0.2331	0.2049	208.2	0.5491027629205304
533	B5-1	7.60046	0.00695503	43.4689	0.220954	0.20317	232.366	0.5345568900984382
534	B5-1	7.80049	0.00783348	48.9593	0.210698	0.199657	256.134	0.5231569895811419
535	B5-1	8.0005	0.00874523	54.6577	0.204328	0.1985	284.411	0.5203493743790902
536	B5-1	8.2004	0.00970679	60.6674	0.196074	0.197718	310.5	0.5118070001351632
537	B5-1	8.40044	0.0107882	67.4262	0.188784	0.19412	340.365	0.504796355126049
538	B5-1	8.60037	0.0119672	74.795	0.181439	0.192787	371.51	0.4967043251554248
539	B5-1	8.80039	0.013058	81.6125	0.175904	0.192049	402.146	0.49275049777913926
540	B5-1	9.00047	0.0144036	90.0225	0.170274	0.191922	439.153	0.48782582132244723
541	B5-1	9.20039	0.0157424	98.39	0.164896	0.189	475.136	0.4829108649252973
542	B5-1	9.40038	0.0171146	106.966	0.161102	0.189604	515.637	0.48205691528149125
543	B5-1	9.60071	0.0186914	116.821	0.154993	0.188401	553.335	0.47366055760522513
544	B5-1	9.75799	0.0200016	125.01	0.150514	0.185913	584.431	0.4675073994080473
545	C1-1	-0.999965	-5.84974e-07	-0.00365609	38.935	26.0571	0.453098	-12.392966256301131
546	C1-1	-0.799991	-3.60024e-07	-0.00225015	-25.6119	-10.5586	-0.146753	6.521920760838166
547	C1-1	-0.59997	-1.78096e-07	-0.0011131	150.843	-50.5773	0.320655	-28.80738478124158
548	C1-1	-0.399956	-7.59463e-08	-0.000474664	1042.24	-140.024	0.629822	-132.68796453912663
549	C1-1	-0.199986	-1.22476e-10	-7.65475e-07	764365.0	84216.4	0.372461	-48657.50024494595
550	C1-1	7.46727e-05	2.50998e-08	0.000156874	4486800.0	298.093	0.167301	106.64673559672094
551	C1-1	0.200065	4.34613e-08	0.000271633	2103.39	468.179	0.363851	133.94948331020163
552	C1-1	0.400018	8.48377e-08	0.000530236	701.829	258.443	0.473838	89.36360413099072
553	C1-1	0.6	1.35272e-07	0.00084545	444.635	-89.3993	0.717948	84.91903719912473
554	C1-1	0.800005	2.81677e-07	0.00176048	-1.64951	3.41887	-0.00739483	-0.4200462373898028
555	C1-1	1.00001	4.57184e-07	0.0028574	43.0998	16.0362	0.392014	13.719255267025966
556	C1-1	1.20002	7.36304e-07	0.0046019	-9.00968	-17.7693	-0.158374	-3.4414915578348073
557	C1-1	1.40002	1.07574e-06	0.00672337	2.07568	-0.0424128	0.0621915	0.9250048710691215
558	C1-1	1.60002	1.48635e-06	0.00928969	6.41906	6.27835	0.303703	3.2692479512233454
559	C1-1	1.80001	1.97355e-06	0.0123347	-0.968728	10.7498	-0.0684629	-0.5550430898197767
560	C1-1	1.99999	2.75152e-06	0.017197	1.2435	-6.51218	0.136137	0.791632261440949
561	C1-1	2.20019	3.75247e-06	0.0234529	-3.11698	0.314989	-0.511967	-2.1829581842757184
562	C1-1	2.40012	5.16914e-06	0.0323071	1.74562	-2.6902	0.430856	1.3336263545784055
563	C1-1	2.60008	6.69482e-06	0.0418426	1.85757	-1.49764	0.643282	1.5373853441229752
564	C1-1	2.80005	9.72158e-06	0.0607599	1.40442	1.822	0.760551	1.251731816543477
565	C1-1	2.99995	1.46334e-05	0.0914587	1.11732	2.21425	0.975814	1.0669449707900942
566	C1-1	3.20005	2.25699e-05	0.141062	0.596098	0.486437	0.856514	0.6071897463526676
567	C1-1	3.40001	3.57843e-05	0.223652	0.493011	0.193216	1.19333	0.533565539320015
568	C1-1	3.60004	5.593e-05	0.349562	0.645652	0.348759	2.58631	0.7398716107586065
569	C1-1	3.80001	8.37257e-05	0.523286	0.655458	0.36817	4.14876	0.7928283959440917
570	C1-1	3.99996	0.000123538	0.772112	0.588731	0.0929966	5.78766	0.7495881426528793
571	C1-1	4.19995	0.000177386	1.10866	0.533894	0.123761	7.91314	0.7137571482690817
572	C1-1	4.39992	0.000249354	1.55846	0.49087	0.270004	10.7142	0.6874863647446838
573	C1-1	4.5999	0.000337505	2.10941	0.457217	0.22207	14.1215	0.6694525957495223
574	C1-1	4.80021	0.00045653	2.85331	0.423835	0.218876	18.4781	0.6476022584296834
575	C1-1	5.00016	0.000602741	3.76713	0.397004	0.203861	23.8035	0.6318736013888557
576	C1-1	5.2002	0.000771682	4.82301	0.373634	0.199871	29.8288	0.6184685497230983
577	C1-1	5.40012	0.000976478	6.10299	0.347728	0.195574	36.4784	0.5977135797371452
578	C1-1	5.60008	0.00120505	7.53156	0.343843	0.198777	46.1625	0.6129208291509329
579	C1-1	5.80019	0.0014653	9.15812	0.320409	0.20689	54.1756	0.591558092708984
580	C1-1	6.00013	0.0017535	10.9594	0.305757	0.209754	63.9989	0.5839635381498987
581	C1-1	6.20014	0.0020734	12.9588	0.292184	0.203186	74.7258	0.5766413556810817
582	C1-1	6.40021	0.00242303	15.1439	0.279033	0.209685	86.0874	0.5684625492772668
583	C1-1	6.60012	0.00280933	17.5583	0.266738	0.201657	98.3942	0.5603856865414077
584	C1-1	6.80013	0.00323271	20.2044	0.253195	0.191572	110.731	0.5480538892518461
585	C1-1	7.00011	0.00369416	23.0885	0.241705	0.19177	124.347	0.5385668189791455
586	C1-1	7.20006	0.00419597	26.2248	0.231424	0.187423	139.093	0.5303872670144291
587	C1-1	7.40009	0.00474133	29.6333	0.222293	0.184388	155.165	0.5236170119426455
588	C1-1	7.6001	0.00532839	33.3024	0.212159	0.180922	170.926	0.5132542999903911
589	C1-1	7.80008	0.00596909	37.3068	0.202885	0.184169	187.926	0.5037312232622471
590	C1-1	8.00006	0.00665277	41.5798	0.194177	0.179237	205.6	0.4944708728757714
591	C1-1	8.19997	0.00739379	46.2112	0.18627	0.17713	224.674	0.4861894951873139
592	C1-1	8.40002	0.0081928	51.205	0.178105	0.17445	243.848	0.476219119226638
593	C1-1	8.60002	0.00904243	56.5152	0.171403	0.176329	265.175	0.4692100532246192
594	C1-1	8.79996	0.00995402	62.2126	0.164295	0.171957	286.308	0.46020902518139406
595	C1-1	9.00002	0.0109279	68.2994	0.157712	0.16931	308.585	0.4518121681888859
596	C1-1	9.2	0.0119383	74.6144	0.151477	0.168316	330.983	0.4435913174936741
597	C1-1	9.39999	0.013026	81.4125	0.146112	0.164632	355.921	0.43718225088284973
598	C1-1	9.60031	0.0141712	88.57	0.139905	0.16317	378.664	0.42753076662526823
599	C1-1	9.80032	0.015376	96.1	0.134895	0.159855	404.399	0.4208106139438086
600	C1-1	10.0004	0.0166624	104.14	0.129973	0.158005	430.861	0.4137324755137315
601	C1-1	10.2003	0.0179786	112.366	0.125121	0.155126	456.489	0.40625189114144844
602	C1-1	10.4003	0.0193676	121.047	0.120899	0.154453	484.478	0.40023957636290036
603	C1-1	10.4614	0.0200008	125.005	0.117887	0.151363	490.72	0.3925602975880965
604	C2-1	-0.999978	-7.20237e-07	-0.00450148	22.8406	10.6041	0.327268	-7.270231123985889
605	C2-1	-0.799989	-3.72655e-07	-0.00232909	52.9452	-20.134	0.314013	-13.48221837713442
606	C2-1	-0.599966	-1.83244e-07	-0.00114528	384.857	-7.0203	0.841756	-73.49783459066778
607	C2-1	-0.399959	-7.9345e-08	-0.000495906	681.334	71.3882	0.430155	-86.741237250608
608	C2-1	-0.199992	-1.69882e-09	-1.06176e-05	121493.0	6701.66	0.821184	-7734.177215189874
609	C2-1	5.40257e-05	2.59745e-08	0.000162341	25219600.0	67.1045	0.70407	433.69820316494287
610	C2-1	0.200042	4.94652e-08	0.000309157	4208.13	433.562	0.828401	267.95479319569023
611	C2-1	0.39999	9.85543e-08	0.000615964	652.587	130.036	0.511792	83.08797267372769
612	C2-1	0.599967	1.75256e-07	0.00109535	412.709	48.1486	0.863324	78.81718172273703
613	C2-1	0.799994	3.31367e-07	0.00207104	163.078	48.1269	0.860045	41.527203723732995
614	C2-1	0.999988	5.71298e-07	0.00357061	69.8541	28.0025	0.793925	22.234996261143053
615	C2-1	1.19999	9.32148e-07	0.00582593	18.2662	9.95479	0.406482	6.977117816382965
616	C2-1	1.4	1.46716e-06	0.00916975	25.0254	-0.477368	1.02263	11.152212437634613
617	C2-1	1.60001	2.26079e-06	0.0141299	5.17421	2.79692	0.372355	2.635227425530258
618	C2-1	1.79999	3.46159e-06	0.0216349	4.62645	1.59769	0.573487	2.650749483473462
619	C2-1	1.99998	5.00114e-06	0.0312571	2.16695	1.59117	0.431196	1.3795137744704404
620	C2-1	2.20007	7.42485e-06	0.0464053	1.10607	-0.23937	0.359449	0.774586092536844
621	C2-1	2.39998	9.91899e-06	0.0619937	0.401349	-0.999255	0.190076	0.3066053486080037
622	C2-1	2.60001	1.39097e-05	0.0869356	-0.132574	-0.365499	-0.0953853	-0.10971949351013854
623	C2-1	2.80003	1.90977e-05	0.119361	0.830669	-0.729058	0.883694	0.7403540519935323
624	C2-1	2.99999	2.66796e-05	0.166748	0.359864	0.0609672	0.573017	0.34364250245880007
625	C2-1	3.19998	3.81177e-05	0.238236	0.108986	-0.430928	0.264468	0.11101093033798418
626	C2-1	3.39994	5.39418e-05	0.337136	0.495622	-0.0262115	1.80833	0.5363799772198756
627	C2-1	3.59987	7.8325e-05	0.489531	0.408191	0.0145956	2.28971	0.4677354447420082
628	C2-1	3.79991	0.000112578	0.703613	0.378047	0.299728	3.21738	0.4572655707043502
629	C2-1	3.99989	0.000159208	0.99505	0.445863	0.126077	5.64865	0.567674991206472
630	C2-1	4.19989	0.000219737	1.37336	0.391004	0.170604	7.17881	0.522718733616823
631	C2-1	4.39987	0.000299795	1.87372	0.378529	0.229632	9.93329	0.5301373737805009
632	C2-1	4.59985	0.00039238	2.45237	0.378363	0.172868	13.5859	0.5539906294727142
633	C2-1	4.80018	0.000513589	3.20993	0.370603	0.217929	18.1766	0.5662615695669376
634	C2-1	5.00016	0.000663824	4.1489	0.331838	0.178311	21.9126	0.5281544505772614
635	C2-1	5.20015	0.000842115	5.26322	0.317572	0.179611	27.6669	0.5256648971542136
636	C2-1	5.40012	0.00106889	6.68056	0.301835	0.171472	34.6606	0.5188277629420288
637	C2-1	5.60014	0.00133134	8.32088	0.283274	0.173341	42.017	0.5049586101470036
638	C2-1	5.8002	0.00163408	10.213	0.26315	0.173587	49.6191	0.4858425536081466
639	C2-1	6.00019	0.00199007	12.4379	0.25027	0.164815	59.4528	0.47799708954083886
640	C2-1	6.20014	0.00245411	15.3382	0.227144	0.159286	68.7587	0.4482840228970805
641	C2-1	6.40011	0.00312807	19.5504	0.190548	0.132043	75.8924	0.3881884769621082
642	C2-1	6.6001	0.00399397	24.9623	0.164034	0.124286	86.0241	0.3446160810502238
643	C2-1	6.80009	0.00489993	30.6246	0.145141	0.114864	96.2113	0.3141634502981263
644	C2-1	7.00005	0.0054133	33.8331	0.146763	0.119302	110.64	0.3270170336150101
645	C2-1	7.20004	0.00557522	34.8451	0.155015	0.126177	123.794	0.3552694639992423
646	C2-1	7.40006	0.0063437	39.6481	0.149128	0.127	139.274	0.3512753448462852
647	C2-1	7.60004	0.00681019	42.5637	0.149899	0.131009	154.349	0.36263059837373157
648	C2-1	7.80002	0.00754418	47.1511	0.145193	0.13142	169.974	0.36048787833157653
649	C2-1	7.99996	0.00815319	50.9574	0.145417	0.133121	188.696	0.3703014675003042
650	C2-1	8.19991	0.00849667	53.1042	0.152044	0.14389	210.745	0.39685184975952936
651	C2-1	8.39997	0.00930919	58.1824	0.147179	0.14094	228.963	0.3935262209877901
652	C2-1	8.59996	0.0101143	63.2144	0.145957	0.146498	252.573	0.3995497861246805
653	C2-1	8.79998	0.0108739	67.9619	0.14401	0.149122	274.151	0.40338925191909
654	C2-1	8.99997	0.011588	72.425	0.143609	0.152523	297.963	0.41140904383845356
655	C2-1	9.19995	0.0124754	77.9712	0.141107	0.154097	322.194	0.4132218049741444
656	C2-1	9.39998	0.0133101	83.1881	0.140569	0.158941	349.887	0.42059741717865895
657	C2-1	9.60026	0.0142619	89.1369	0.138082	0.159026	376.122	0.4219599290529511
658	C2-1	9.80021	0.0153301	95.8131	0.134596	0.157839	402.294	0.41987369159332066
659	C2-1	10.0003	0.0164301	102.688	0.131738	0.159241	430.62	0.4193479277033344
660	C2-1	10.2003	0.0176319	110.199	0.128445	0.158898	459.577	0.417042804381165
661	C2-1	10.4003	0.0188697	117.936	0.125118	0.158835	488.496	0.4142043142043142
662	C2-1	10.5675	0.0200005	125.003	0.121571	0.157046	511.179	0.4089333855987456
663	C3-1	-0.999965	-7.39709e-07	-0.00462318	-4.42001	-37.3712	-0.0650428	1.40688443884945
664	C3-1	-0.79999	-4.47142e-07	-0.00279464	-61.3457	-55.1246	-0.436561	15.621368047405031
665	C3-1	-0.599971	-2.83641e-07	-0.00177276	90.2741	-9.10505	0.305628	-17.24023556488188
666	C3-1	-0.399952	-1.5724e-07	-0.00098275	284.38	-97.7022	0.355796	-36.204121088781484
667	C3-1	-0.199998	-6.81029e-08	-0.000425643	-2628.0	-191.683	-0.71211	167.30217576701602
668	C3-1	4.82082e-05	1.14317e-08	7.14481e-05	-6264830.0	-1169.95	-0.0686864	-96.1346767793685
669	C3-1	0.200037	8.32053e-08	0.000520033	-1511.67	-134.577	-0.500552	-96.25389157995741
670	C3-1	0.399982	1.77663e-07	0.00111039	-264.092	-13.6909	-0.373355	-33.623771827916315
671	C3-1	0.599973	3.0054e-07	0.00187838	-28.2948	-65.6496	-0.101501	-5.403645694694363
672	C3-1	0.799983	4.82819e-07	0.00301762	-5.72437	-53.827	-0.0439869	-1.4576686262683838
673	C3-1	0.999988	7.14969e-07	0.00446856	20.7945	-48.1639	0.295775	6.619022682922463
674	C3-1	1.2	8.31756e-07	0.00519848	-2.49851	-50.8544	-0.0496123	-0.9543616595620257
675	C3-1	1.4	9.20889e-07	0.00575556	-4.34889	-29.4766	-0.111543	-1.9380042949773784
676	C3-1	1.6	1.23677e-06	0.00772981	-16.3706	-16.6671	-0.644473	-8.337501180494733
677	C3-1	1.79998	1.77647e-06	0.0111029	-1.53918	-11.0627	-0.0979138	-0.8818759062947518
678	C3-1	1.99998	2.40341e-06	0.0150213	-4.09797	-0.726361	-0.39188	-2.6088287964423853
679	C3-1	2.20002	3.20236e-06	0.0200148	0.542376	-3.25945	0.0760199	0.3798184343585747
680	C3-1	2.39996	4.44221e-06	0.0277638	1.17055	0.0314798	0.24827	0.8942219724965602
681	C3-1	2.59992	5.86394e-06	0.0366496	0.728639	-1.61207	0.221	0.6030079455164585
682	C3-1	2.79985	7.89976e-06	0.0493735	-0.114125	-1.46065	-0.0502182	-0.10171083678491497
683	C3-1	2.99983	1.19418e-05	0.0746362	0.0635571	-0.651929	0.0452961	0.060689182996990734
684	C3-1	3.19992	1.88922e-05	0.118076	0.737136	0.185172	0.886543	0.7508240455299976
685	C3-1	3.39986	2.78452e-05	0.174033	0.374073	0.32617	0.704527	0.4048237977854775
686	C3-1	3.59984	4.19953e-05	0.262471	0.695321	0.367983	2.09122	0.7967432592553081
687	C3-1	3.79986	6.27319e-05	0.392074	0.547783	0.0370055	2.59774	0.6625636997097487
688	C3-1	3.99979	9.23736e-05	0.577335	0.596343	0.0544348	4.3834	0.7592472308105346
689	C3-1	4.1998	0.000131081	0.819256	0.593315	0.130917	6.49806	0.7931659945120939
690	C3-1	4.39977	0.000187277	1.17048	0.559342	0.194317	9.169	0.7833538377417812
691	C3-1	4.59973	0.000256858	1.60536	0.51454	0.197692	12.0941	0.7533575023670703
692	C3-1	4.80012	0.00034417	2.15106	0.475092	0.19058	15.6147	0.7259072271345289
693	C3-1	5.00008	0.000448194	2.80121	0.471148	0.21008	21.0054	0.74986880669425
694	C3-1	5.20011	0.000579452	3.62158	0.434664	0.205156	26.0564	0.7194760297991485
695	C3-1	5.40006	0.000736712	4.60445	0.412009	0.237713	32.6087	0.7081996764000043
696	C3-1	5.60002	0.0009215	5.75938	0.391771	0.226286	40.2205	0.6983477388191089
697	C3-1	5.80008	0.00113991	7.12444	0.370535	0.230964	48.7375	0.6840888547029661
698	C3-1	6.00008	0.00138241	8.64006	0.353634	0.225044	58.355	0.6754004023120209
699	C3-1	6.20007	0.00165726	10.3579	0.335091	0.223671	68.4984	0.6613155176242288
700	C3-1	6.40012	0.00195812	12.2382	0.322172	0.220257	80.324	0.6563383504110081
701	C3-1	6.60006	0.00229479	14.3424	0.30727	0.219236	92.585	0.6455335229808121
702	C3-1	6.80001	0.00266137	16.6336	0.292799	0.212347	105.418	0.6337653905348211
703	C3-1	7.00002	0.00305263	19.0789	0.279926	0.210081	119.0	0.6237256864913595
704	C3-1	7.19998	0.00347597	21.7248	0.267719	0.210766	133.296	0.6135660627485638
705	C3-1	7.4	0.00394489	24.6556	0.256754	0.209206	149.112	0.6047794415873067
706	C3-1	7.59997	0.00445073	27.8171	0.244606	0.208687	164.604	0.5917367374744312
707	C3-1	7.79999	0.00499611	31.2257	0.235007	0.211648	182.195	0.5834777122690604
708	C3-1	7.99996	0.00557831	34.8644	0.224587	0.203434	199.39	0.5719014238019297
709	C3-1	8.19987	0.00620931	38.8082	0.216501	0.200259	219.301	0.5650893367896475
710	C3-1	8.39992	0.00687205	42.9503	0.207151	0.198604	237.891	0.5538750602440495
711	C3-1	8.59989	0.00759061	47.4413	0.199226	0.199095	258.73	0.5453686977380469
712	C3-1	8.79988	0.00835112	52.1945	0.192731	0.193896	281.775	0.5398557319257776
713	C3-1	8.99986	0.00916774	57.2984	0.18476	0.193607	303.275	0.52929052120129
714	C3-1	9.19982	0.0100496	62.81	0.178721	0.189941	328.725	0.5233641139945868
715	C3-1	9.3999	0.0109862	68.6638	0.17082	0.18793	350.945	0.5111062889033231
716	C3-1	9.60022	0.0119707	74.8169	0.164914	0.185298	377.04	0.5039503106918357
717	C3-1	9.80016	0.0130013	81.2581	0.159136	0.184668	403.385	0.49642435646415556
718	C3-1	10.0002	0.0141039	88.1494	0.153833	0.182789	431.646	0.48967548275995076
719	C3-1	10.2002	0.0152581	95.3631	0.148336	0.181617	459.287	0.4816192007180974
720	C3-1	10.4002	0.0164866	103.041	0.142625	0.179226	486.518	0.4721596257800293
721	C3-1	10.6001	0.0177822	111.139	0.138393	0.177207	518.968	0.46695399454736863
722	C3-1	10.8	0.0191787	119.867	0.132821	0.174198	547.317	0.45660356895559245
723	C3-1	10.895	0.0200004	125.003	0.128878	0.169909	558.695	0.4469452733134405
724	C4-1	-0.999976	-1.15353e-06	-0.00720956	13.585	22.9852	0.31175	-4.324119641143149
725	C4-1	-0.799995	-4.97281e-07	-0.00310801	45.553	-68.1383	0.360525	-11.599866152296807
726	C4-1	-0.599974	-2.97363e-07	-0.00185852	159.64	8.64662	0.566619	-30.487646083980803
727	C4-1	-0.399959	-1.59569e-07	-0.000997306	-56.2059	16.3873	-0.0713634	7.1556172328252305
728	C4-1	-0.200009	-5.97311e-08	-0.000373319	2454.44	117.907	0.583355	-156.26180290850454
729	C4-1	5.55992e-05	1.53257e-08	9.57856e-05	41285400.0	581.864	0.699866	730.65888818361
730	C4-1	0.200041	8.11959e-08	0.000507474	-8.03934	419.387	-0.00259779	-0.5119060286832429
731	C4-1	0.399987	1.96559e-07	0.00122849	338.464	60.0314	0.529397	43.09330967285041
732	C4-1	0.599984	3.25617e-07	0.00203511	81.8516	48.6814	0.318129	15.632029718295325
733	C4-1	0.799989	5.69377e-07	0.00355861	80.8707	7.31063	0.732833	20.59323724712739
734	C4-1	0.999995	8.34518e-07	0.00521574	-3.53977	19.9698	-0.0587677	-1.126737529094625
735	C4-1	1.2	1.18564e-06	0.00741025	16.29	16.9539	0.461089	6.222313687122567
736	C4-1	1.40001	1.62244e-06	0.0101402	10.7524	13.8085	0.485887	4.7916904992011995
737	C4-1	1.6	1.96069e-06	0.0122543	7.17163	8.07027	0.447587	3.652489330275903
738	C4-1	1.79999	2.7705e-06	0.0173156	-1.67095	-2.93872	-0.165776	-0.9573794728452956
739	C4-1	1.99998	3.48001e-06	0.0217501	2.6234	3.78354	0.363246	1.6700888731546062
740	C4-1	2.20001	4.80725e-06	0.0300453	-0.0492431	3.76063	-0.0103609	-0.034484262097566006
741	C4-1	2.39997	6.00575e-06	0.0375359	2.1521	-0.510624	0.617113	1.6440607525062674
742	C4-1	2.59995	8.04385e-06	0.0502741	0.392715	0.15028	0.163394	0.3250063153790918
743	C4-1	2.79998	1.06183e-05	0.0663644	0.445423	2.40747	0.263459	0.3969884456124066
744	C4-1	3.00002	1.46245e-05	0.0914031	0.982804	2.08548	0.857832	0.9385152144730322
745	C4-1	3.19999	2.17651e-05	0.136032	0.990806	1.68896	1.37287	1.0092257704069632
746	C4-1	3.39991	3.1132e-05	0.194575	0.73286	0.496201	1.54321	0.7931183348323269
747	C4-1	3.59991	4.69938e-05	0.293711	0.709019	0.398393	2.38627	0.8124551004218432
748	C4-1	3.79986	6.61247e-05	0.413279	0.768414	0.53751	3.84111	0.9294229806014822
749	C4-1	3.99983	9.67953e-05	0.604971	0.716617	0.175239	5.51967	0.9123858829596789
750	C4-1	4.1998	0.000136304	0.8519	0.55062	0.142406	6.27074	0.736088742810189
751	C4-1	4.39978	0.000189631	1.18519	0.541767	0.190329	8.99255	0.7587433238552468
752	C4-1	4.59974	0.000253834	1.58646	0.537057	0.330515	12.4748	0.786329311801117
753	C4-1	4.80006	0.00033166	2.07288	0.482516	0.272155	15.2821	0.7372399753000656
754	C4-1	5.00004	0.0004314	2.69625	0.452628	0.257712	19.4234	0.7203857209086695
755	C4-1	5.20003	0.000557598	3.48499	0.429436	0.223527	24.7717	0.7108112218399479
756	C4-1	5.4	0.000712127	4.45079	0.412709	0.263889	31.5737	0.7093954107023698
757	C4-1	5.59995	0.000874764	5.46727	0.397168	0.241704	38.7061	0.7079602799934885
758	C4-1	5.79997	0.00107783	6.73644	0.381653	0.239656	47.4651	0.704602134064877
759	C4-1	6.0	0.00131291	8.20569	0.359535	0.24293	56.3453	0.6866613289071364
760	C4-1	6.2	0.00158186	9.88663	0.340244	0.232249	66.3867	0.6714795638149703
761	C4-1	6.40007	0.00185995	11.6247	0.329667	0.244517	78.0713	0.6715984068406066
762	C4-1	6.60002	0.00217708	13.6068	0.312986	0.236812	89.4695	0.657535202986742
763	C4-1	6.80002	0.00253641	15.8526	0.298587	0.233263	102.455	0.6462977681894453
764	C4-1	6.99999	0.00291127	18.1954	0.286297	0.224405	116.072	0.6379194741528079
765	C4-1	7.19997	0.00337032	21.0645	0.26928	0.221399	129.998	0.6171425858672174
766	C4-1	7.39997	0.00386635	24.1647	0.253617	0.212329	144.357	0.5973879253622019
767	C4-1	7.59994	0.00434808	27.1755	0.244859	0.212586	160.973	0.5923460469908558
768	C4-1	7.79993	0.00460454	28.7784	0.252375	0.224253	180.324	0.6265949462096573
769	C4-1	7.99991	0.00509299	31.8312	0.245615	0.22757	199.087	0.6254461031943502
770	C4-1	8.19986	0.0056641	35.4006	0.235158	0.22568	217.284	0.6137862070134406
771	C4-1	8.39988	0.00628164	39.2602	0.22712	0.224593	238.414	0.6072663919185333
772	C4-1	8.59985	0.00694807	43.4254	0.216819	0.218953	257.74	0.593523606000175
773	C4-1	8.79985	0.00765402	47.8376	0.209458	0.217344	280.668	0.5867100356205162
774	C4-1	8.99984	0.0084278	52.6737	0.200331	0.209596	302.293	0.5738974099028548
775	C4-1	9.19978	0.00923535	57.7209	0.193861	0.209916	327.68	0.5676973158769181
776	C4-1	9.39985	0.0101094	63.1837	0.186522	0.208585	352.619	0.5580853922768056
777	C4-1	9.60014	0.011038	68.9875	0.178463	0.202154	376.223	0.5453495198405508
778	C4-1	9.80008	0.0120108	75.0675	0.173083	0.201472	405.308	0.5399247344057015
779	C4-1	10.0002	0.0130152	81.345	0.167035	0.198683	432.511	0.5316995512938718
780	C4-1	10.2001	0.0141076	88.1725	0.160584	0.196048	459.717	0.5213836513652216
781	C4-1	10.4001	0.0152636	95.3975	0.155327	0.195275	490.536	0.5142021541445007
782	C4-1	10.6001	0.0164804	103.002	0.149531	0.191715	519.685	0.5045387468204501
783	C4-1	10.8001	0.0177635	111.022	0.144305	0.18862	550.765	0.49608636126173183
784	C4-1	11.0001	0.0191335	119.584	0.138401	0.185613	579.511	0.4846058001070377
785	C4-1	11.1032	0.0200006	125.004	0.134193	0.182919	592.857	0.47427042334645286
786	C5-1	-0.99997	-8.70662e-07	-0.00544164	6.51289	-20.3946	0.112808	-2.0730515065311192
787	C5-1	-0.799989	-5.91985e-07	-0.00369991	-8.06654	-18.0043	-0.0759998	2.0540986132095105
788	C5-1	-0.599962	-3.63515e-07	-0.00227197	-144.385	-20.2635	-0.626466	27.5736915540258
789	C5-1	-0.399962	-1.69013e-07	-0.00105633	-620.538	39.9427	-0.834522	79.00201641532475
790	C5-1	-0.200009	-5.50422e-08	-0.000344014	-413.01	-631.398	-0.0904558	26.294220584045995
791	C5-1	5.03302e-05	1.21111e-08	7.56944e-05	-23226900.0	-794.31	-0.281665	-372.1081083937517
792	C5-1	0.200037	8.20978e-08	0.000513111	292.785	-35.6835	0.0956578	18.642710836446692
793	C5-1	0.399973	1.75158e-07	0.00109474	-400.522	-37.7374	-0.558236	-50.992564444525634
794	C5-1	0.599967	3.06389e-07	0.00191493	-44.9638	8.52568	-0.164435	-8.586997958149906
795	C5-1	0.799982	5.49358e-07	0.00343349	-47.0879	-5.77056	-0.411694	-11.990540237484309
796	C5-1	0.999986	8.06177e-07	0.00503861	-22.7825	-0.770764	-0.365389	-7.251781741392965
797	C5-1	1.19999	1.184e-06	0.0074	-6.77896	6.39526	-0.191612	-2.5893513513513513
798	C5-1	1.4	1.62253e-06	0.0101408	-4.81966	-4.40266	-0.217805	-2.1478088513726727
799	C5-1	1.59999	2.27526e-06	0.0142204	-5.74431	-12.873	-0.416022	-2.9255295209698744
800	C5-1	1.79998	3.16459e-06	0.0197787	-3.6281	-8.26216	-0.411144	-2.078721048400552
801	C5-1	1.99997	4.43775e-06	0.0277359	-1.2099	-3.8981	-0.213632	-0.7702364084093178
802	C5-1	2.19996	5.66126e-06	0.0353829	-0.406224	-3.29104	-0.100652	-0.28446509472089626
803	C5-1	2.39991	7.33219e-06	0.0458262	-3.1431	-1.77685	-1.10032	-2.401071875913779
804	C5-1	2.59991	9.05106e-06	0.0565691	-0.209358	-1.50314	-0.0980115	-0.17325978316784252
805	C5-1	2.79987	1.19273e-05	0.0745456	-0.402434	-2.18874	-0.267365	-0.35865966602991994
806	C5-1	2.99981	1.6044e-05	0.100275	-0.0401519	0.430563	-0.0384452	-0.038339765644477684
807	C5-1	3.19988	2.28376e-05	0.142735	-0.0428214	-0.463002	-0.0622551	-0.0436158615616352
808	C5-1	3.39983	3.26674e-05	0.204171	0.16937	-0.186147	0.37423	0.18329243624216957
809	C5-1	3.59981	4.81595e-05	0.300997	0.165561	-0.421564	0.571017	0.18970853530101628
810	C5-1	3.79974	7.03979e-05	0.439987	0.397509	0.0676915	2.11539	0.4807846595467593
811	C5-1	3.99974	9.64848e-05	0.60303	0.349094	-0.138468	2.68018	0.4444521831418006
812	C5-1	4.19976	0.000138592	0.8662	0.416732	0.154639	4.82559	0.5570988224428539
813	C5-1	4.39976	0.000192585	1.20366	0.335112	0.0832998	5.649	0.46931857833607504
814	C5-1	4.5997	0.00026015	1.62594	0.345258	0.0881124	8.21916	0.5055020480460535
815	C5-1	4.80006	0.000335723	2.09827	0.343098	0.15611	10.9996	0.5242223355430903
816	C5-1	4.99998	0.000427441	2.67151	0.368682	0.199051	15.6757	0.5867730234960753
817	C5-1	5.20001	0.000541311	3.38319	0.348593	0.205944	19.5209	0.5769968579949694
818	C5-1	5.39996	0.000689731	4.31082	0.342787	0.173619	25.3995	0.5892034462120896
819	C5-1	5.59991	0.00085349	5.33431	0.315315	0.191255	29.9816	0.5620520742139096
820	C5-1	5.79996	0.00102583	6.41144	0.319434	0.179118	37.8105	0.5897349113459691
821	C5-1	5.99993	0.00124514	7.78213	0.301728	0.17273	44.8446	0.5762509749901377
822	C5-1	6.20001	0.0014843	9.27688	0.294395	0.202245	53.8983	0.5809959814075422
823	C5-1	6.4	0.00175484	10.9678	0.283971	0.187656	63.4484	0.578497055015591
824	C5-1	6.59994	0.00206321	12.8951	0.271559	0.196503	73.5661	0.5704965451993393
825	C5-1	6.79992	0.00240524	15.0328	0.260082	0.203029	84.6258	0.5629410356021499
826	C5-1	6.99989	0.00277456	17.341	0.248711	0.189964	96.097	0.5541606597082059
827	C5-1	7.19989	0.00318158	19.8849	0.239586	0.192064	109.184	0.5490799551418413
828	C5-1	7.39991	0.00366986	22.9366	0.223662	0.185864	120.837	0.5268304805420159
829	C5-1	7.59987	0.00417237	26.0773	0.214424	0.183173	135.267	0.5187155111917261
830	C5-1	7.79989	0.00464973	29.0608	0.208411	0.184266	150.372	0.5174392996751639
831	C5-1	7.99991	0.00498634	31.1646	0.209487	0.188063	166.247	0.5334482072608024
832	C5-1	8.19987	0.0055367	34.6044	0.203003	0.191435	183.354	0.5298574747719944
833	C5-1	8.39995	0.00595138	37.1961	0.201703	0.190372	200.602	0.5393092286556924
834	C5-1	8.59989	0.00658118	41.1324	0.194173	0.189136	218.633	0.5315347511937063
835	C5-1	8.79991	0.00716863	44.8039	0.189435	0.190724	237.741	0.5306256821392781
836	C5-1	8.99993	0.00785683	49.1052	0.182909	0.188918	257.307	0.523991349185015
837	C5-1	9.19981	0.00858006	53.6254	0.177156	0.190017	278.199	0.5187821442823737
838	C5-1	9.39982	0.0093424	58.39	0.170574	0.18626	298.003	0.5103665011132044
839	C5-1	9.60014	0.0101499	63.4369	0.166599	0.185816	322.955	0.5090964407151042
840	C5-1	9.80018	0.010977	68.6063	0.161067	0.186373	344.71	0.5024465683180699
841	C5-1	10.0002	0.0118832	74.27	0.156137	0.185873	369.13	0.49701090615322474
842	C5-1	10.2002	0.0128307	80.1919	0.15074	0.182913	392.479	0.48942474239916994
843	C5-1	10.4002	0.0138518	86.5737	0.145659	0.181802	417.459	0.4822007145357077
844	C5-1	10.6001	0.014931	93.3187	0.140656	0.17902	442.881	0.47458976603831815
845	C5-1	10.8	0.0160651	100.407	0.136521	0.177165	471.235	0.4693248478691725
846	C5-1	11.0001	0.0172646	107.904	0.131317	0.172628	496.139	0.4597966711150653
847	C5-1	11.2	0.0185071	115.669	0.126884	0.171556	523.233	0.4523536989167365
848	C5-1	11.4001	0.0198116	123.822	0.122576	0.169297	550.76	0.44479979325160307
849	D1-1	-0.999961	-9.12438e-07	-0.00570274	21.2883	7.35915	0.386419	-6.776023455391619
850	D1-1	-0.799985	-5.33681e-07	-0.00333551	26.4618	-57.0371	0.224757	-6.73830988364598
851	D1-1	-0.59997	-2.71204e-07	-0.00169502	-115.991	-103.809	-0.375475	22.15165602765749
852	D1-1	-0.399957	-1.06521e-07	-0.000665756	172.123	-117.026	0.145888	-21.913133340142632
853	D1-1	-0.200007	-3.66437e-08	-0.000229023	-2170.37	-584.491	-0.316452	138.17476847303547
854	D1-1	6.41584e-05	2.29782e-08	0.000143614	762345.0	-502.517	0.0223589	15.568746779561883
855	D1-1	0.200058	5.68693e-08	0.000355433	2826.76	-742.697	0.639812	180.00917191144325
856	D1-1	0.399976	9.24387e-08	0.000577742	-398.784	-372.584	-0.293329	-50.771624704452854
857	D1-1	0.599973	2.0972e-07	0.00131075	77.3344	-111.952	0.193586	14.769101659355332
858	D1-1	0.799985	3.90176e-07	0.0024386	-7.15427	-75.9215	-0.0444261	-1.8217870909538258
859	D1-1	0.999978	6.83344e-07	0.0042709	-18.3626	-21.0009	-0.249629	-5.844880470158514
860	D1-1	1.19999	1.02096e-06	0.006381	-23.407	-29.8846	-0.570509	-8.940745964582353
861	D1-1	1.39999	1.46296e-06	0.0091435	2.7936	-19.7561	0.113829	1.2449171542625908
862	D1-1	1.6	2.02663e-06	0.0126664	-1.19157	-9.6511	-0.0768677	-0.6068630392218783
863	D1-1	1.79998	2.7369e-06	0.0171056	1.3537	-5.57597	0.132672	0.7756056496118232
864	D1-1	1.99997	3.61624e-06	0.0226015	3.339	-8.29285	0.480427	2.1256421034002164
865	D1-1	2.19999	4.73883e-06	0.0296177	-2.61056	-4.44402	-0.541446	-1.8281162953234045
866	D1-1	2.39994	6.05874e-06	0.0378671	-1.77995	-5.8709	-0.514897	-1.3597476437329503
867	D1-1	2.59989	7.74882e-06	0.0484301	-0.0661211	-5.2735	-0.0265009	-0.05471989527174217
868	D1-1	2.79982	9.93585e-06	0.0620991	0.200424	-4.15993	0.110921	0.17861933586799167
869	D1-1	2.99977	1.28831e-05	0.0805194	0.227648	-2.11572	0.175026	0.21737121737121737
870	D1-1	3.19991	1.73321e-05	0.108326	-0.00583876	-2.31213	-0.00644228	-0.005947122574451193
871	D1-1	3.39981	2.39902e-05	0.149939	0.171831	-1.97104	0.278817	0.1859536211392633
872	D1-1	3.59981	3.37479e-05	0.210924	0.0818079	-0.219724	0.197721	0.09374039938556068
873	D1-1	3.79975	4.87618e-05	0.304761	0.161132	-0.679475	0.593947	0.1948894379530189
874	D1-1	3.99972	7.63573e-05	0.477233	0.131531	-0.398756	0.799168	0.16745866274964222
875	D1-1	4.1997	0.000111582	0.697388	0.200831	-0.151375	1.87229	0.26847178328276367
876	D1-1	4.3997	0.000152359	0.952244	0.180532	-0.241584	2.40755	0.25282910682556153
877	D1-1	4.59965	0.000202357	1.26473	0.16172	-0.159763	2.99459	0.23677701960102157
878	D1-1	4.79997	0.000273558	1.70974	0.20221	-0.117214	5.28228	0.3089522383520301
879	D1-1	4.99996	0.000368836	2.30523	0.187863	-0.0290751	6.89241	0.29899012246066553
880	D1-1	5.19997	0.000472292	2.95183	0.191551	0.0376744	9.35891	0.31705450517136824
881	D1-1	5.39994	0.000603162	3.76976	0.196555	0.0576618	12.7361	0.33784909384151773
882	D1-1	5.59993	0.000753863	4.71164	0.193255	0.0989736	16.2307	0.34448090261564973
883	D1-1	5.79998	0.000937495	5.85934	0.189712	0.0880475	20.522	0.35024422545884004
884	D1-1	5.99997	0.00116233	7.26456	0.178353	0.0925624	24.7452	0.34062902639664344
885	D1-1	6.20004	0.00138147	8.63419	0.180336	0.0972165	30.729	0.355899047855097
886	D1-1	6.40005	0.00166789	10.4243	0.174531	0.105077	37.0641	0.3555548094356456
887	D1-1	6.6	0.00195787	12.2367	0.169583	0.120412	43.5953	0.35626680395858357
888	D1-1	6.79997	0.00229625	14.3516	0.165897	0.107536	51.5342	0.3590833077844979
889	D1-1	6.9999	0.00266154	16.6346	0.161463	0.119364	59.8452	0.3597633847522633
890	D1-1	7.1999	0.00306517	19.1573	0.156652	0.118913	68.7776	0.35901510129297975
891	D1-1	7.39991	0.00350598	21.9124	0.151748	0.124287	78.3228	0.35743597232617147
892	D1-1	7.59992	0.00397858	24.8661	0.148493	0.12475	89.3251	0.35922440591809734
893	D1-1	7.7999	0.0044951	28.0944	0.143388	0.124775	100.017	0.3560033316248078
894	D1-1	7.99989	0.00505609	31.6006	0.140676	0.124405	113.2	0.3582210464358272
895	D1-1	8.19979	0.00565912	35.3695	0.136095	0.126047	125.638	0.35521565190347615
896	D1-1	8.39986	0.00631619	39.4762	0.132003	0.127291	139.329	0.35294430568291785
897	D1-1	8.59982	0.00702119	43.8824	0.12886	0.128093	154.792	0.3527427852624287
898	D1-1	8.79986	0.00778122	48.6326	0.124931	0.124918	170.185	0.34994016359396785
899	D1-1	8.99986	0.00859529	53.7206	0.121398	0.127606	186.826	0.3477734798196595
900	D1-1	9.19977	0.00946793	59.1746	0.117819	0.127368	204.164	0.3450196537027711
901	D1-1	9.39982	0.0104119	65.0744	0.115963	0.127556	225.788	0.346969007781862
902	D1-1	9.60011	0.0114222	71.3888	0.111806	0.12579	243.906	0.34165863552826214
903	D1-1	9.80013	0.0124846	78.0288	0.10956	0.127855	266.679	0.34176996186023617
904	D1-1	10.0002	0.0136178	85.1112	0.106128	0.125116	287.524	0.33782157929861173
905	D1-1	10.2002	0.0148247	92.6544	0.103214	0.125514	310.502	0.3351184617244297
906	D1-1	10.4001	0.0161112	100.695	0.100255	0.123812	334.195	0.3318883757882715
907	D1-1	10.6001	0.017472	109.2	0.0975944	0.124768	359.59	0.32929487179487177
908	D1-1	10.8001	0.018907	118.169	0.0949608	0.124215	385.767	0.3264536384330916
909	D1-1	10.933	0.0200003	125.002	0.0925672	0.121418	402.683	0.3221412457400682
910	D2-1	-0.99997	-6.69735e-07	-0.00418584	-24.8414	5.6997	-0.330976	7.90703896947805
911	D2-1	-0.799994	-4.5745e-07	-0.00285906	-17.7464	18.0899	-0.129203	4.519072702216812
912	D2-1	-0.599977	-3.05995e-07	-0.00191247	47.3928	-32.2046	0.173098	-9.051017793743169
913	D2-1	-0.399964	-1.40437e-07	-0.000877731	-204.492	130.775	-0.228512	26.034400061066542
914	D2-1	-0.20001	-4.78034e-08	-0.000298771	-4213.83	308.153	-0.801527	268.2746986822684
915	D2-1	5.11646e-05	2.09924e-08	0.000131203	-15076600.0	-1069.47	-0.322155	-245.53935504523525
916	D2-1	0.200033	8.13621e-08	0.000508513	-400.235	-186.02	-0.129589	-25.48391093246387
917	D2-1	0.399971	2.19781e-07	0.00137363	-329.18	-103.171	-0.575681	-41.90946615900934
918	D2-1	0.599976	4.13168e-07	0.0025823	-35.0107	-12.7195	-0.17266	-6.686287418193084
919	D2-1	0.799987	6.61074e-07	0.00413171	-50.3319	-17.6783	-0.529549	-12.816703011586004
920	D2-1	0.999989	9.8205e-07	0.00613781	-47.8284	-15.2417	-0.934426	-15.22409458748316
921	D2-1	1.19999	1.43637e-06	0.00897731	-19.1298	-5.41627	-0.65597	-7.306977257107084
922	D2-1	1.39999	2.0342e-06	0.0127137	-14.8778	3.83007	-0.842922	-6.630029023808961
923	D2-1	1.6	2.73463e-06	0.0170914	-1.09953	-0.177632	-0.0957099	-0.559988649262202
924	D2-1	1.79998	3.57911e-06	0.0223694	-4.10763	-4.54205	-0.526458	-2.3534739420815933
925	D2-1	1.99997	4.43906e-06	0.0277441	1.14593	-0.926793	0.202396	0.7295100579943122
926	D2-1	2.19999	5.73317e-06	0.0358323	-0.965853	1.61299	-0.242358	-0.6763674115253556
927	D2-1	2.39989	7.084e-06	0.044275	-1.01825	-1.5281	-0.344394	-0.7778520609824957
928	D2-1	2.59985	8.90609e-06	0.0556631	-0.0248078	0.775332	-0.0114276	-0.020529938145737482
929	D2-1	2.79985	1.14671e-05	0.0716694	-0.658779	-0.162953	-0.420783	-0.587116677410443
930	D2-1	2.99984	1.60702e-05	0.100439	0.177551	0.316506	0.170284	0.1695397206264499
931	D2-1	3.19985	2.30162e-05	0.143851	0.184765	0.46871	0.270715	0.18819125344975007
932	D2-1	3.39978	3.37566e-05	0.210979	0.388606	0.460645	0.887256	0.4205423288573744
933	D2-1	3.59978	5.10117e-05	0.318823	0.568926	-0.0537032	2.07841	0.651900897990421
934	D2-1	3.79977	7.49726e-05	0.468579	0.543636	0.357789	3.08105	0.6575305338053988
935	D2-1	3.99975	0.000106851	0.667819	0.53681	0.336834	4.56418	0.683445664169483
936	D2-1	4.19973	0.000149695	0.935594	0.501867	0.321723	6.27693	0.6709031909140075
937	D2-1	4.39969	0.000203455	1.27159	0.505735	0.206333	9.00623	0.7082652427276088
938	D2-1	4.59966	0.000273516	1.70948	0.45861	0.350119	11.4784	0.6714556473313522
939	D2-1	4.80003	0.000363734	2.27334	0.451103	0.22563	15.6687	0.689236981709731
940	D2-1	5.00003	0.000470724	2.94202	0.420899	0.228223	19.7082	0.6698866765011795
941	D2-1	5.20002	0.000604412	3.77758	0.406831	0.264956	25.4379	0.6733914304925375
942	D2-1	5.39998	0.000756152	4.72595	0.377839	0.217344	30.6929	0.6494546070102307
943	D2-1	5.59995	0.000937518	5.85949	0.363726	0.232852	37.9899	0.648348235085306
944	D2-1	5.79996	0.00115157	7.19731	0.341602	0.227234	45.3906	0.6306606218156505
945	D2-1	6.00001	0.00139667	8.72919	0.321202	0.211768	53.5494	0.6134521072401907
946	D2-1	6.20002	0.00165433	10.3396	0.309155	0.205427	63.0844	0.6101241827536849
947	D2-1	6.40006	0.00194914	12.1821	0.295249	0.206742	73.2732	0.6014825030167212
948	D2-1	6.60003	0.00227573	14.2233	0.280209	0.211147	83.7295	0.5886784360872653
949	D2-1	6.79996	0.00263508	16.4693	0.268394	0.204438	95.6758	0.5809342230695901
950	D2-1	6.99998	0.00301257	18.8286	0.258357	0.199178	108.389	0.5756614936851385
951	D2-1	7.19993	0.00341935	21.3709	0.247529	0.193831	121.235	0.5672901000893739
952	D2-1	7.39996	0.00387585	24.2241	0.235149	0.192775	134.174	0.5538864188968837
953	D2-1	7.59994	0.00442677	27.6673	0.219564	0.183299	146.957	0.5311577204859166
954	D2-1	7.79995	0.00486528	30.408	0.216761	0.191977	163.648	0.5381741646935017
955	D2-1	7.99993	0.00539966	33.7479	0.209067	0.189624	179.667	0.5323797925204234
956	D2-1	8.19984	0.00597285	37.3303	0.200904	0.186734	195.752	0.5243783200242162
957	D2-1	8.39992	0.00659461	41.2163	0.19336	0.186868	213.088	0.5169993424931398
958	D2-1	8.59989	0.00716438	44.7774	0.190174	0.190204	233.106	0.5205885111685806
959	D2-1	8.79984	0.0078743	49.2144	0.181567	0.18301	250.295	0.5085808218732729
960	D2-1	8.9999	0.008622	53.8875	0.175488	0.182024	270.909	0.5027306889352818
961	D2-1	9.1998	0.00939953	58.7471	0.169719	0.181759	291.974	0.4970015541192671
962	D2-1	9.39986	0.0102358	63.9737	0.164796	0.180344	315.442	0.4930807503708555
963	D2-1	9.60015	0.0111056	69.41	0.158851	0.176519	336.93	0.48541996830427897
