Repository: owen-melville/bsubpc-oled-data

# bsubpc-oled-data
<h1> Data and Code for: Studying the Influence of Axial Substituent on Hyperfluorescence in Organic Light-Emitting Diodes Using Boron Subphthalocyanines as Fluorescent Emitters </h1>

All Programs and Data collected by Owen Alfred Melville, PhD as a part of his postdoctoral fellowship with Professor Timothy Bender at the University of Toronto.

<h2>Folder Breakdown:</h2>
- <b> Raw OLED Data: </b> Raw data collected from the OLEDs during characterization. This includes optoelectronic data as a function of Voltage and full spectra has a function of wavelength.

- <b> IC6 Evaporation Logs: </b> Raw data collected during the deposition of the OLEDs from the IC6 which controls the deposition of the thin films.
  
- <b> Offline Spreadsheets: </b> Summary deposition and electro-optical data for each device, labelling for each device index (eg OLED-001 corresponds to what materials).
  
- <b> Python: </b> Python programs and corresponding batch files used to analyze the raw data.
  
- <b> Output Data: </b> Contains analytical outputs for each deposition run and device. This includes a large number of graphs and visualizations.


<i>For any questions on the Python programs or data herein, please contact Owen Melville (owen.melville@utoronto.ca) </i>

<h1>Output Data Readme</h1>

This folder contains all the results of the automated analysis in the <b>Python</b> folder. There are two sorts of folders: Deposition output folders and OLED output folders. Deposition output folders contain the results of analysis of the deposition runs (from the IC6) and end in the suffix <b>-L#</b> where # ranges between 1 and 6 representing the different layers in a single OLED. OLED output folders contain the analytical results of the optoelectronic data in the <b>Raw OLED Data</b> folder and do not contain this suffix (eg OLED-033). 

<h2>1. Deposition Output Folders</h2>

<b>Deposition Graphs:</b>

These graphs show the input power, deposition rate, and total thickness as a function of time. The shutter was open only between two zeroes in the thickness data, which can be seen below as between 500s and 700s, approximately. This is how the thickness of the layer is calculated. 
<b> Composition Graphs: </b>

These graphs show the distribution of composition (by rate) within different thickness bins in each emissive layer. You will only see these in devices with a Host and one or more Dopant (typically <b>-L3</b>)
<b> Condensed Data: </b> 

This takes the IC6 readings, which contains excessive information, and parses it into a smaller set of more useful data. 

<h2>2. OLED Output Folders</h2>

<b>Visual Chart:</b>

This chart summarizes the performance of each pixel. Pixels that were short circuited or open circuit or were untestable (often A5 due to the testing setup) are greyed out. The color displayed is an approximation of the color of the device by converting the spectra into RGB, but it is not a true representation of the color. 
<b>Average Spectra:</b>

This graph shows the shape of the emission at a specified luminance, averaged across pixels. The blurring of the line represents pixel-to-pixel variation.
<b> Energy Diagram: </b>

This diagram shows the energy levels of the materials in the device.
<b> CIE Plot: </b>

This plot shows the CIE coordinates of the pixels. The color rendered is not exactly accurate. 
<b> Raw Data Folder </b>:

This folder actually contains condensed or calculated output data that was saved for convenience. 

<b> Parameter Graphs Folder </b>:

This folder contains many graphs that correlate one parameter (eg Voltage) against another (eg Luminant Intensity). Sometimes the data shows dots, which is the set of points, other times it shows a blurred line, which is to simplify the depiction of the data while still showing the variation.
<b> Deconvolution Folder/ Sample Deconvoluted Spectra </b>

This spectra shows how well the program was able to break apart the composite emission into its 2 components visually.
<b> Deconvolution Folder/ Deconvolution Error </b>

This graph shows the R^2 accuracy of the spectral deconvolution as a function of voltage.
<b> Deconvolution Folder/ Deconvolution Graph </b>

This graph shows how the two contributions (eg flurorescent dopant and TADF assistant) vary as a function of voltage. 
<b> Deconvolution Folder/ Hyperfluorescence Graph </b>

This graph compares the set of OLEDs with FD-only, TD-only, and TD+FD to visualize the role of the TD in boosting the emission of the FD (Hyperfluorescence).
<b> Deconvolution Folder / FD Tradeoff </b>

Often, color purity and current efficiency come at each other's expense within a set of OLED pixels. This graph attempts to visualize that. 
<b> Correlations Folder </b>

File: Output Data/OLED-017/Raw Data/OLED-017_all_optoelectronic.csv (part 1 of 2)
	Pixel	Voltage(V)	Current(A)	J(mA/cm2)	PE(lm/W)	EQE(%)	L(cd/m2)	CE(cd/A)
0	A1-1	-0.999975	-2.18182e-06	-0.0136364	2.91313	-2.02329	0.126444	-0.9272535273239271
1	A1-1	-0.799991	-1.56333e-06	-0.00977081	-4.55122	-8.85176	-0.113238	1.158941786811943
2	A1-1	-0.599968	-1.00784e-06	-0.006299	12.535	-16.6974	0.15079	-2.3938720431814575
3	A1-1	-0.399957	-5.54636e-07	-0.00346647	-3.93556	-1.30454	-0.0173683	0.5010370780650055
4	A1-1	-0.200011	-2.366e-07	-0.00147875	-601.237	-8.02198	-0.566036	38.278005071851226
5	A1-1	3.829e-05	6.27458e-10	3.92161e-06	-837731000.0	-18389.7	-0.40041	-10210.347280836188
6	A1-1	0.200025	2.49907e-07	0.00156192	149.924	40.4879	0.149095	9.545623335382093
7	A1-1	0.399971	5.88471e-07	0.00367794	0.933441	26.7463	0.0043709	0.11884098163645954
8	A1-1	0.599965	1.03672e-06	0.0064795	-14.897	-2.71045	-0.184338	-2.8449417393317384
9	A1-1	0.79998	1.62183e-06	0.0101364	-5.44855	3.39236	-0.140636	-1.387435381397735
10	A1-1	0.999979	2.3179e-06	0.0144869	-14.1181	-3.48075	-0.651017	-4.4938323588897555
11	A1-1	1.19999	3.03678e-06	0.0189799	-6.6408	-4.32214	-0.481439	-2.536572900805589
12	A1-1	1.39999	3.80625e-06	0.0237891	4.57378	3.15432	0.484873	2.0382149808105394
13	A1-1	1.59999	4.62592e-06	0.028912	1.26699	-2.60945	0.18656	0.6452684006640841
14	A1-1	1.79998	5.46219e-06	0.0341387	3.39687	-2.30997	0.664421	1.9462398978285642
15	A1-1	1.99996	6.54134e-06	0.0408834	-0.14527	-0.747686	-0.0378089	-0.09247983289061086
16	A1-1	2.19995	7.41688e-06	0.0463555	-0.865037	-1.14575	-0.280801	-0.605755519841227
17	A1-1	2.39985	9.2558e-06	0.0578487	0.324562	0.817916	0.143425	0.24793124132435124
18	A1-1	2.59979	1.40635e-05	0.0878969	0.800766	0.106303	0.582461	0.662663870967008
19	A1-1	2.79981	3.14979e-05	0.196862	0.615398	0.549887	1.07968	0.5484451036766872
20	A1-1	2.99975	7.81319e-05	0.488324	0.8703	0.424485	4.058	0.8310056437938746
21	A1-1	3.19976	0.000168808	1.05505	0.985565	0.375556	10.5907	1.003810245959907
22	A1-1	3.39973	0.000322888	2.01805	0.916971	0.364862	20.0254	0.9923143628750527
23	A1-1	3.59976	0.000552903	3.45564	0.86568	0.337904	34.2776	0.9919320299568243
24	A1-1	3.79971	0.000839877	5.24923	0.827526	0.357092	52.5386	1.0008820341269102
25	A1-1	3.99966	0.0011998	7.49875	0.789488	0.362797	75.3716	1.0051221870311717
26	A1-1	4.19975	0.00161734	10.1084	0.735696	0.346524	99.4154	0.9834929365676072
27	A1-1	4.39972	0.00208812	13.0508	0.691611	0.322345	126.407	0.9685766389799859
28	A1-1	4.59972	0.00261182	16.3239	0.647211	0.332285	154.686	0.9476044327642293
29	A1-1	4.80003	0.00318126	19.8829	0.61219	0.328377	185.977	0.9353615418273995
30	A1-1	5.00004	0.00379663	23.7289	0.578913	0.327527	218.633	0.921378572120916
31	A1-1	5.20004	0.00445658	27.8536	0.547281	0.318832	252.318	0.9058721314300486
32	A1-1	5.39999	0.00515279	32.2049	0.520215	0.31434	287.971	0.8941838043279129
33	A1-1	5.59996	0.00591155	36.9472	0.492428	0.307822	324.309	0.8777634029100987
34	A1-1	5.80004	0.00672725	42.0453	0.467357	0.300153	362.783	0.8628384147574165
35	A1-1	5.99999	0.00758885	47.4303	0.444203	0.296485	402.381	0.8483627554537921
36	A1-1	6.20003	0.00852139	53.2587	0.42158	0.290213	443.113	0.8320011566185432
37	A1-1	6.40001	0.00950902	59.4314	0.401363	0.287484	485.942	0.8176519482966917
38	A1-1	6.59998	0.0105514	65.9463	0.384718	0.282453	532.998	0.8082303328617376
39	A1-1	6.79997	0.0116591	72.8694	0.364791	0.275016	575.369	0.7895893200712508
40	A1-1	6.99992	0.0128198	80.1237	0.348264	0.271455	621.747	0.7759838849179456
41	A1-1	7.19995	0.0140431	87.7694	0.332801	0.268126	669.432	0.7627168466458698
42	A1-1	7.39995	0.0153246	95.7788	0.318444	0.263502	718.424	0.7500866580078263
43	A1-1	7.59989	0.0166692	104.183	0.304419	0.258427	767.226	0.7364214891105074
44	A1-1	7.79994	0.0180738	112.961	0.292582	0.254398	820.575	0.726423278830747
45	A1-1	7.99983	0.0195423	122.139	0.280139	0.251197	871.286	0.7133560942860184
46	A1-1	8.03551	0.0200007	125.004	0.276144	0.248514	882.927	0.7063189977920706
47	A2-1	-0.999959	-6.06077e-07	-0.00378798	98.1316	-27.8351	1.18318	-31.235117397663135
48	A2-1	-0.799991	-3.76572e-07	-0.00235358	79.0196	39.1048	0.473585	-20.121899404311726
49	A2-1	-0.599972	-2.02623e-07	-0.00126639	69.5497	-31.0475	0.168207	-13.282401156041976
50	A2-1	-0.399962	-8.93986e-08	-0.000558741	883.795	-104.819	0.628682	-112.5176065475775
51	A2-1	-0.199988	1.11307e-09	6.95669e-06	91953.8	-13950.1	0.407217	5853.602790982493
52	A2-1	5.29528e-05	3.34611e-08	0.000209132	7641070.0	-640.38	0.269348	128.79329801273838
53	A2-1	0.200041	5.95975e-08	0.000372484	199.043	-49.9844	0.0472089	12.674074591123375
54	A2-1	0.399966	8.36041e-08	0.000522526	-205.893	-108.671	-0.136969	-26.212858307529196
55	A2-1	0.599967	1.66261e-07	0.00103913	15.2496	-68.9173	0.0302626	2.9123016369462915
56	A2-1	0.799974	3.15973e-07	0.00197483	-69.3151	-20.8397	-0.348565	-17.650380032711677
57	A2-1	0.99998	4.96998e-07	0.00310624	44.0538	-36.3124	0.435572	14.022483774595653
58	A2-1	1.19999	7.42421e-07	0.00464013	-13.5468	-19.1371	-0.240101	-5.174445543551582
59	A2-1	1.4	1.04983e-06	0.00656144	-3.96353	-18.8945	-0.115894	-1.7662891072691358
60	A2-1	1.6	1.51017e-06	0.00943856	1.12468	-12.6421	0.0540638	0.5727971215948195
61	A2-1	1.79998	2.16681e-06	0.0135426	-0.990496	3.94645	-0.0768548	-0.567504024338015
62	A2-1	1.99997	2.97523e-06	0.0185952	1.07781	-0.691325	0.12759	0.6861448115642748
63	A2-1	2.19992	4.45563e-06	0.0278477	3.25117	-1.80034	0.633996	2.2766548045260473
64	A2-1	2.39993	5.77118e-06	0.0360699	1.32335	1.28804	0.364642	1.0109315523469706
65	A2-1	2.59989	1.12321e-05	0.0702006	0.610606	-1.0795	0.354738	0.5053204673464329
66	A2-1	2.79988	2.97046e-05	0.185654	1.30855	-0.111749	2.16512	1.1662124166460188
67	A2-1	2.99978	7.80566e-05	0.487854	1.07184	0.418037	4.99299	1.0234598875893197
68	A2-1	3.19985	0.000165275	1.03297	1.1474	0.372211	12.072	1.1686689836103663
69	A2-1	3.39976	0.000307949	1.92468	1.0742	0.423309	22.3739	1.1624737618721033
70	A2-1	3.59977	0.000519219	3.24512	1.00783	0.411354	37.4752	1.1548170791835124
71	A2-1	3.79973	0.000801089	5.00681	0.954007	0.399915	57.7717	1.1538624393575951
72	A2-1	3.99974	0.00114211	7.13819	0.887475	0.386241	80.654	1.1298942729179244
73	A2-1	4.19977	0.00154179	9.63619	0.820977	0.383499	105.758	1.0975084551051817
74	A2-1	4.39973	0.00199059	12.4412	0.774594	0.383104	134.962	1.0847988939973634
75	A2-1	4.59967	0.00248412	15.5257	0.723827	0.372678	164.537	1.0597718621382612
76	A2-1	4.80005	0.00302513	18.9071	0.678103	0.36528	195.892	1.0360763945819296
77	A2-1	5.00001	0.00361605	22.6003	0.641608	0.35822	230.784	1.0211545864435427
78	A2-1	5.2	0.00426525	26.6578	0.599583	0.34889	264.562	0.9924374854639166
79	A2-1	5.40003	0.00495027	30.9392	0.562622	0.34213	299.207	0.9670805967833687
80	A2-1	5.6	0.00567943	35.4964	0.535054	0.334965	338.548	0.9537530566479981
81	A2-1	5.80003	0.00644013	40.2508	0.505742	0.323324	375.823	0.9337031810547864
82	A2-1	5.99997	0.00726725	45.4203	0.481428	0.320074	417.62	0.9194567186918625
83	A2-1	6.20003	0.00814986	50.9366	0.454279	0.31202	456.664	0.8965341228114951
84	A2-1	6.40004	0.00908552	56.7845	0.434523	0.310021	502.662	0.885209872412366
85	A2-1	6.60007	0.010084	63.025	0.413196	0.302309	547.101	0.8680698135660453
86	A2-1	6.80005	0.0111415	69.6344	0.391793	0.29622	590.53	0.848043495743483
87	A2-1	6.99995	0.0122522	76.5763	0.374733	0.292656	639.384	0.8349632980439118
88	A2-1	7.19996	0.0134175	83.8594	0.356476	0.286262	685.112	0.8169769876722228
89	A2-1	7.39997	0.014652	91.575	0.341432	0.280892	736.48	0.8042369642369642
90	A2-1	7.59991	0.0159392	99.62	0.325563	0.274807	784.585	0.7875777956233688
91	A2-1	7.79991	0.0172956	108.097	0.312388	0.27208	838.396	0.7755959924882282
92	A2-1	7.99988	0.0187075	116.922	0.29776	0.265048	886.534	0.7582268520894272
93	A2-1	8.17067	0.0200005	125.003	0.286315	0.260916	930.835	0.7446501283969185
94	A3-1	-0.999973	-4.2034e-08	-0.000262712	168.888	-131.163	0.141227	-53.75734644782118
95	A3-1	-0.799963	1.1963e-08	7.47687e-05	-23.6865	1002.17	-0.00450962	-6.031427589352229
96	A3-1	-0.599941	2.58502e-08	0.000161564	1690.13	42.1755	0.521461	322.758163947414
97	A3-1	-0.399933	2.7868e-08	0.000174175	-2411.64	-585.645	-0.534732	-307.00846849433043
98	A3-1	-0.199984	3.3629e-08	0.000210181	-3184.15	-868.182	-0.426023	-202.69339283760186
99	A3-1	6.84023e-05	4.01723e-08	0.000251077	-1399900.0	-474.634	-0.0765289	-30.48025107835445
100	A3-1	0.200061	4.01561e-08	0.000250976	1344.64	-217.32	0.214906	85.62810786688769
101	A3-1	0.400006	4.00998e-08	0.000250624	1068.41	822.616	0.340939	136.03605400919304
102	A3-1	0.600006	4.39044e-08	0.000274402	488.562	162.827	0.256043	93.30945109729522
103	A3-1	0.80001	4.77652e-08	0.000298533	318.579	575.249	0.242189	81.12637463864965
104	A3-1	1.00001	6.16243e-08	0.000385152	303.513	-101.902	0.372104	96.61224659355267
105	A3-1	1.20001	8.27846e-08	0.000517404	-60.2359	-53.9438	-0.119047	-23.008519454816742
106	A3-1	1.4	8.45979e-08	0.000528737	72.4473	50.1855	0.170703	32.285049088677354
107	A3-1	1.60001	1.33111e-07	0.000831944	114.794	136.682	0.486393	58.46463223486196
108	A3-1	1.79998	1.98352e-07	0.0012397	-23.9348	-36.3271	-0.170006	-13.713479067516335
109	A3-1	1.99997	2.92211e-07	0.00182632	-5.10985	5.41991	-0.0594098	-3.25297866748434
110	A3-1	2.2	4.11845e-07	0.00257403	-12.5305	-13.9684	-0.225868	-8.774878303671674
111	A3-1	2.39995	1.29281e-06	0.00808006	4.73165	-21.654	0.292065	3.6146390002054445
112	A3-1	2.59992	4.59898e-06	0.0287436	0.151545	-1.74225	0.036049	0.12541574472230338
113	A3-1	2.79972	1.90061e-05	0.118788	1.43962	0.296305	1.52401	1.282966292891538
114	A3-1	2.9998	5.87259e-05	0.367037	1.42583	0.174499	4.99712	1.3614758185142097
115	A3-1	3.19989	0.000137911	0.861944	1.30643	0.462711	11.4696	1.3306664934148853
116	A3-1	3.39981	0.000270652	1.69158	1.20252	0.428513	22.0134	1.3013513992835102
117	A3-1	3.59984	0.000464862	2.90539	1.1507	0.501863	38.3088	1.3185424332017388
118	A3-1	3.7998	0.000725958	4.53724	1.07008	0.433482	58.7246	1.2942802232194022
119	A3-1	3.99974	0.0010505	6.56562	0.99536	0.464764	83.2029	1.267251226845294
120	A3-1	4.19975	0.00143224	8.9515	0.912032	0.432778	109.139	1.2192258280735073
121	A3-1	4.39976	0.00186352	11.647	0.867059	0.419448	141.43	1.2143041126470338
122	A3-1	4.59969	0.00234213	14.6383	0.8054	0.408719	172.616	1.179207968138377
123	A3-1	4.80003	0.00286491	17.9057	0.758663	0.406975	207.555	1.159156022942415
124	A3-1	4.99998	0.00343138	21.4461	0.707214	0.393308	241.389	1.125561290864073
125	A3-1	5.19996	0.00403699	25.2312	0.6688	0.387102	279.309	1.1069984780747646
126	A3-1	5.39996	0.00468467	29.2792	0.62766	0.380466	315.882	1.0788614443017568
127	A3-1	5.59994	0.00538458	33.6536	0.595593	0.370592	357.285	1.0616546223880954
128	A3-1	5.79997	0.00613571	38.3482	0.56153	0.36482	397.552	1.036690118441022
129	A3-1	5.99995	0.00693993	43.3746	0.533363	0.356178	441.831	1.0186399413481624
130	A3-1	6.2	0.00779974	48.7484	0.502432	0.350671	483.37	0.9915607486604688
131	A3-1	6.40007	0.00871314	54.4571	0.478855	0.341816	531.244	0.9755275253364577
132	A3-1	6.59996	0.00969045	60.5653	0.453621	0.331371	577.177	0.9529829787023262
133	A3-1	6.79997	0.0107317	67.0731	0.432151	0.328229	627.395	0.9353898955020716
134	A3-1	6.99998	0.0118251	73.9069	0.411471	0.321718	677.596	0.9168237336432729
135	A3-1	7.19993	0.0129793	81.1206	0.390376	0.312893	725.759	0.8946667061141067
136	A3-1	7.39996	0.014185	88.6562	0.374069	0.308051	781.161	0.8811126576595883
137	A3-1	7.59991	0.0154638	96.6487	0.356293	0.300285	833.034	0.8619195084879567
138	A3-1	7.79992	0.0167948	104.967	0.341818	0.297538	890.819	0.8486657711471224
139	A3-1	7.9999	0.018197	113.731	0.326168	0.29024	944.617	0.83057126025446
140	A3-1	8.19981	0.0196524	122.828	0.313442	0.285477	1004.86	0.8181033640537988
141	A4-1	-0.999957	-3.99596e-07	-0.00249747	50.7706	-21.2277	0.403594	-16.16011403540383
142	A4-1	-0.799989	-2.73944e-07	-0.00171215	99.1489	-3.58969	0.432279	-25.247729462955935
143	A4-1	-0.59997	-1.81362e-07	-0.00113351	307.538	-3.45019	0.66574	-58.73260932854585
144	A4-1	-0.399953	-1.13368e-07	-0.00070855	25.0236	-138.677	0.0225724	-3.1857173099992946
145	A4-1	-0.200005	-5.49563e-08	-0.000343477	1493.41	-337.819	0.326563	-95.0756528093584
146	A4-1	5.7745e-05	2.42355e-08	0.000151472	-8272840.0	-1044.42	-0.23033	-152.06110700327454
147	A4-1	0.20004	7.74419e-08	0.000484012	-1580.14	-328.852	-0.486988	-100.6148607885755
148	A4-1	0.39998	1.4848e-07	0.000928	-128.495	-166.43	-0.151817	-16.35959051724138
149	A4-1	0.599975	2.5976e-07	0.0016235	258.62	-82.193	0.80186	49.390822297505395
150	A4-1	0.799984	4.20072e-07	0.00262545	77.0387	-23.9933	0.515044	19.617360833380943
151	A4-1	0.999988	6.26392e-07	0.00391495	47.5177	-4.69386	0.592143	15.125174012439492
152	A4-1	1.2	8.39607e-07	0.00524754	-2.76322	-3.11388	-0.0553863	-1.0554717067425878
153	A4-1	1.4	1.16261e-06	0.00726631	7.62975	-5.92335	0.24706	3.400075141302807
154	A4-1	1.6	1.60398e-06	0.0100249	-2.78049	-9.15592	-0.141961	-1.4160839509621046
155	A4-1	1.79999	2.05454e-06	0.0128409	12.1494	-5.60011	0.893859	6.961030768871341
156	A4-1	1.99998	2.56442e-06	0.0160276	5.7083	-4.69928	0.58244	3.63398138211585
157	A4-1	2.20003	3.20101e-06	0.0200063	4.15739	-9.24522	0.582461	2.9113879128074656
158	A4-1	2.39999	4.19741e-06	0.0262338	3.54999	2.63705	0.711456	2.7119822519040317
159	A4-1	2.59992	7.53011e-06	0.0470632	2.38164	-1.81572	0.927613	1.9709943225280049
160	A4-1	2.79978	2.04722e-05	0.127951	1.64097	0.213182	1.8712	1.4624348383365506
161	A4-1	2.99986	5.58632e-05	0.349145	1.50144	0.522134	5.00571	1.4337051941170573
162	A4-1	3.19993	0.000126633	0.791456	1.39332	0.405376	11.2323	1.419194497230421
163	A4-1	3.39988	0.000246809	1.54256	1.23561	0.380016	20.627	1.3371927185976558
164	A4-1	3.59985	0.000424283	2.65177	1.18701	0.448791	36.0683	1.3601594406754733
165	A4-1	3.79986	0.000668185	4.17616	1.08617	0.457908	54.8644	1.313752346653385
166	A4-1	3.9998	0.000977358	6.10849	1.01749	0.482509	79.1317	1.2954379887664547
167	A4-1	4.19975	0.00134841	8.42756	0.969573	0.441066	109.234	1.2961521484273029
168	A4-1	4.3999	0.00176448	11.028	0.897217	0.431137	138.576	1.2565832426550598
169	A4-1	4.59975	0.00221808	13.863	0.841803	0.430042	170.865	1.2325254273966675
170	A4-1	4.80011	0.00270753	16.9221	0.788255	0.419036	203.808	1.2043895261226443
171	A4-1	5.00005	0.00323101	20.1938	0.744607	0.411624	239.315	1.1850914637165864
172	A4-1	5.20011	0.00379704	23.7315	0.702075	0.405016	275.786	1.1621094326106651
173	A4-1	5.40009	0.00440988	27.5617	0.66192	0.398717	313.591	1.1377781486628185
174	A4-1	5.6001	0.00507099	31.6937	0.623363	0.383542	352.176	1.1111861347838845
175	A4-1	5.80016	0.00578274	36.1421	0.589373	0.380526	393.273	1.0881299094407908
176	A4-1	6.00012	0.00654258	40.8911	0.557612	0.37029	435.483	1.0649823555737066
177	A4-1	6.20015	0.00735002	45.9376	0.529622	0.363502	480.161	1.0452461600083591
178	A4-1	6.40012	0.00822586	51.4116	0.502647	0.356309	526.457	1.0240043103112915
179	A4-1	6.60008	0.00914545	57.1591	0.477484	0.350252	573.381	1.003131609839903
180	A4-1	6.80006	0.0101313	63.3206	0.456821	0.343197	626.115	0.9888014327091026
181	A4-1	7.00004	0.0111712	69.82	0.433019	0.334929	673.655	0.9648453165282154
182	A4-1	7.20002	0.0122531	76.5819	0.413365	0.329696	725.51	0.9473648473072618
183	A4-1	7.40006	0.013405	83.7812	0.394456	0.322295	778.45	0.929146395611426
184	A4-1	7.60004	0.0146142	91.3388	0.377035	0.316371	833.111	0.9121107349779063
185	A4-1	7.80003	0.0158821	99.2631	0.360387	0.310879	888.184	0.8947776162541772
186	A4-1	7.99995	0.0172122	107.576	0.344886	0.304511	944.778	0.8782423588904589
187	A4-1	8.19993	0.0186027	116.267	0.330484	0.299337	1002.92	0.8626007379566
188	A4-1	8.39123	0.0200007	125.004	0.316184	0.293606	1055.7	0.8445329749448017
189	B1-1	-0.999967	-1.53472e-07	-0.0009592	-58.0702	-223.23	-0.177296	18.4837364470392
190	B1-1	-0.799995	-8.70014e-08	-0.000543759	48.5517	-38.1563	0.0672277	-12.363510305116789
191	B1-1	-0.59994	-1.01396e-08	-6.33725e-05	2334.34	593.378	0.282503	-445.78168764053805
192	B1-1	-0.399925	1.57611e-08	9.85069e-05	1472.5	-124.495	0.18465	187.44879800298253
193	B1-1	-0.199974	2.91729e-08	0.000182331	113.644	-353.489	0.0131896	7.233876850343604
194	B1-1	0.000102997	3.91587e-08	0.000244742	-6633230.0	-700.832	-0.53224	-217.4698253671213
195	B1-1	0.200093	4.34827e-08	0.000271767	-1001.74	-525.788	-0.173394	-63.802448420889945
196	B1-1	0.400049	6.29331e-08	0.000393332	-44.0338	-193.158	-0.0220551	-5.6072478211790555
197	B1-1	0.600035	7.91674e-08	0.000494796	-21.4792	-199.422	-0.0202988	-4.102458386890758
198	B1-1	0.80002	8.78924e-08	0.000549328	-164.266	-461.277	-0.229789	-41.83092797017447
199	B1-1	1.00003	1.54302e-07	0.000964387	-84.7113	-156.898	-0.26005	-26.965315791274662
200	B1-1	1.20004	2.52282e-07	0.00157676	-89.2657	-93.7442	-0.537646	-34.0981506380172
201	B1-1	1.40004	4.28391e-07	0.00267744	-24.1418	-89.9137	-0.288058	-10.758709812358072
202	B1-1	1.60004	9.31682e-07	0.00582301	-7.46298	-15.4044	-0.22133	-3.8009551761030806
203	B1-1	1.80002	1.17131e-06	0.00732069	-3.05509	-3.50994	-0.128145	-1.7504497526872467
204	B1-1	2.00001	1.44443e-06	0.00902769	3.53458	-22.0411	0.20314	2.250188032597486
205	B1-1	2.20036	1.62485e-06	0.0101553	-4.68214	-10.933	-0.333029	-3.2793615156617726
206	B1-1	2.40031	2.48798e-06	0.0155499	1.59174	-5.5689	0.189111	1.216155730905022
207	B1-1	2.60029	6.382e-06	0.0398875	0.295518	-4.59651	0.0975648	0.24459993732372295
208	B1-1	2.80009	2.13402e-05	0.133376	1.04625	0.27881	1.24375	0.9325140954894433
209	B1-1	3.00019	6.2553e-05	0.390956	1.1263	0.43347	4.20516	1.075609531507382
210	B1-1	3.20025	0.000145827	0.911419	1.14379	0.437614	10.6193	1.165139195035434
211	B1-1	3.40025	0.000287461	1.79663	1.03053	0.374719	20.0392	1.1153771227242115
212	B1-1	3.60024	0.000499735	3.12334	0.962886	0.376708	34.4648	1.1034597578233556
213	B1-1	3.80014	0.000789543	4.93464	0.879779	0.340694	52.5145	1.0642012385908597
214	B1-1	4.0001	0.00115474	7.21713	0.833582	0.347997	76.6009	1.0613761980177716
215	B1-1	4.20015	0.00158222	9.88888	0.776207	0.363264	102.622	1.037751494608085
216	B1-1	4.40008	0.00206752	12.922	0.729939	0.366491	132.107	1.022341742764278
217	B1-1	4.60012	0.00259704	16.2315	0.678173	0.344874	161.183	0.9930259064165357
218	B1-1	4.80046	0.00318092	19.8807	0.641272	0.343435	194.809	0.9798900441131349
219	B1-1	5.00041	0.0038161	23.8506	0.597659	0.334492	226.887	0.9512842444215239
220	B1-1	5.20036	0.0045087	28.1794	0.564608	0.324048	263.367	0.9346082599345621
221	B1-1	5.40039	0.0052723	32.9519	0.5267	0.315747	298.345	0.9053954400201507
222	B1-1	5.60036	0.00610345	38.1466	0.499299	0.312665	339.533	0.8900740826181102
223	B1-1	5.80037	0.00700948	43.8092	0.468451	0.303451	378.91	0.864909653680049
224	B1-1	6.00035	0.007983	49.8938	0.445873	0.29896	424.897	0.8516028043564532
225	B1-1	6.20031	0.00904633	56.5396	0.420119	0.288785	468.801	0.8291551408216542
226	B1-1	6.40033	0.0102056	63.785	0.399674	0.284472	519.37	0.8142509994512818
227	B1-1	6.60031	0.0114286	71.4288	0.377955	0.279337	567.189	0.7940620590014112
228	B1-1	6.80025	0.0127513	79.6956	0.360643	0.2731	622.138	0.7806428460291409
229	B1-1	7.00022	0.0141603	88.5019	0.341728	0.26796	673.9	0.76145257898418
230	B1-1	7.20022	0.0156744	97.965	0.326958	0.262032	734.106	0.7493553820241923
231	B1-1	7.40022	0.0172948	108.092	0.310149	0.25654	789.696	0.7305776560707546
232	B1-1	7.60016	0.0190248	118.905	0.297119	0.252091	854.679	0.718791472183676
233	B1-1	7.68359	0.0200008	125.005	0.287395	0.248013	878.659	0.7028990840366386
234	B2-1	-0.999969	-4.21523e-07	-0.00263452	-27.1303	-15.4517	-0.227506	8.635576879279718
235	B2-1	-0.799991	-2.74052e-07	-0.00171283	-90.2748	-43.0711	-0.393745	22.987978958799182
236	B2-1	-0.599967	-1.5154e-07	-0.000947125	121.547	33.4782	0.219852	-23.212564339448328
237	B2-1	-0.399959	-7.52222e-08	-0.000470139	-356.164	128.197	-0.213177	45.34339844173745
238	B2-1	-0.199985	4.49526e-09	2.80954e-05	9086.05	-452.592	0.162501	578.3900567352664
239	B2-1	8.28981e-05	3.1703e-08	0.000198144	-9130080.0	-153.35	-0.477364	-240.91771640826875
240	B2-1	0.200071	6.39015e-08	0.000399384	-2020.9	98.4114	-0.514007	-128.69994791979647
241	B2-1	0.399993	1.02317e-07	0.000639481	-529.953	61.6564	-0.431487	-67.47456140213704
242	B2-1	0.59999	2.19609e-07	0.00137256	-5.25261	-50.6994	-0.0137689	-1.003154689048202
243	B2-1	0.800004	4.10127e-07	0.00256329	-39.4048	-33.4021	-0.257211	-10.034408904181735
244	B2-1	1.0	6.53269e-07	0.00408293	-47.0237	-36.0234	-0.611138	-14.968123381983034
245	B2-1	1.20001	9.43891e-07	0.00589932	-22.381	-22.2811	-0.504331	-8.54896835567489
246	B2-1	1.40001	1.28839e-06	0.00805244	-19.1073	-2.98953	-0.685659	-8.514922185076824
247	B2-1	1.60002	1.73012e-06	0.0108133	-9.5401	-5.59218	-0.525393	-4.858766519008999
248	B2-1	1.79999	2.42294e-06	0.0151434	-7.99132	5.97545	-0.693364	-4.578654727472034
249	B2-1	1.99998	3.19972e-06	0.0199983	-3.86551	-4.50442	-0.492125	-2.4608341709045267
250	B2-1	2.20001	4.0668e-06	0.0254175	-2.92745	-2.58693	-0.521071	-2.0500481951411427
251	B2-1	2.40006	6.29953e-06	0.0393721	-1.61936	-1.3167	-0.487085	-1.237132385623322
252	B2-1	2.59993	9.97387e-06	0.0623367	-0.284116	-0.0461837	-0.146572	-0.23512954647904044
253	B2-1	2.80002	2.5467e-05	0.159169	0.572201	-0.580341	0.811741	0.5099868693024396
254	B2-1	2.99992	6.4204e-05	0.401275	0.945119	0.525452	3.6215	0.9024982867111084
255	B2-1	3.20001	0.000143453	0.896581	1.05071	0.429396	9.59567	1.070251321408774
256	B2-1	3.39996	0.000271657	1.69786	1.00876	0.405228	18.5359	1.0917213433380846
257	B2-1	3.59994	0.000461633	2.88521	0.952199	0.375211	31.4811	1.0911198838212817
258	B2-1	3.79996	0.000735783	4.59864	0.86686	0.340833	48.2179	1.048525216150862
259	B2-1	3.99989	0.00106214	6.63838	0.861142	0.385331	72.7838	1.0964090636570971
260	B2-1	4.19989	0.00146186	9.13663	0.792981	0.377819	96.8582	1.0601085958389471
261	B2-1	4.39985	0.00191818	11.9886	0.740401	0.371696	124.315	1.0369434295914453
262	B2-1	4.59988	0.00241862	15.1164	0.693134	0.360744	153.413	1.0148778809769523
263	B2-1	4.80023	0.00296587	18.5367	0.647968	0.345284	183.526	0.9900683508930932
264	B2-1	5.00014	0.00355587	22.2242	0.609027	0.343368	215.424	0.9693217303659974
265	B2-1	5.2002	0.00420482	26.2801	0.57429	0.336535	249.821	0.950609015947428
266	B2-1	5.40014	0.00490316	30.6447	0.541202	0.328617	285.082	0.9302815821332888
267	B2-1	5.60012	0.00566927	35.4329	0.512487	0.322896	323.696	0.9135464497684357
268	B2-1	5.80017	0.00651065	40.6916	0.483609	0.314325	363.32	0.8928624089492672
269	B2-1	6.00008	0.00741735	46.3584	0.457624	0.308912	405.177	0.8740098881756057
270	B2-1	6.20018	0.00840798	52.5499	0.433437	0.302541	449.523	0.8554212282040499
271	B2-1	6.40016	0.00947979	59.2487	0.410651	0.293924	495.67	0.8365921952717951
272	B2-1	6.60013	0.0106411	66.5069	0.392658	0.289895	548.635	0.8249294434111347
273	B2-1	6.80024	0.0118864	74.29	0.37058	0.284247	595.918	0.8021510297482838
274	B2-1	7.00016	0.0132195	82.6219	0.351924	0.276453	647.891	0.7841637628764286
275	B2-1	7.20016	0.0146469	91.5431	0.335121	0.269649	703.103	0.7680567951052564
276	B2-1	7.40015	0.0161687	101.054	0.319327	0.264832	760.119	0.7521909078314565
277	B2-1	7.60015	0.017784	111.15	0.304612	0.258512	819.085	0.7369185784975258
278	B2-1	7.80008	0.0195102	121.939	0.290686	0.254636	880.064	0.7217247968246419
279	B2-1	7.8232	0.0200004	125.003	0.286588	0.251361	892.094	0.7136580722062671
280	B3-1	-0.999975	-1.43537e-06	-0.00897106	-3.77379	-3.36557	-0.107761	1.201206992261784
281	B3-1	-0.799997	-1.02849e-06	-0.00642806	20.307	12.7781	0.332403	-5.17112472503368
282	B3-1	-0.599968	-6.95998e-07	-0.00434999	50.8092	6.40545	0.422094	-9.70333265133943
283	B3-1	-0.399965	-4.21444e-07	-0.00263402	3.64583	87.103	0.0122261	-0.4641612440300378
284	B3-1	-0.200008	-1.83406e-07	-0.00114629	385.195	110.382	0.281107	-24.52320093519092
285	B3-1	5.86033e-05	1.10623e-09	6.91394e-06	321355000.0	18880.0	0.41446	5994.555926143415
286	B3-1	0.200045	1.86294e-07	0.00116434	19.2246	199.205	0.0142533	1.224152738890702
287	B3-1	0.399995	3.92406e-07	0.00245254	69.8796	95.6686	0.218208	8.89722491784028
288	B3-1	0.599984	6.12734e-07	0.00382959	75.0654	50.1534	0.549011	14.336025527536894
289	B3-1	0.799993	8.78816e-07	0.0054926	3.72816	22.6376	0.0521445	0.9493591377489713
290	B3-1	1.0	1.17274e-06	0.00732963	-7.24305	1.36468	-0.168987	-2.3055324757184197
291	B3-1	1.20001	1.51865e-06	0.00949156	10.5476	-0.456818	0.382407	4.028916216090927
292	B3-1	1.40002	1.88994e-06	0.0118121	10.3659	13.7104	0.545658	4.61948341107847
293	B3-1	1.60002	2.34004e-06	0.0146252	3.57691	7.69045	0.266432	1.8217323523780873
294	B3-1	1.8	2.84282e-06	0.0177676	7.91718	7.4553	0.805977	4.5362176095814855
295	B3-1	1.99999	3.45543e-06	0.0215964	1.62409	11.8092	0.223291	1.0339269507880942
296	B3-1	2.2002	4.18199e-06	0.0261374	2.39872	6.02636	0.439092	1.6799375607367222
297	B3-1	2.40015	5.23713e-06	0.0327321	0.780329	3.09163	0.195137	0.5961640102529321
298	B3-1	2.60007	8.76765e-06	0.0547978	1.55361	2.77467	0.704595	1.2858089193361777
299	B3-1	2.7999	2.17482e-05	0.135926	1.50617	1.86997	1.82461	1.3423553992613628
300	B3-1	2.99995	5.58137e-05	0.348836	1.30515	0.938975	4.34756	1.2463048538568267
301	B3-1	3.2	0.000123844	0.774025	1.15998	0.63811	9.14544	1.1815432318077583
302	B3-1	3.39994	0.000240007	1.50004	1.03133	0.459393	16.7426	1.1161435695048132
303	B3-1	3.59995	0.000432243	2.70152	0.945594	0.453539	29.2725	1.08355666439634
304	B3-1	3.79992	0.000671135	4.19459	0.894246	0.399033	45.3703	1.081638491485461
305	B3-1	3.99986	0.000968129	6.05081	0.864866	0.407981	66.628	1.1011418305978868
306	B3-1	4.19986	0.00134766	8.42288	0.798985	0.395695	89.9671	1.0681275288262448
307	B3-1	4.40003	0.00176179	11.0112	0.743846	0.376035	114.716	1.041811973263586
308	B3-1	4.59985	0.0022321	13.9506	0.701836	0.370827	143.358	1.0276117156251345
309	B3-1	4.80019	0.00274022	17.1264	0.654848	0.356702	171.362	1.000572215994021
310	B3-1	5.00015	0.00329622	20.6014	0.619005	0.3521	202.966	0.9852048889881269
311	B3-1	5.20018	0.00389557	24.3473	0.579527	0.340204	233.557	0.9592726914277968
312	B3-1	5.40011	0.00455689	28.4806	0.549007	0.334307	268.769	0.9436914952634424
313	B3-1	5.60009	0.00527501	32.9688	0.514998	0.324727	302.659	0.918016427652811
314	B3-1	5.80018	0.00606059	37.8787	0.489321	0.317328	342.2	0.9034100959114225
315	B3-1	6.00016	0.00690475	43.1547	0.460793	0.311489	379.793	0.8800733176224143
316	B3-1	6.20014	0.00782404	48.9003	0.439624	0.304511	424.272	0.8676265789780431
317	B3-1	6.40018	0.00881998	55.1249	0.414865	0.298757	465.904	0.8451788574673152
318	B3-1	6.60015	0.00990159	61.8849	0.395479	0.293745	514.176	0.8308585777790706
319	B3-1	6.80016	0.0110786	69.2412	0.375603	0.285128	562.942	0.8130159500413049
320	B3-1	7.00016	0.0123282	77.0512	0.356012	0.278725	611.226	0.7932725252818906
321	B3-1	7.20007	0.0136711	85.4444	0.340369	0.276041	666.531	0.7800756983488677
322	B3-1	7.40008	0.0151013	94.3831	0.323294	0.267185	718.75	0.7615240440290687
323	B3-1	7.60001	0.0166354	103.971	0.309738	0.263984	779.062	0.7493070183031807
324	B3-1	7.79999	0.0182606	114.129	0.294433	0.256209	834.307	0.731021037597806
325	B3-1	7.99915	0.0199961	124.976	0.28044	0.249658	892.399	0.7140562988093715
326	B4-1	-0.999961	-2.17399e-07	-0.00135874	-35.9668	52.4373	-0.155551	11.448179931407038
327	B4-1	-0.799989	-1.35767e-07	-0.000848544	15.3059	-35.5442	0.0330725	-3.8975586416261265
328	B4-1	-0.599973	-7.03324e-08	-0.000439578	-783.388	79.7825	-0.657649	149.609170613634
329	B4-1	-0.399938	-2.78488e-09	-1.74055e-05	21521.3	-1422.99	0.476867	-2739.7489299359395
330	B4-1	-0.199983	1.98574e-08	0.000124109	3958.1	1162.51	0.312703	251.95835918426548
331	B4-1	7.44343e-05	3.53663e-08	0.000221039	-1240910.0	969.381	-0.0649882	-29.401236885798433
332	B4-1	0.200065	4.2451e-08	0.000265319	-492.352	-151.445	-0.0831888	-31.35425657416166
333	B4-1	0.400011	6.51752e-08	0.000407345	-377.548	-161.878	-0.19582	-48.07227288907437
334	B4-1	0.6	9.74812e-08	0.000609257	-723.877	91.4356	-0.8423	-138.2503606852281
335	B4-1	0.799994	1.2827e-07	0.000801687	-123.228	72.4569	-0.251565	-31.37945357726893
336	B4-1	0.999999	2.19967e-07	0.00137479	205.204	17.0914	0.897993	65.31855774336444
337	B4-1	1.2	3.50504e-07	0.00219065	-36.2545	68.5611	-0.303366	-13.848218565266018
338	B4-1	1.40001	5.07175e-07	0.00316984	-5.48921	40.6265	-0.0775405	-2.446196022512177
339	B4-1	1.60001	6.99595e-07	0.00437247	0.307232	21.8132	0.00684173	0.1564728860346669
340	B4-1	1.79999	1.03297e-06	0.00645606	6.86273	27.2299	0.253855	3.9320421433505883
341	B4-1	1.99998	1.37596e-06	0.00859975	11.4882	19.2586	0.628949	7.313573068984563
342	B4-1	2.20005	2.04183e-06	0.0127614	1.8523	8.54378	0.165536	1.297161753412635
343	B4-1	2.40006	2.93212e-06	0.0183257	-4.01644	8.30775	-0.56231	-3.0684230343179246
344	B4-1	2.60002	5.9376e-06	0.03711	1.02965	2.92435	0.316232	0.852147669091889
345	B4-1	2.79981	1.69787e-05	0.106117	0.686963	1.16393	0.649676	0.6122261277646371
346	B4-1	2.99994	4.65432e-05	0.290895	1.19743	0.802996	3.3262	1.143436635212018
347	B4-1	3.19997	0.00010637	0.664813	1.23754	0.465168	8.38022	1.2605379257024156
348	B4-1	3.39992	0.000208017	1.30011	1.15126	0.554108	16.1984	1.2459253447785186
349	B4-1	3.59992	0.000362293	2.26433	1.04295	0.477364	27.0611	1.1951040705197564
350	B4-1	3.7999	0.000580811	3.63007	0.973625	0.44805	42.7493	1.1776439572790607
351	B4-1	3.99983	0.000859078	5.36924	0.925895	0.455113	63.2945	1.1788353658990844
352	B4-1	4.1998	0.00120131	7.50819	0.877395	0.408205	88.0662	1.1729351548109466
353	B4-1	4.39981	0.00159403	9.96269	0.806872	0.410764	112.581	1.130026127481634
354	B4-1	4.5998	0.00202129	12.6331	0.751906	0.400552	139.079	1.1009095154791777
355	B4-1	4.80013	0.00248768	15.548	0.711043	0.38672	168.917	1.0864226910213532
356	B4-1	5.00012	0.00299301	18.7063	0.66682	0.38299	198.53	1.061300203674698
357	B4-1	5.20011	0.0035492	22.1825	0.627922	0.365531	230.557	1.039364363800293
358	B4-1	5.40014	0.00415568	25.973	0.592012	0.35481	264.307	1.01762214607477
359	B4-1	5.60008	0.00481812	30.1133	0.560065	0.35034	300.636	0.9983495664706293
360	B4-1	5.80014	0.00554689	34.6681	0.527943	0.341786	337.913	0.9747087380041017
361	B4-1	6.00012	0.00633368	39.5855	0.499929	0.336252	377.968	0.9548142627982468
362	B4-1	6.20012	0.00718724	44.9203	0.475695	0.332628	421.716	0.9388094024305269
363	B4-1	6.40011	0.00811395	50.7122	0.451011	0.322737	465.947	0.9188065199301153
364	B4-1	6.60004	0.00911254	56.9534	0.429208	0.316398	513.551	0.90170384911173
365	B4-1	6.80006	0.0102049	63.7806	0.410413	0.312207	566.595	0.8883500625582075
366	B4-1	7.00009	0.0113695	71.0594	0.388779	0.304123	615.571	0.8662766643118294
367	B4-1	7.20005	0.0126164	78.8525	0.370445	0.298009	669.46	0.8490028851336355
368	B4-1	7.40003	0.0139435	87.1469	0.353802	0.292674	726.266	0.8333813365707787
369	B4-1	7.59997	0.0153711	96.0694	0.337885	0.286528	785.263	0.8173913858106744
370	B4-1	7.79999	0.0168872	105.545	0.323089	0.280898	846.65	0.8021696906532758
371	B4-1	7.99997	0.0185126	115.704	0.309076	0.275716	910.648	0.7870497130609142
372	B4-1	8.16754	0.0200004	125.003	0.295761	0.269327	961.171	0.768918345959697
373	B5-1	-0.999959	-2.49819e-07	-0.00156137	-61.3793	-130.381	-0.305042	19.536817026073255
374	B5-1	-0.799995	-1.93987e-07	-0.00121242	70.162	-0.133564	0.216617	-17.86649840814239
375	B5-1	-0.599964	-1.05672e-07	-0.00066045	61.5646	-38.6754	0.0776508	-11.757256416079946
376	B5-1	-0.399962	-4.97111e-08	-0.000310694	-352.088	-96.328	-0.139269	44.825133411008906
377	B5-1	-0.199988	9.43459e-09	5.89662e-05	3956.14	-2221.82	0.148501	251.84088511723667
378	B5-1	6.5732e-05	3.40435e-08	0.000212772	3324200.0	-184.742	0.147988	69.55238471227418
379	B5-1	0.200055	5.22547e-08	0.000326592	-701.169	-354.473	-0.145824	-44.650205761316876
380	B5-1	0.399998	8.28687e-08	0.000517929	-306.81	-0.891708	-0.202324	-39.06404159643503
381	B5-1	0.599979	1.27972e-07	0.000799825	234.737	115.336	0.358561	44.82993154752602
382	B5-1	0.799985	2.24098e-07	0.00140061	71.3098	-73.8146	0.254331	18.15858804378092
383	B5-1	0.999985	3.44971e-07	0.00215607	33.1002	-62.2723	0.227162	10.535928796374886
384	B5-1	1.19999	5.17839e-07	0.00323649	7.16766	-8.74855	0.0886094	2.7378240006921084
385	B5-1	1.39999	7.15104e-07	0.0044694	1.83828	-16.1778	0.0366132	0.8191972076788829
386	B5-1	1.59999	9.89316e-07	0.00618323	4.6872	12.7298	0.147603	2.3871504052089283
387	B5-1	1.79998	1.3548e-06	0.0084675	10.7478	-19.6369	0.521424	6.157945084145262
388	B5-1	1.99997	1.83424e-06	0.011464	-0.0484933	-11.4883	-0.00353909	-0.030871336357292396
389	B5-1	2.20002	2.51873e-06	0.0157421	4.66121	3.60822	0.513851	3.2641833046416933
390	B5-1	2.39992	3.26524e-06	0.0204077	-3.09874	5.21124	-0.483089	-2.367189835209259
391	B5-1	2.59992	6.17701e-06	0.0386063	2.61401	-1.94085	0.835171	2.163302362567767
392	B5-1	2.79974	1.63494e-05	0.102184	0.899328	0.524684	0.818969	0.8014650043059579
393	B5-1	2.99983	4.2644e-05	0.266525	1.36837	0.10112	3.48247	1.3066203920832942
394	B5-1	3.19981	9.53777e-05	0.596111	1.31715	0.427212	7.9972	1.3415622258270692
395	B5-1	3.39981	0.00019398	1.21237	1.18105	0.400775	15.4956	1.2781246649125266
396	B5-1	3.5998	0.00032774	2.04838	1.08038	0.42069	25.358	1.237953895273338
397	B5-1	3.79978	0.000515436	3.22147	1.02941	0.473315	40.1101	1.245086870279717
398	B5-1	3.99974	0.000766708	4.79192	0.945881	0.4235	57.707	1.2042563314913437
399	B5-1	4.19974	0.00106782	6.67387	0.902323	0.406077	80.5031	1.2062431542718093
400	B5-1	4.39972	0.00142979	8.93619	0.826282	0.416243	103.408	1.1571821995727487
401	B5-1	4.59967	0.00181034	11.3146	0.78958	0.40146	130.802	1.1560461704346596
402	B5-1	4.80006	0.00223298	13.9561	0.735364	0.38785	156.807	1.1235732045485487
403	B5-1	5.00004	0.00269537	16.8461	0.701446	0.392933	188.069	1.1163948925864147
404	B5-1	5.20004	0.00320444	20.0278	0.653873	0.375562	216.762	1.0823055952226406
405	B5-1	5.40006	0.00376225	23.5141	0.620122	0.37194	250.642	1.0659221488383566
406	B5-1	5.6	0.00437776	27.361	0.579555	0.360528	282.66	1.0330762764518842
407	B5-1	5.80008	0.00503811	31.4882	0.553572	0.356841	321.815	1.022017771736714
408	B5-1	6.00002	0.00576357	36.0223	0.521272	0.344968	358.624	0.9955610829958109
409	B5-1	6.20002	0.00656042	41.0026	0.497663	0.341834	402.708	0.982152351314307
410	B5-1	6.39998	0.00741376	46.336	0.469611	0.335164	443.288	0.9566816298342541
411	B5-1	6.59993	0.00835136	52.196	0.448827	0.326478	492.16	0.9429075024906124
412	B5-1	6.79998	0.00936438	58.5274	0.423784	0.317442	536.86	0.9172797698172138
413	B5-1	6.99997	0.0104677	65.4231	0.405264	0.313093	590.767	0.902994508056023
414	B5-1	7.2	0.0116477	72.7981	0.386392	0.307678	644.66	0.8855450897756946
415	B5-1	7.39997	0.0129275	80.7969	0.367955	0.300957	700.276	0.8667114703658185
416	B5-1	7.59991	0.014294	89.3375	0.349745	0.293503	755.865	0.8460780747166643
417	B5-1	7.79992	0.0157536	98.46	0.335363	0.289936	819.815	0.8326376193378022
418	B5-1	7.99988	0.0173152	108.22	0.319661	0.283133	880.907	0.8139964886342635
419	B5-1	8.19982	0.0189799	118.624	0.306714	0.277969	949.646	0.8005513218235769
420	B5-1	8.29329	0.0200005	125.003	0.296024	0.271922	976.842	0.781454845083718
421	C1-1	-0.999949	-2.90575e-07	-0.00181609	-73.0713	34.23	-0.422389	23.258153505608202
422	C1-1	-0.799976	-1.84881e-07	-0.00115551	-261.165	-23.9337	-0.768446	66.50275635866413
423	C1-1	-0.599951	-1.12869e-07	-0.000705431	275.934	148.873	0.371728	-52.69516083075454
424	C1-1	-0.399943	-6.57043e-08	-0.000410652	-1403.18	577.791	-0.733561	178.63324664192552
425	C1-1	-0.199964	1.47641e-10	9.22756e-07	-1164910.0	114794.0	-0.684195	-74146.90340675108
426	C1-1	0.00011363	2.69997e-08	0.000168748	-14312000.0	1026.17	-0.873541	-517.6600611562803
427	C1-1	0.200106	6.25818e-08	0.000391136	-2249.28	2.31689	-0.560379	-143.26960443426327
428	C1-1	0.400033	1.0377e-07	0.000648562	-308.266	87.5425	-0.254579	-39.252839358457635
429	C1-1	0.600032	2.11552e-07	0.0013222	-229.294	5.01854	-0.579047	-43.794206625321436
430	C1-1	0.80005	3.81775e-07	0.00238609	-215.098	-10.2411	-1.30705	-54.77790024684735
431	C1-1	1.00005	6.24656e-07	0.0039041	-76.005	-22.9359	-0.944572	-24.1943597756205
432	C1-1	1.20005	8.64729e-07	0.00540456	-43.254	32.2272	-0.892967	-16.522473614873366
433	C1-1	1.40006	1.08447e-06	0.00677794	-17.2978	18.4507	-0.522499	-7.708817133229272
434	C1-1	1.60006	1.3886e-06	0.00867875	-13.1622	13.8147	-0.581799	-6.703718853521531
435	C1-1	1.80005	1.73173e-06	0.0108233	0.251441	5.60838	0.0155931	0.14406973843467336
436	C1-1	2.00003	2.20676e-06	0.0137922	-13.0724	4.44805	-1.14782	-8.32224010672699
437	C1-1	2.20048	2.79156e-06	0.0174472	-4.98659	9.31883	-0.609394	-3.492789673987803
438	C1-1	2.4004	3.50023e-06	0.0218764	-2.37735	7.26009	-0.397378	-1.8164688888482565
439	C1-1	2.60036	6.16374e-06	0.0385234	-0.782781	0.689362	-0.249602	-0.647923080517296
440	C1-1	2.8002	1.59213e-05	0.0995081	0.232202	-0.194167	0.205951	0.20696908090899133
441	C1-1	3.0003	4.17745e-05	0.261091	0.330469	0.243945	0.824019	0.3156060530619592
442	C1-1	3.20033	9.3314e-05	0.583212	0.577483	0.373125	3.43092	0.5882800765416349
443	C1-1	3.40031	0.000180442	1.12776	0.649803	0.229079	7.93173	0.7033171951479037
444	C1-1	3.60035	0.000313138	1.95711	0.622164	0.327502	13.9545	0.7130156199702623
445	C1-1	3.80033	0.000498818	3.11761	0.57495	0.254645	21.6832	0.6955071352734947
446	C1-1	4.00029	0.000737903	4.61189	0.518526	0.235621	30.4503	0.6602564241558233
447	C1-1	4.20024	0.00103347	6.45919	0.497707	0.243732	42.9809	0.6654224446099277
448	C1-1	4.40028	0.0013724	8.5775	0.466198	0.25085	56.0095	0.6529816380064121
449	C1-1	4.60022	0.00175312	10.957	0.439097	0.243219	70.45	0.6429679656840376
450	C1-1	4.80056	0.00216934	13.5584	0.410985	0.239111	85.1482	0.6280106797262214
451	C1-1	5.00055	0.00261852	16.3658	0.389305	0.224135	101.413	0.6196641777364993
452	C1-1	5.20055	0.00310524	19.4078	0.367008	0.217109	117.91	0.6075392368016982
453	C1-1	5.40054	0.00362732	22.6707	0.347846	0.221353	135.563	0.5979656561111919
454	C1-1	5.60054	0.00419373	26.2108	0.32759	0.209394	153.071	0.5839997253040732
455	C1-1	5.80057	0.00480772	30.0482	0.310916	0.209174	172.497	0.5740676646188457
456	C1-1	6.00055	0.00546496	34.156	0.292972	0.20142	191.132	0.5595854315493618
457	C1-1	6.20056	0.00616408	38.5255	0.280455	0.199861	213.252	0.5535346718407289
458	C1-1	6.40058	0.00692917	43.3073	0.264356	0.195277	233.249	0.5385904916723047
459	C1-1	6.60057	0.00774437	48.4023	0.252915	0.191263	257.201	0.5313817731802002
460	C1-1	6.80053	0.00861449	53.8406	0.240186	0.187196	279.931	0.5199254837427517
461	C1-1	7.00048	0.00953954	59.6221	0.229943	0.183829	305.497	0.5123888625190995
462	C1-1	7.20052	0.0105368	65.855	0.219587	0.180825	331.444	0.5032935995748236
463	C1-1	7.40053	0.0115813	72.3831	0.209056	0.176673	356.462	0.49246578275868264
464	C1-1	7.60053	0.0126834	79.2712	0.200248	0.172438	384.042	0.4844659851244841
465	C1-1	7.80055	0.013852	86.575	0.190854	0.168964	410.269	0.4738885359514871
466	C1-1	8.00052	0.0150707	94.1919	0.184125	0.167097	441.667	0.46890125371714547
467	C1-1	8.20045	0.0163645	102.278	0.175789	0.162488	469.312	0.4588591877041006
468	C1-1	8.40048	0.0177179	110.737	0.169239	0.161321	501.127	0.4525379954306149
469	C1-1	8.60042	0.0191403	119.627	0.162311	0.158008	531.552	0.4443411604403688
470	C1-1	8.69887	0.0200012	125.008	0.158126	0.155571	547.332	0.4378375783949827
471	C2-1	-0.999964	-1.53717e-07	-0.000960731	159.923	147.837	0.489042	-50.90311439934799
472	C2-1	-0.799981	-8.87077e-08	-0.000554423	-144.938	25.1993	-0.204623	36.90737938361143
473	C2-1	-0.599942	-2.57513e-08	-0.000160946	-387.462	77.4223	-0.119088	73.99251923005231
474	C2-1	-0.399926	6.59561e-09	4.12226e-05	4153.58	-833.636	0.217965	528.751218991524
475	C2-1	-0.199959	2.98517e-08	0.000186573	-3468.21	-181.655	-0.411856	-220.74791100534375
476	C2-1	0.000112605	3.71252e-08	0.000232032	2752470.0	-279.919	0.228918	98.65794373189905
477	C2-1	0.200102	3.72815e-08	0.000233009	3697.57	-555.879	0.548771	235.51493719126728
478	C2-1	0.400063	4.74288e-08	0.00029643	-1089.62	-539.844	-0.411318	-138.75721080862263
479	C2-1	0.600048	5.2169e-08	0.000326056	-299.103	-483.409	-0.186273	-57.12914346001914
480	C2-1	0.800055	6.58451e-08	0.000411532	124.626	-549.941	0.130612	31.737993643264684
481	C2-1	1.00006	9.36365e-08	0.000585228	70.0428	-202.892	0.130486	22.29660918479635
482	C2-1	1.20005	1.55435e-07	0.000971469	-131.945	-257.696	-0.489633	-50.40129947533066
