Repository: owen-melville/bsubpc-oled-data

# bsubpc-oled-data
<h1> Data and Code for: Studying the Influence of Axial Substituent on Hyperfluorescence in Organic Light-Emitting Diodes Using Boron Subphthalocyanines as Fluorescent Emitters </h1>

All Programs and Data collected by Owen Alfred Melville, PhD as a part of his postdoctoral fellowship with Professor Timothy Bender at the University of Toronto.

<h2>Folder Breakdown:</h2>
- <b> Raw OLED Data: </b> Raw data collected from the OLEDs during characterization. This includes optoelectronic data as a function of Voltage and full spectra has a function of wavelength.

- <b> IC6 Evaporation Logs: </b> Raw data collected during the deposition of the OLEDs from the IC6 which controls the deposition of the thin films.
  
- <b> Offline Spreadsheets: </b> Summary deposition and electro-optical data for each device, labelling for each device index (eg OLED-001 corresponds to what materials).
  
- <b> Python: </b> Python programs and corresponding batch files used to analyze the raw data.
  
- <b> Output Data: </b> Contains analytical outputs for each deposition run and device. This includes a large number of graphs and visualizations.


<i>For any questions on the Python programs or data herein, please contact Owen Melville (owen.melville@utoronto.ca) </i>

<h1>Output Data Readme</h1>

This folder contains all the results of the automated analysis in the <b>Python</b> folder. There are two sorts of folders: Deposition output folders and OLED output folders. Deposition output folders contain the results of analysis of the deposition runs (from the IC6) and end in the suffix <b>-L#</b> where # ranges between 1 and 6 representing the different layers in a single OLED. OLED output folders contain the analytical results of the optoelectronic data in the <b>Raw OLED Data</b> folder and do not contain this suffix (eg OLED-033). 

<h2>1. Deposition Output Folders</h2>

<b>Deposition Graphs:</b>

These graphs show the input power, deposition rate, and total thickness as a function of time. The shutter was open only between two zeroes in the thickness data, which can be seen below as between 500s and 700s, approximately. This is how the thickness of the layer is calculated. 
<b> Composition Graphs: </b>

These graphs show the distribution of composition (by rate) within different thickness bins in each emissive layer. You will only see these in devices with a Host and one or more Dopant (typically <b>-L3</b>)
<b> Condensed Data: </b> 

This takes the IC6 readings, which contains excessive information, and parses it into a smaller set of more useful data. 

<h2>2. OLED Output Folders</h2>

<b>Visual Chart:</b>

This chart summarizes the performance of each pixel. Pixels that were short circuited or open circuit or were untestable (often A5 due to the testing setup) are greyed out. The color displayed is an approximation of the color of the device by converting the spectra into RGB, but it is not a true representation of the color. 
<b>Average Spectra:</b>

This graph shows the shape of the emission at a specified luminance, averaged across pixels. The blurring of the line represents pixel-to-pixel variation.
<b> Energy Diagram: </b>

This diagram shows the energy levels of the materials in the device.
<b> CIE Plot: </b>

This plot shows the CIE coordinates of the pixels. The color rendered is not exactly accurate. 
<b> Raw Data Folder </b>:

This folder actually contains condensed or calculated output data that was saved for convenience. 

<b> Parameter Graphs Folder </b>:

This folder contains many graphs that correlate one parameter (eg Voltage) against another (eg Luminant Intensity). Sometimes the data shows dots, which is the set of points, other times it shows a blurred line, which is to simplify the depiction of the data while still showing the variation.
<b> Deconvolution Folder/ Sample Deconvoluted Spectra </b>

This spectra shows how well the program was able to break apart the composite emission into its 2 components visually.
<b> Deconvolution Folder/ Deconvolution Error </b>

This graph shows the R^2 accuracy of the spectral deconvolution as a function of voltage.
<b> Deconvolution Folder/ Deconvolution Graph </b>

This graph shows how the two contributions (eg flurorescent dopant and TADF assistant) vary as a function of voltage. 
<b> Deconvolution Folder/ Hyperfluorescence Graph </b>

This graph compares the set of OLEDs with FD-only, TD-only, and TD+FD to visualize the role of the TD in boosting the emission of the FD (Hyperfluorescence).
<b> Deconvolution Folder / FD Tradeoff </b>

Often, color purity and current efficiency come at each other's expense within a set of OLED pixels. This graph attempts to visualize that. 
<b> Correlations Folder </b>

File: Output Data/OLED-017/Raw Data/OLED-017_condensed_oled_data.csv
	Pixel	Max Current (A)	Max Luminance (cd/m2)	Status	Turnon Voltage (V)	EQE(%)_max	EQE(%)_avg	CE(cd/A)_max	CE(cd/A)_avg	PE(lm/W)_max	PE(lm/W)_avg	V (V) @ 100 cd/m2	EQE(%) @ 100 cd/m2	CE(cd/A) @ 100 cd/m2	PE(lm/W) @ 100 cd/m2	λmax (nm) @ 100 cd/m2	FWHM (nm) @ 100 cd/m2	CIE-x @ 100 cd/m2	CIE-y @ 100 cd/m2	Hex Color @ 100 cd/m2	V (V) @ 250 cd/m2	EQE(%) @ 250 cd/m2	CE(cd/A) @ 250 cd/m2	PE(lm/W) @ 250 cd/m2	λmax (nm) @ 250 cd/m2	FWHM (nm) @ 250 cd/m2	CIE-x @ 250 cd/m2	CIE-y @ 250 cd/m2	Hex Color @ 250 cd/m2
0	A1-1	0.0200007	882.93	Working	3.0	0.424485	0.30993225925925927	1.0051221870311717	0.8662696719378652	0.985565	0.5451066666666666	4.39972	0.322345	0.9685766389799859	0.691611	578.0	34.0	0.5269625588838927	0.46617056386164685	#ffef00	5.20004	0.318832	0.9058721314300486	0.547281	577.5	34.0	0.5257144133525201	0.46954590519686984	#fff400
1	A2-1	0.0200005	930.84	Working	2.8	0.423309	0.32088260714285716	1.1686689836103663	0.9659005498274817	1.30855	0.6344034999999998	4.19977	0.383499	1.0975084551051817	0.820977	578.0	34.0	0.5268057976173812	0.4685844022150476	#fff200	5.2	0.34889	0.9924374854639166	0.599583	577.5	34.0	0.5241389583419692	0.4704410656357308	#fff700
2	A3-1	0.0196524	1004.86	Working	3.0	0.501863	0.36498174074074075	1.3614758185142097	1.0733774656022175	1.42583	0.687738148148148	4.19975	0.432778	1.2192258280735073	0.912032	578.0	32.5	0.5245145087515728	0.46917911183202926	#fff500	5.19996	0.387102	1.1069984780747646	0.6688	577.5	33.5	0.521928946044241	0.4708685692692157	#fffa00
3	A4-1	0.0200007	1055.7	Working	3.0	0.522134	0.3818790714285714	1.4337051941170573	1.1140419453846455	1.50144	0.7047581428571428	4.19975	0.441066	1.2961521484273029	0.969573	577.0	33.5	0.5271995838033111	0.46756287587206435	#fff000	5.20011	0.405016	1.1621094326106651	0.702075	577.5	33.0	0.5219551735120191	0.4717416371850523	#fffb00
4	B1-1	0.0200008	878.66	Working	3.0	0.437614	0.32123835999999995	1.165139195035434	0.9158893574093929	1.14379	0.60107152	4.20015	0.363264	1.037751494608085	0.776207	577.5	32.5	0.5349280225356252	0.46883296733447927	#ffeb00	5.20036	0.324048	0.9346082599345621	0.564608	577.5	33.5	0.5278441046795781	0.4685792693377166	#fff100
5	B2-1	0.0200004	892.09	Working	3.0	0.525452	0.3314498846153846	1.0964090636570971	0.9126523560655582	1.05071	0.5858883461538462	4.39985	0.371696	1.0369434295914453	0.740401	577.5	33.5	0.5283394105047985	0.4642170202056199	#ffeb00	5.40014	0.328617	0.9302815821332888	0.541202	577.5	34.0	0.5266786541214867	0.4692218853747891	#fff300
6	B3-1	0.0199961	892.4	Working	3.0	0.938975	0.36732261538461536	1.2463048538568267	0.9393868299561541	1.30515	0.6093534230769231	4.40003	0.376035	1.041811973263586	0.743846	577.0	34.0	0.5249879862753885	0.467235619867237	#fff200	5.40011	0.334307	0.9436914952634424	0.549007	577.5	34.0	0.5247459262430881	0.46987167670707464	#fff600
7	B4-1	0.0200004	961.17	Working	3.0	0.802996	0.37896274074074077	1.2605379257024156	1.004066515723633	1.23754	0.640584111111111	4.39981	0.410764	1.130026127481634	0.806872	577.5	32.0	0.5259013208581789	0.4646561185466075	#ffee00	5.40014	0.35481	1.01762214607477	0.592012	577.5	33.5	0.5237756975326691	0.4682039622736588	#fff400
8	B5-1	0.0200005	976.84	Working	3.0	0.473315	0.34714724999999996	1.3415622258270692	1.0393184838491722	1.36837	0.6575940357142857	4.39972	0.416243	1.1571821995727487	0.826282	577.5	33.5	0.530571619352428	0.47085018224583447	#fff100	5.40006	0.37194	1.0659221488383566	0.620122	577.5	33.0	0.523727386755833	0.470290433641881	#fff700
9	C1-1	0.0200012	547.33	Working	3.2	0.373125	0.21173379310344825	0.7130156199702623	0.5643101183892816	0.649803	0.33550827586206894	5.00055	0.224135	0.6196641777364993	0.389305	578.0	32.5	0.5329226877221177	0.4632450706826256	#ffe500	6.60057	0.191263	0.5313817731802002	0.252915	578.0	33.5	0.5290262913829464	0.4649500820091021	#ffeb00
10	C2-1	0.0200014	524.65	Working	3.2	0.270628	0.18530386666666668	0.740292806469597	0.5581245930345825	0.717832	0.33176279999999997	5.20051	0.199591	0.5947609011340457	0.359291	578.0	34.0	0.5326698220372659	0.4638503301387791	#ffe600	6.80043	0.177605	0.5107169327940964	0.235936	578.0	34.0	0.5293340686592534	0.4668867450294901	#ffed00
11	C3-1	0.0200016	540.72	Working	3.2	0.474679	0.2278192580645161	0.7982555868851471	0.5739789412089437	0.737502	0.33737874193548384	5.20063	0.226364	0.6118472092412386	0.369605	577.5	31.5	0.5253623711766369	0.4624326070477307	#ffeb00	7.00047	0.185057	0.5171440128496644	0.232077	577.5	33.5	0.5276215079828761	0.4666222384326337	#ffef00
12	C4-1	0.0200016	538.56	Working	3.2	0.2465	0.1844136875	0.7821780537035125	0.5660883644409284	0.722625	0.32625946875	5.40057	0.205099	0.6050545523928466	0.35197	578.0	32.5	0.5327844003161681	0.4656969884991501	#ffe900	7.2005	0.181632	0.5159425049407984	0.225107	577.5	33.5	0.5275318605978132	0.46688537729919355	#ffef00
13	C5-1	0.019618	547.49	Working	3.4	0.499497	0.221699	0.7774148623429565	0.5861567477382804	0.718253	0.3296344193548386	5.40057	0.221742	0.6271172932976135	0.364806	578.0	33.0	0.5309624951621777	0.4672318211517711	#ffec00	7.20051	0.188808	0.5354722466779959	0.233627	577.5	33.5	0.5266558700734336	0.46799088404381967	#fff100
14	D1-1	0.0196101	662.87	Working	3.2	0.440399	0.25165000000000004	0.8602849350163874	0.6937131032879341	0.808391	0.41736871428571437	5.00017	0.267616	0.7503548876596995	0.471448	578.0	32.0	0.5335344903856863	0.45701747630999856	#ffdd00	6.40023	0.23867	0.6640123116546103	0.325935	578.0	33.5	0.5329435960035919	0.4619572513528994	#ffe400
15	D2-1	0.020002	560.29	Working	3.2	0.521583	0.24222271875	0.9564478377903761	0.6324262085445873	0.883768	0.370009125	5.60022	0.244733	0.6665953247247389	0.373944	578.0	33.0	0.5304282079588502	0.46026016719214446	#ffe400	7.20017	0.200236	0.5584592698664348	0.243668	578.0	33.5	0.5337301452832774	0.46405272376953155	#ffe600
16	D3-1	0.0199167	582.79	Working	3.2	0.605982	0.24064047058823532	0.9995805312368917	0.6486733874119701	0.981284	0.3700116764705883	5.80047	0.25031	0.6920834172019006	0.374838	578.0	33.0	0.5325993874229326	0.46307878100749483	#ffe500	7.40034	0.204419	0.577410020700247	0.245122	577.5	34.0	0.5314080218133039	0.463543131525837	#ffe700
17	D4-1	1.17201e-09	1.13	Open Circuit	-	-	-	-	-	-	-	-	-	-	-	-	-	-	-	-	-	-	-	-	-	-	-	-	-
18	D5-1	0.0200026	646.05	Working	3.2	0.508388	0.24943122222222222	0.9191064565548791	0.7118667255574119	0.876426	0.39473177777777774	5.60054	0.260504	0.7689020032408489	0.431309	578.0	32.5	0.5349257536856761	0.46332296072524687	#ffe400	7.40046	0.234622	0.6643810447717318	0.282038	578.0	34.0	0.5321925987501376	0.465195066633703	#ffe900
