Repository: owen-melville/bsubpc-oled-data

# bsubpc-oled-data
<h1> Data and Code for: Studying the Influence of Axial Substituent on Hyperfluorescence in Organic Light-Emitting Diodes Using Boron Subphthalocyanines as Fluorescent Emitters </h1>

All Programs and Data collected by Owen Alfred Melville, PhD as a part of his postdoctoral fellowship with Professor Timothy Bender at the University of Toronto.

<h2>Folder Breakdown:</h2>
- <b> Raw OLED Data: </b> Raw data collected from the OLEDs during characterization. This includes optoelectronic data as a function of Voltage and full spectra has a function of wavelength.

- <b> IC6 Evaporation Logs: </b> Raw data collected during the deposition of the OLEDs from the IC6 which controls the deposition of the thin films.
  
- <b> Offline Spreadsheets: </b> Summary deposition and electro-optical data for each device, labelling for each device index (eg OLED-001 corresponds to what materials).
  
- <b> Python: </b> Python programs and corresponding batch files used to analyze the raw data.
  
- <b> Output Data: </b> Contains analytical outputs for each deposition run and device. This includes a large number of graphs and visualizations.


<i>For any questions on the Python programs or data herein, please contact Owen Melville (owen.melville@utoronto.ca) </i>

<h1>Output Data Readme</h1>

This folder contains all the results of the automated analysis in the <b>Python</b> folder. There are two sorts of folders: Deposition output folders and OLED output folders. Deposition output folders contain the results of analysis of the deposition runs (from the IC6) and end in the suffix <b>-L#</b> where # ranges between 1 and 6 representing the different layers in a single OLED. OLED output folders contain the analytical results of the optoelectronic data in the <b>Raw OLED Data</b> folder and do not contain this suffix (eg OLED-033). 

<h2>1. Deposition Output Folders</h2>

<b>Deposition Graphs:</b>

These graphs show the input power, deposition rate, and total thickness as a function of time. The shutter was open only between two zeroes in the thickness data, which can be seen below as between 500s and 700s, approximately. This is how the thickness of the layer is calculated. 
<b> Composition Graphs: </b>

These graphs show the distribution of composition (by rate) within different thickness bins in each emissive layer. You will only see these in devices with a Host and one or more Dopant (typically <b>-L3</b>)
<b> Condensed Data: </b> 

This takes the IC6 readings, which contains excessive information, and parses it into a smaller set of more useful data. 

<h2>2. OLED Output Folders</h2>

<b>Visual Chart:</b>

This chart summarizes the performance of each pixel. Pixels that were short circuited or open circuit or were untestable (often A5 due to the testing setup) are greyed out. The color displayed is an approximation of the color of the device by converting the spectra into RGB, but it is not a true representation of the color. 
<b>Average Spectra:</b>

This graph shows the shape of the emission at a specified luminance, averaged across pixels. The blurring of the line represents pixel-to-pixel variation.
<b> Energy Diagram: </b>

This diagram shows the energy levels of the materials in the device.
<b> CIE Plot: </b>

This plot shows the CIE coordinates of the pixels. The color rendered is not exactly accurate. 
<b> Raw Data Folder </b>:

This folder actually contains condensed or calculated output data that was saved for convenience. 

<b> Parameter Graphs Folder </b>:

This folder contains many graphs that correlate one parameter (eg Voltage) against another (eg Luminant Intensity). Sometimes the data shows dots, which is the set of points, other times it shows a blurred line, which is to simplify the depiction of the data while still showing the variation.
<b> Deconvolution Folder/ Sample Deconvoluted Spectra </b>

This spectra shows how well the program was able to break apart the composite emission into its 2 components visually.
<b> Deconvolution Folder/ Deconvolution Error </b>

This graph shows the R^2 accuracy of the spectral deconvolution as a function of voltage.
<b> Deconvolution Folder/ Deconvolution Graph </b>

This graph shows how the two contributions (eg flurorescent dopant and TADF assistant) vary as a function of voltage. 
<b> Deconvolution Folder/ Hyperfluorescence Graph </b>

This graph compares the set of OLEDs with FD-only, TD-only, and TD+FD to visualize the role of the TD in boosting the emission of the FD (Hyperfluorescence).
<b> Deconvolution Folder / FD Tradeoff </b>

Often, color purity and current efficiency come at each other's expense within a set of OLED pixels. This graph attempts to visualize that. 
<b> Correlations Folder </b>

File: Output Data/OLED-018/Raw Data/OLED-018_all_optoelectronic.csv (part 1 of 3)
	Pixel	Voltage(V)	Current(A)	J(mA/cm2)	PE(lm/W)	EQE(%)	L(cd/m2)	CE(cd/A)
0	A1-1	-0.999969	-5.21263e-08	-0.000325789	-619.849	-663.534	-0.642775	197.2979443750403
1	A1-1	-0.799956	7.39872e-09	4.6242e-05	-5614.82	-3229.93	-0.661133	-1429.7240603780112
2	A1-1	-0.599927	2.72416e-08	0.00017026	-3038.31	-1669.04	-0.987856	-580.2043932808645
3	A1-1	-0.399915	3.54588e-08	0.000221617	-4315.01	-1238.42	-1.21732	-549.2899912912818
4	A1-1	-0.199961	3.75124e-08	0.000234453	-6682.45	-1392.18	-0.997208	-425.3338622239852
5	A1-1	0.00011189	4.12011e-08	0.000257507	-10650200.0	-938.568	-0.976761	-379.3143487361508
6	A1-1	0.200105	3.96019e-08	0.000247512	-3937.13	-1133.28	-0.620703	-250.77693202753804
7	A1-1	0.400061	4.17235e-08	0.000260772	-2176.69	-1567.75	-0.722825	-277.18658444925074
8	A1-1	0.600056	4.75539e-08	0.000297212	-1012.87	-1202.55	-0.574992	-193.46190597957013
9	A1-1	0.80007	5.97378e-08	0.000373361	-769.219	-898.672	-0.731404	-195.89726832743645
10	A1-1	1.00007	8.82192e-08	0.00055137	-280.168	-519.576	-0.491748	-89.18657163066544
11	A1-1	1.20006	8.53977e-08	0.000533736	-309.665	-662.588	-0.631352	-118.28919166029648
12	A1-1	1.40006	1.51103e-07	0.000944394	3.76447	-279.083	0.0158436	1.6776472531591686
13	A1-1	1.60006	2.48023e-07	0.00155014	-101.938	-234.688	-0.804811	-51.91860090056382
14	A1-1	1.80004	4.27877e-07	0.00267423	-52.1217	-139.45	-0.798637	-29.864185204713134
15	A1-1	2.00003	8.35656e-07	0.00522285	-17.5003	-51.2261	-0.581888	-11.141196856122614
16	A1-1	2.20046	1.6204e-06	0.0101275	3.67723	-26.7	0.260848	2.5756405825722046
17	A1-1	2.4004	3.50064e-06	0.021879	-6.02317	-17.3541	-1.0069	-4.6021298962475425
18	A1-1	2.60036	6.54846e-06	0.0409279	-1.07747	-4.96982	-0.365013	-0.8918439499705579
19	A1-1	2.80028	1.17887e-05	0.0736794	-0.572513	-3.45471	-0.375996	-0.5103136019022956
20	A1-1	3.00026	2.12353e-05	0.132721	0.202457	-2.42463	0.256615	0.19334920622960944
21	A1-1	3.20032	3.64485e-05	0.227803	0.12092	-1.75993	0.280609	0.12318055512877354
22	A1-1	3.40023	6.04501e-05	0.377813	0.323266	-0.719633	1.32189	0.3498794377112487
23	A1-1	3.60025	9.44978e-05	0.590611	0.356522	-0.120129	2.41308	0.4085734942288579
24	A1-1	3.8003	0.000148469	0.927931	0.508747	-0.0136869	5.71065	0.6154175256565413
25	A1-1	4.00023	0.000209463	1.30914	0.545714	0.0699638	9.09678	0.6948668591594482
26	A1-1	4.20025	0.000294916	1.84323	0.623163	0.149621	15.357	0.8331570124184177
27	A1-1	4.40022	0.000404488	2.52805	0.659772	0.225654	23.3617	0.9240996024603942
28	A1-1	4.60023	0.000538877	3.36798	0.675343	0.265933	33.3061	0.9889043284105012
29	A1-1	4.80052	0.000708698	4.42936	0.683819	0.325504	46.2829	1.0449116802427438
30	A1-1	5.00048	0.000909192	5.68245	0.680172	0.336373	61.5199	1.0826298515605064
31	A1-1	5.20048	0.00114685	7.16781	0.674985	0.3637	80.0893	1.1173468604776073
32	A1-1	5.40057	0.00142143	8.88394	0.645985	0.359208	98.6547	1.1104836367647688
33	A1-1	5.60055	0.00172301	10.7688	0.629788	0.352666	120.905	1.122734195082089
34	A1-1	5.80057	0.00206013	12.8758	0.61105	0.365289	145.269	1.1282328088351792
35	A1-1	6.00053	0.00242372	15.1482	0.590362	0.373118	170.813	1.1276125216197304
36	A1-1	6.2006	0.00282516	17.6573	0.571255	0.369222	199.084	1.1274883475956121
37	A1-1	6.40055	0.00326983	20.4364	0.548735	0.373013	228.473	1.1179708754966629
38	A1-1	6.60053	0.00375491	23.4682	0.52948	0.369697	261.07	1.112441516605449
39	A1-1	6.80052	0.00428902	26.8064	0.509129	0.369038	295.432	1.1020950220842785
40	A1-1	7.00046	0.0048727	30.4544	0.487613	0.361242	330.904	1.0865556372806557
41	A1-1	7.20046	0.00550352	34.397	0.467837	0.359721	368.829	1.0722708375730443
42	A1-1	7.40048	0.00618244	38.6402	0.449667	0.354946	409.299	1.0592569396638734
43	A1-1	7.60046	0.00692928	43.308	0.431223	0.34971	451.814	1.0432575967488686
44	A1-1	7.80046	0.00772055	48.2534	0.412346	0.346894	494.038	1.0238408070726623
45	A1-1	8.00046	0.00857694	53.6059	0.394805	0.339403	538.965	1.0054210450715313
46	A1-1	8.20036	0.00948946	59.3091	0.378251	0.33205	585.578	0.9873324666872367
47	A1-1	8.40049	0.0104662	65.4138	0.363622	0.334261	636.025	0.9723101241634028
48	A1-1	8.60041	0.011505	71.9062	0.347048	0.323514	683.164	0.9500766276065207
49	A1-1	8.80045	0.0125967	78.7294	0.33264	0.315901	733.611	0.9318132743295389
50	A1-1	9.00044	0.0137554	85.9712	0.31826	0.310717	783.879	0.9117925537854538
51	A1-1	9.20037	0.0149808	93.63	0.30521	0.304691	836.891	0.8938278329595215
52	A1-1	9.40036	0.0162613	101.633	0.292674	0.298349	890.051	0.8757500024598311
53	A1-1	9.60063	0.0176107	110.067	0.280623	0.293317	943.908	0.8575758401700784
54	A1-1	9.80064	0.0190265	118.916	0.268678	0.286463	996.724	0.838174846109859
55	A1-1	9.9186	0.0200014	125.009	0.259784	0.279592	1025.31	0.8201889463958594
56	A2-1	-0.999976	-5.77308e-08	-0.000360817	20.1228	-334.63	0.0231109	-6.405158293539384
57	A2-1	-0.799961	2.40542e-09	1.50339e-05	5622.71	-5137.25	0.215246	1431.737606342998
58	A2-1	-0.599935	2.29302e-08	0.000143314	-1454.8	-841.776	-0.398148	-277.8151471593843
59	A2-1	-0.399924	3.08491e-08	0.000192807	414.348	-1231.41	0.101699	52.74652891233202
60	A2-1	-0.199972	3.16134e-08	0.000197584	814.646	-174.327	0.102456	51.854401166086326
61	A2-1	0.000104785	3.61568e-08	0.00022598	-3583930.0	-130.469	-0.270133	-119.53845473050713
62	A2-1	0.200094	3.77975e-08	0.000236234	-1329.34	133.542	-0.200015	-84.66816800291238
63	A2-1	0.400047	4.45907e-08	0.000278692	616.234	-362.846	0.218691	78.47049789732034
64	A2-1	0.600033	4.59236e-08	0.000287023	251.603	24.3673	0.13793	48.055382321277385
65	A2-1	0.800054	6.48713e-08	0.000405446	-95.2967	-295.05	-0.0983966	-24.268731224380065
66	A2-1	1.00005	8.59393e-08	0.000537121	-193.701	-104.979	-0.331188	-61.65984945664012
67	A2-1	1.20003	8.84453e-08	0.000552783	106.135	-292.088	0.224107	40.54158684330017
68	A2-1	1.40004	1.49626e-07	0.000935162	-150.215	-215.27	-0.626025	-66.94294678355195
69	A2-1	1.60004	2.29835e-07	0.00143647	-42.278	6.78347	-0.309308	-21.532506770068295
70	A2-1	1.80002	3.74133e-07	0.00233833	8.54611	-90.53	0.114499	4.896614250341055
71	A2-1	2.00001	7.21214e-07	0.00450759	-8.03417	-28.0366	-0.230551	-5.114728713126083
72	A2-1	2.20034	1.50822e-06	0.00942638	2.23701	-5.01386	0.14769	1.566773246994074
73	A2-1	2.40033	3.1472e-06	0.01967	-4.06336	-5.67189	-0.610676	-3.104605998983223
74	A2-1	2.60031	5.896e-06	0.03685	0.605508	-3.46081	0.184685	0.501180461329715
75	A2-1	2.80014	1.07896e-05	0.067435	0.451767	-3.04734	0.271538	0.4026662712241418
76	A2-1	3.00025	1.96676e-05	0.122923	0.182449	-1.37353	0.214181	0.17423997136418734
77	A2-1	3.20024	3.41143e-05	0.213214	0.278738	-0.321378	0.605404	0.2839419550310956
78	A2-1	3.40016	5.64428e-05	0.352768	0.289365	-0.254876	1.1048	0.3131803338171263
79	A2-1	3.60021	8.9727e-05	0.560794	0.555942	0.112654	3.57282	0.6371002542823211
80	A2-1	3.80027	0.000134791	0.842444	0.584742	0.170936	5.95895	0.7073407846693668
81	A2-1	4.00015	0.00019929	1.24556	0.652688	0.236297	10.3514	0.8310639391117249
82	A2-1	4.20016	0.000278683	1.74177	0.725443	0.274749	16.8931	0.9698812127892891
83	A2-1	4.40014	0.000378226	2.36391	0.721381	0.267168	23.8843	1.0103726453206763
84	A2-1	4.60011	0.000512673	3.20421	0.742132	0.329251	34.8193	1.0866734702157475
85	A2-1	4.80051	0.000672031	4.20019	0.740166	0.383566	47.5046	1.1310107399903337
86	A2-1	5.00046	0.000863329	5.39581	0.729357	0.370193	62.6407	1.1609137460362764
87	A2-1	5.20044	0.00108996	6.81225	0.709134	0.398996	79.9667	1.1738661969246578
88	A2-1	5.40042	0.00135174	8.44838	0.685697	0.387561	99.5825	1.1787171031606059
89	A2-1	5.60043	0.00164935	10.3084	0.657968	0.396672	120.912	1.1729463350277443
90	A2-1	5.8005	0.00196344	12.2715	0.639437	0.398345	144.881	1.1806299148433363
91	A2-1	6.00044	0.0022979	14.3619	0.624652	0.401385	171.349	1.1930803027454584
92	A2-1	6.20054	0.00266836	16.6773	0.600193	0.398336	197.558	1.1845922301571599
93	A2-1	6.40048	0.0030802	19.2512	0.581619	0.400474	228.118	1.1849547041223403
94	A2-1	6.60049	0.00354543	22.1589	0.553469	0.394334	257.673	1.162842018331235
95	A2-1	6.80042	0.00403904	25.244	0.536084	0.391941	292.939	1.1604302012359373
96	A2-1	7.00036	0.00458805	28.6753	0.509185	0.383832	325.352	1.134607135757952
97	A2-1	7.20037	0.00518941	32.4338	0.490552	0.378289	364.66	1.124320924467685
98	A2-1	7.40036	0.00583421	36.4638	0.466823	0.368916	400.975	1.0996522578557364
99	A2-1	7.60036	0.00652635	40.7897	0.450284	0.365937	444.345	1.0893558913156998
100	A2-1	7.80038	0.00728111	45.5069	0.428955	0.358475	484.68	1.065069253234125
101	A2-1	8.00033	0.00808564	50.5352	0.411967	0.355327	530.169	1.0491083442827969
102	A2-1	8.20034	0.00895495	55.9684	0.392346	0.346059	573.184	1.0241207538539603
103	A2-1	8.40038	0.00989324	61.8327	0.376489	0.339626	622.472	1.0067035727050573
104	A2-1	8.60039	0.010883	68.0188	0.360361	0.333927	671.02	0.9865213735026199
105	A2-1	8.8004	0.0119275	74.5469	0.343698	0.326229	717.727	0.96278584354279
106	A2-1	9.00039	0.0130344	81.465	0.329844	0.321634	769.823	0.9449739151782973
107	A2-1	9.20032	0.0142197	88.8731	0.314121	0.311803	817.562	0.9199206509056171
108	A2-1	9.40034	0.0154517	96.5731	0.301753	0.306457	871.969	0.9029108519867334
109	A2-1	9.60066	0.0167637	104.773	0.287847	0.299079	921.645	0.879658881582087
110	A2-1	9.8006	0.0181336	113.335	0.276283	0.292919	976.834	0.8618996779459126
111	A2-1	10.0006	0.0195962	122.476	0.263877	0.285082	1028.8	0.8400013063783925
112	A2-1	10.0215	0.0200008	125.005	0.258077	0.279085	1029.11	0.823255069797208
113	A3-1	-0.999954	-1.05837e-07	-0.000661481	173.089	-156.334	0.364434	-55.09364592482626
114	A3-1	-0.799978	-5.4579e-08	-0.000341119	378.729	-104.067	0.328975	-96.43995204019711
115	A3-1	-0.59993	5.4335e-09	3.39594e-05	13655.5	-1972.99	0.885558	2607.6962490503365
116	A3-1	-0.399927	1.88795e-08	0.000117997	5100.27	-454.173	0.766116	649.2673542547692
117	A3-1	-0.199967	2.97732e-08	0.000186082	8730.36	319.595	1.03406	555.701249986565
118	A3-1	0.000104713	3.41305e-08	0.000213316	6415360.0	-346.447	0.456136	213.831123778807
119	A3-1	0.200104	4.30566e-08	0.000269104	2784.67	195.101	0.477309	177.36971579760984
120	A3-1	0.400051	4.58296e-08	0.000286435	2833.29	140.118	1.03343	360.79040620035966
121	A3-1	0.60004	6.03357e-08	0.000377098	1125.79	218.392	0.810853	215.0244763960562
122	A3-1	0.800054	8.58518e-08	0.000536574	352.255	59.7375	0.481345	89.70710470503603
123	A3-1	1.00004	9.23884e-08	0.000577427	426.824	201.507	0.784538	135.86791057570912
124	A3-1	1.20004	1.48061e-07	0.000925381	286.191	64.4629	1.01163	109.32037722840646
125	A3-1	1.40005	2.37989e-07	0.00148743	145.076	8.76087	0.961671	64.65319376374013
126	A3-1	1.60005	3.4504e-07	0.0021565	67.1674	51.4727	0.73772	34.209135172733596
127	A3-1	1.80004	5.00522e-07	0.00312826	47.9161	21.5436	0.858849	27.45452743697775
128	A3-1	2.00002	9.34238e-07	0.00583899	22.4567	5.08335	0.834774	14.296547861873373
129	A3-1	2.20048	1.64778e-06	0.0102986	9.06075	2.10354	0.653598	6.346474278057212
130	A3-1	2.40044	3.12425e-06	0.0195266	5.98996	-3.30463	0.893698	4.5768234101174805
131	A3-1	2.6004	5.86689e-06	0.0366681	1.87833	-0.591008	0.570098	1.5547519506055671
132	A3-1	2.8002	1.02295e-05	0.0639344	1.66008	-1.14835	0.946026	1.4796822993568406
133	A3-1	3.00026	1.87432e-05	0.117145	0.913241	0.625279	1.02169	0.8721584361261684
134	A3-1	3.20028	3.20684e-05	0.200427	0.692369	0.168313	1.41362	0.7053041755851258
135	A3-1	3.40021	5.31439e-05	0.332149	0.808173	0.201664	2.90532	0.8747038226819891
136	A3-1	3.60024	8.3271e-05	0.520444	0.867224	0.168379	5.17233	0.9938302680019367
137	A3-1	3.80028	0.000124406	0.777537	0.92643	0.36012	8.71364	1.1206720709110949
138	A3-1	4.00022	0.000189522	1.18451	0.842979	0.386559	12.7142	1.0733721116748698
139	A3-1	4.20022	0.000259257	1.62036	0.88895	0.420275	19.2579	1.1884951492260978
140	A3-1	4.40015	0.000353395	2.20872	0.920538	0.436543	28.4774	1.2893168894201166
141	A3-1	4.60016	0.000463015	2.89384	0.927053	0.478521	39.2828	1.3574627484587953
142	A3-1	4.80044	0.000602769	3.76731	0.925938	0.485413	53.302	1.4148556927887537
143	A3-1	5.00042	0.000776286	4.85179	0.889783	0.471986	68.7136	1.4162525583341405
144	A3-1	5.20048	0.00097462	6.09138	0.872536	0.485621	87.9817	1.4443640029024623
145	A3-1	5.40042	0.00125196	7.82475	0.808728	0.477085	108.78	1.3902041598773125
146	A3-1	5.60041	0.00146258	9.14113	0.80817	0.488698	131.696	1.4406971566972573
147	A3-1	5.80042	0.0017438	10.8987	0.780722	0.494784	157.102	1.4414746712910715
148	A3-1	6.00045	0.00205187	12.8242	0.746312	0.482004	182.803	1.4254534395907739
149	A3-1	6.20045	0.00238956	14.9348	0.72302	0.485105	213.119	1.4269960093205132
150	A3-1	6.40059	0.00276484	17.2802	0.688165	0.481141	242.277	1.4020497447946203
151	A3-1	6.60044	0.00317722	19.8576	0.662059	0.473846	276.215	1.3909787688340987
152	A3-1	6.80043	0.0036317	22.6981	0.629422	0.460594	309.256	1.3624752732607575
153	A3-1	7.00037	0.00411962	25.7476	0.605172	0.457975	347.206	1.3484985008311456
154	A3-1	7.20038	0.0046632	29.145	0.574628	0.446132	383.846	1.3170217876136558
155	A3-1	7.40037	0.0052521	32.8256	0.550953	0.441254	426.021	1.2978315704815753
156	A3-1	7.6004	0.00588879	36.8049	0.523897	0.429081	466.486	1.2674562354469106
157	A3-1	7.80039	0.00656716	41.0447	0.501978	0.421725	511.574	1.2463826023822808
158	A3-1	8.00033	0.00729838	45.6149	0.477696	0.41063	554.901	1.2164906642347126
159	A3-1	8.20029	0.00808882	50.5551	0.457513	0.405546	603.738	1.194217794050452
160	A3-1	8.40034	0.00894022	55.8764	0.434738	0.394774	649.535	1.1624496209490949
161	A3-1	8.60031	0.00985353	61.5846	0.416589	0.38612	702.335	1.1404393306118739
162	A3-1	8.80032	0.0108263	67.6644	0.396569	0.377168	751.67	1.110879576261668
163	A3-1	9.0003	0.0118459	74.0369	0.378061	0.366772	801.895	1.0831018046406589
164	A3-1	9.20029	0.0129302	80.8137	0.362414	0.360782	857.713	1.0613460341501502
165	A3-1	9.4003	0.0140777	87.9856	0.344872	0.352045	907.948	1.0319279518466657
166	A3-1	9.60059	0.0152941	95.5881	0.33016	0.342225	964.443	1.0089571819086267
167	A3-1	9.80053	0.0165661	103.538	0.314846	0.333915	1016.95	0.9821997720643629
168	A3-1	10.0005	0.0179094	111.934	0.301443	0.326299	1074.08	0.9595654582164489
169	A3-1	10.2005	0.0193522	120.951	0.286665	0.315972	1125.79	0.9307818868798108
170	A3-1	10.2644	0.0200013	125.008	0.278737	0.308461	1138.46	0.9107097145782671
171	A4-1	-0.999969	-3.09312e-08	-0.00019332	960.308	166.753	0.590913	-305.6657355679702
172	A4-1	-0.799956	1.85109e-08	0.000115693	1772.1	14.1271	0.52205	451.2373263723821
173	A4-1	-0.59993	2.72801e-08	0.000170501	2067.71	194.228	0.673235	394.85692166028355
174	A4-1	-0.399927	2.96758e-08	0.000185474	1767.45	-872.177	0.417312	224.9975737839266
175	A4-1	-0.19997	3.16771e-08	0.000197982	443.28	-94.7574	0.0558623	28.21584790536513
176	A4-1	8.91924e-05	3.64786e-08	0.000227991	11997000.0	-311.931	0.77655	340.6055502190876
177	A4-1	0.20008	3.51966e-08	0.000219979	1305.38	-445.659	0.182882	83.1361175384923
178	A4-1	0.400034	3.51263e-08	0.000219539	911.561	-163.568	0.254827	116.07368166931617
179	A4-1	0.600025	3.83996e-08	0.000239997	707.893	-703.234	0.324485	135.2037733805006
180	A4-1	0.800044	4.60354e-08	0.000287721	60.4586	-138.029	0.044299	15.396512593797462
181	A4-1	1.00004	5.96752e-08	0.00037297	-318.723	-37.9262	-0.378404	-101.45695364238412
182	A4-1	1.20005	8.38036e-08	0.000523773	16.1142	-130.121	0.0322405	6.155433747062181
183	A4-1	1.40003	7.08902e-08	0.000443064	98.7447	-211.185	0.19497	44.00492931043822
184	A4-1	1.60003	1.1376e-07	0.000711	-82.4503	-130.608	-0.298566	-41.99240506329114
185	A4-1	1.80001	1.87341e-07	0.00117088	26.1291	-69.0354	0.175292	14.970962011478544
186	A4-1	2.00001	3.74788e-07	0.00234242	42.3308	1.85603	0.631255	26.94883923463768
187	A4-1	2.20029	8.38026e-07	0.00523766	14.2906	8.41934	0.524226	10.008782547931709
188	A4-1	2.40025	1.70745e-06	0.0106716	-1.5694	-1.44278	-0.127958	-1.1990516885940252
189	A4-1	2.60024	3.7131e-06	0.0232069	0.737093	3.38889	0.14158	0.6100771753228567
190	A4-1	2.8002	7.34874e-06	0.0459296	0.783715	-2.30225	0.320841	0.6985495192642652
191	A4-1	3.00009	1.40555e-05	0.0878469	0.0537621	-0.554424	0.0451011	0.0513405709250981
192	A4-1	3.20019	2.55955e-05	0.159972	1.04012	-1.28801	1.69493	1.0595166654164478
193	A4-1	3.4001	4.31043e-05	0.269402	0.823574	-0.0558659	2.40129	0.8913408215232256
194	A4-1	3.60011	6.89999e-05	0.431249	0.987169	0.0905991	4.87849	1.1312466811517246
195	A4-1	3.80008	0.000105735	0.660844	1.16283	0.303969	9.29517	1.4065603985206798
196	A4-1	4.00001	0.000155341	0.970881	1.15102	0.516338	14.2286	1.4655349110756108
197	A4-1	4.20001	0.000218907	1.36817	1.17159	0.508213	21.4296	1.5662965859505762
198	A4-1	4.4	0.000302023	1.88764	1.14743	0.465805	30.3353	1.6070490135830984
199	A4-1	4.60002	0.000406675	2.54172	1.1601	0.589978	43.1749	1.698648946382764
200	A4-1	4.80036	0.000534047	3.33779	1.12421	0.590112	57.3366	1.717801299662351
201	A4-1	5.00032	0.000684694	4.27934	1.1123	0.649156	75.7614	1.7703991737043558
202	A4-1	5.20036	0.000864282	5.40176	1.05861	0.609784	94.6578	1.7523510855721096
203	A4-1	5.40034	0.00107061	6.69131	1.02711	0.600664	118.141	1.7655885021019802
204	A4-1	5.60031	0.00129657	8.10356	0.988737	0.570051	142.83	1.7625586779143982
205	A4-1	5.80035	0.00154581	9.66131	0.95139	0.596643	169.707	1.7565630333774611
206	A4-1	6.00028	0.00182509	11.4068	0.909163	0.578562	198.074	1.736455447627731
207	A4-1	6.20033	0.00212974	13.3109	0.877077	0.585869	230.414	1.7310174368374789
208	A4-1	6.4003	0.00246838	15.4274	0.828749	0.566876	260.475	1.688392081621012
209	A4-1	6.60022	0.00283801	17.7376	0.799148	0.559096	297.803	1.6789362709723974
210	A4-1	6.80018	0.00324562	20.2851	0.757762	0.548173	332.721	1.6402236124051643
211	A4-1	7.00016	0.0036977	23.1106	0.725124	0.539377	373.407	1.6157390980762074
212	A4-1	7.2001	0.00418417	26.1511	0.687206	0.526566	411.875	1.5749815495332893
213	A4-1	7.40013	0.00471863	29.4914	0.657788	0.518619	456.953	1.5494449229266836
214	A4-1	7.6001	0.00529974	33.1234	0.622991	0.504467	499.213	1.5071309104741666
215	A4-1	7.80015	0.00592594	37.0371	0.595209	0.496086	547.343	1.4778235876999006
216	A4-1	8.00014	0.00660704	41.294	0.56522	0.483025	594.363	1.4393446989877465
217	A4-1	8.20003	0.00732513	45.7821	0.541319	0.472765	646.866	1.4129233914564863
218	A4-1	8.40013	0.00811289	50.7056	0.512287	0.45824	694.553	1.3697757249692342
219	A4-1	8.60006	0.00894706	55.9191	0.490266	0.447452	750.488	1.3420959922459412
220	A4-1	8.80004	0.00984642	61.5401	0.466067	0.438934	803.419	1.3055211155002997
221	A4-1	9.00012	0.0108016	67.51	0.444807	0.427997	860.277	1.2742956599022368
222	A4-1	9.20007	0.0118016	73.76	0.424221	0.418061	916.335	1.2423196854663774
223	A4-1	9.40006	0.0128729	80.4556	0.404059	0.405529	972.706	1.208997260600878
224	A4-1	9.60039	0.014	87.5	0.386236	0.398556	1032.76	1.180297142857143
225	A4-1	9.80038	0.0151975	94.9844	0.368154	0.387417	1090.87	1.1484728018495667
226	A4-1	10.0004	0.0164722	102.951	0.350659	0.375492	1149.17	1.116230051189401
227	A4-1	10.2004	0.0177933	111.208	0.333537	0.36498	1204.34	1.082961657434717
228	A4-1	10.4004	0.019164	119.775	0.319495	0.354991	1266.87	1.0577082028804006
229	A4-1	10.4966	0.0200009	125.006	0.308046	0.345532	1286.6	1.0292305969313473
230	A5-1	-0.999969	-1.26687e-07	-0.000791794	183.165	-10.6366	0.461628	-58.30152792266675
231	A5-1	-0.799994	-1.02708e-07	-0.000641925	-430.783	9.41118	-0.704174	109.69723877400006
232	A5-1	-0.599975	-7.1906e-08	-0.000449413	-355.614	147.604	-0.305216	67.91436829820232
233	A5-1	-0.399944	-1.23639e-08	-7.72744e-05	-1617.96	81.0593	-0.159167	205.9763647469278
234	A5-1	-0.199985	2.17868e-08	0.000136168	648.228	1018.99	0.0561887	41.264247106515484
235	A5-1	6.77586e-05	2.37521e-08	0.000148451	-12159900.0	-513.04	-0.389339	-262.2676842863975
236	A5-1	0.20007	4.49549e-08	0.000280968	-2296.77	217.831	-0.410967	-146.26825830699585
237	A5-1	0.400019	5.7465e-08	0.000359156	9.48454	155.397	0.00433741	1.2076674202853357
238	A5-1	0.600009	8.00713e-08	0.000500446	-212.714	76.521	-0.203311	-40.625961642215145
239	A5-1	0.799995	9.20327e-08	0.000575204	41.0247	366.985	0.0600903	10.446780620440748
240	A5-1	0.999994	1.32421e-07	0.000827631	158.769	179.261	0.418264	50.53749799125456
241	A5-1	1.20001	1.95396e-07	0.00122123	-67.8976	-16.0779	-0.316727	-25.935081843714944
242	A5-1	1.4	2.46409e-07	0.00154006	-99.1247	-37.9408	-0.680294	-44.173214030622184
243	A5-1	1.6	3.0662e-07	0.00191637	-87.7312	-55.2381	-0.856258	-44.68124631464696
244	A5-1	1.79999	4.31519e-07	0.00269699	-46.0308	-31.3891	-0.711293	-26.37358685052596
245	A5-1	1.99998	6.63342e-07	0.00414589	-12.2736	21.985	-0.323939	-7.8134972225505255
246	A5-1	2.20011	1.11877e-06	0.00699231	-11.6672	0.465784	-0.571323	-8.170733276985718
247	A5-1	2.40011	2.08764e-06	0.0130478	-5.24699	-0.2014	-0.523031	-4.00857615843284
248	A5-1	2.60003	3.72477e-06	0.0232798	-1.55414	-0.359462	-0.299432	-1.286230981365819
249	A5-1	2.8	6.99976e-06	0.0437485	-0.783275	-0.871075	-0.305411	-0.6981062207847126
250	A5-1	2.9999	1.30189e-05	0.0813681	0.673129	0.163025	0.52301	0.6427703239967506
251	A5-1	3.19998	2.33722e-05	0.146076	0.715904	-0.0446591	1.0652	0.7292094526137078
252	A5-1	3.39992	3.92773e-05	0.245483	0.842669	0.895949	2.23871	0.9119613170769464
253	A5-1	3.59989	6.26416e-05	0.39151	1.00057	0.927243	4.48881	1.1465377640417869
254	A5-1	3.79989	9.56041e-05	0.597526	1.06974	0.577903	7.73135	1.2938934874800427
255	A5-1	3.99985	0.000151009	0.943806	1.03949	0.471198	12.491	1.3234711370768992
256	A5-1	4.19986	0.000211027	1.31892	1.05111	0.392493	18.5331	1.4051724137931034
257	A5-1	4.3998	0.000294237	1.83898	1.10677	0.514585	28.5047	1.5500277327649021
258	A5-1	4.59979	0.000371497	2.32186	1.15685	0.613726	39.3279	1.6938101349779917
259	A5-1	4.80011	0.000489742	3.06089	1.14892	0.635369	53.7325	1.755453479216829
260	A5-1	5.00015	0.000634907	3.96817	1.10483	0.598481	69.7782	1.7584478487564794
261	A5-1	5.20012	0.000802689	5.01681	1.08117	0.615847	89.7815	1.7896133200180988
262	A5-1	5.40014	0.00099719	6.23244	1.02432	0.611813	109.736	1.7607229271360816
263	A5-1	5.60011	0.00121693	7.60581	0.993957	0.612982	134.76	1.7718033976657317
264	A5-1	5.80017	0.00145869	9.11681	0.951506	0.58577	160.157	1.756721923567564
265	A5-1	6.00014	0.00172006	10.7504	0.900398	0.577613	184.871	1.7196662449769309
266	A5-1	6.20014	0.00201017	12.5636	0.869549	0.573402	215.605	1.7161084402559776
267	A5-1	6.40021	0.00232943	14.5589	0.82324	0.566977	244.175	1.6771528068741457
268	A5-1	6.60018	0.00268344	16.7715	0.785768	0.550708	276.868	1.6508243150582835
269	A5-1	6.80017	0.00306958	19.1849	0.746481	0.535965	309.99	1.6158020109565334
270	A5-1	7.00008	0.00348343	21.7714	0.713426	0.539438	346.09	1.5896543171316497
271	A5-1	7.20011	0.00394732	24.6707	0.675352	0.521877	381.858	1.5478198835055348
272	A5-1	7.40011	0.00445095	27.8184	0.645437	0.512459	422.937	1.5203498403934088
273	A5-1	7.60007	0.00498742	31.1714	0.611404	0.499321	461.054	1.4790930147507009
274	A5-1	7.80012	0.00557973	34.8733	0.583034	0.487657	504.822	1.4475888430403776
275	A5-1	8.00008	0.00621498	38.8436	0.552752	0.47638	546.757	1.4075858056410835
276	A5-1	8.20003	0.0068908	43.0675	0.528855	0.464065	594.5	1.3803912462994137
277	A5-1	8.40006	0.00762163	47.6352	0.501995	0.451469	639.381	1.342244810560258
278	A5-1	8.60002	0.00840523	52.5327	0.478518	0.441125	688.14	1.3099269597793375
279	A5-1	8.80009	0.00924244	57.7653	0.453827	0.428513	734.335	1.2712389617988653
280	A5-1	9.00013	0.0101434	63.3962	0.432572	0.418087	785.635	1.2392462008763931
281	A5-1	9.19999	0.0110841	69.2756	0.412352	0.40741	836.54	1.2075535975148537
282	A5-1	9.40006	0.0120772	75.4825	0.391748	0.395397	884.777	1.1721617593481934
283	A5-1	9.60033	0.0131223	82.0144	0.374577	0.38464	938.788	1.1446624007491368
284	A5-1	9.8003	0.0142416	89.01	0.356918	0.373079	991.054	1.11341871699809
285	A5-1	10.0003	0.015428	96.425	0.337921	0.362172	1037.21	1.075665024630542
286	A5-1	10.2003	0.0166861	104.288	0.322053	0.351168	1090.5	1.0456620128873888
287	A5-1	10.4002	0.0179824	112.39	0.30627	0.340675	1139.53	1.0139069312216389
288	A5-1	10.6002	0.0193374	120.859	0.292408	0.3324	1192.43	0.9866290470713809
289	A5-1	10.6685	0.0200004	125.003	0.282973	0.322785	1201.21	0.9609449373215042
290	B1-1	-0.99997	-1.75472e-07	-0.0010967	109.241	180.343	0.38134	-34.771587489741954
291	B1-1	-0.8	-9.94078e-08	-0.000621299	699.327	276.948	1.10642	-178.08172876505517
292	B1-1	-0.599974	-4.56512e-08	-0.00028532	1077.86	165.251	0.587321	-205.84641805691854
293	B1-1	-0.399944	9.95625e-09	6.22266e-05	6658.4	2710.46	0.527466	847.6535758019882
294	B1-1	-0.199992	2.47649e-08	0.000154781	3357.14	1693.2	0.330788	213.7135694949639
295	B1-1	5.85794e-05	3.30915e-08	0.000206822	18933300.0	1198.15	0.73016	353.03787798203285
296	B1-1	0.200054	3.99357e-08	0.000249598	4244.92	447.304	0.674696	270.31306340595677
297	B1-1	0.399997	5.71243e-08	0.000357027	388.133	278.254	0.176436	49.418111235284734
298	B1-1	0.599979	7.65679e-08	0.000478549	833.808	122.875	0.762042	159.24011961157584
299	B1-1	0.799976	1.17179e-07	0.000732369	356.321	55.7739	0.664506	90.7337694522843
300	B1-1	0.999976	2.21815e-07	0.00138634	177.867	21.0156	0.784886	56.61569312001385
301	B1-1	1.19999	4.20514e-07	0.00262821	76.3616	52.8086	0.76659	29.16776056707797
302	B1-1	1.39999	7.62765e-07	0.00476728	25.8836	18.7728	0.549883	11.534522830628788
303	B1-1	1.6	1.12798e-06	0.00704987	33.7293	12.0784	1.21104	17.178189101359315
304	B1-1	1.79998	1.84705e-06	0.0115441	10.9179	7.70494	0.722133	6.255429180273906
305	B1-1	1.99997	2.96857e-06	0.0185536	1.77281	8.93433	0.209393	1.1285842100724388
306	B1-1	2.19998	4.52499e-06	0.0282812	1.11729	1.19131	0.221275	0.7824102230456982
307	B1-1	2.39992	7.12851e-06	0.0445532	1.95789	6.54097	0.666367	1.4956658556512215
308	B1-1	2.59978	1.17886e-05	0.0736788	1.18862	-0.883658	0.724721	0.9836221545410619
309	B1-1	2.79986	1.26143e-05	0.0788394	0.628398	-1.15932	0.441534	0.5600423138684464
310	B1-1	2.99987	2.19582e-05	0.137239	0.710113	0.14873	0.930587	0.6780776601403391
311	B1-1	3.19987	3.71522e-05	0.232201	0.482367	0.864988	1.14084	0.49131571354128545
312	B1-1	3.39981	6.23125e-05	0.389453	0.564821	0.315033	2.38051	0.6112444890654328
313	B1-1	3.59981	9.64999e-05	0.603124	0.633068	0.458794	4.37509	0.7254047260596495
314	B1-1	3.79982	0.000138701	0.866881	0.71005	0.422771	7.44494	0.858819145880461
315	B1-1	3.99976	0.0002044	1.2775	0.684563	0.501	11.1342	0.8715616438356164
316	B1-1	4.19978	0.00028215	1.76344	0.72602	0.406705	17.1153	0.970563217347911
317	B1-1	4.39965	0.000387483	2.42177	0.723159	0.379061	24.5265	1.0127510044306436
318	B1-1	4.59968	0.00050964	3.18525	0.741911	0.406831	34.5997	1.086247547288282
319	B1-1	4.80001	0.000660013	4.12508	0.744896	0.385412	46.9483	1.1381185334587451
320	B1-1	4.99997	0.000843716	5.27323	0.737329	0.414673	61.8807	1.1734875967860305
321	B1-1	5.19995	0.00106116	6.63225	0.73183	0.433554	80.3378	1.2113204417806929
322	B1-1	5.40004	0.00130502	8.15638	0.697875	0.417612	97.8412	1.1995664743427843
323	B1-1	5.60001	0.00157507	9.84419	0.676336	0.415308	118.681	1.205594365813744
324	B1-1	5.80004	0.00188013	11.7508	0.655058	0.42677	142.111	1.2093729788610137
325	B1-1	5.99997	0.00220595	13.7872	0.637427	0.415061	167.844	1.2173900429383777
326	B1-1	6.19999	0.00256261	16.0163	0.615503	0.421147	194.551	1.2147062679894856
327	B1-1	6.40005	0.00297341	18.5838	0.592463	0.420109	224.3	1.2069652062549103
328	B1-1	6.59997	0.00342836	21.4273	0.569218	0.406574	256.234	1.195829619224074
329	B1-1	6.79997	0.00394129	24.6331	0.546966	0.410975	291.632	1.183902959838591
330	B1-1	6.99996	0.00448522	28.0326	0.525981	0.409535	328.533	1.171967637678988
331	B1-1	7.19996	0.00510174	31.8859	0.503456	0.398702	367.909	1.1538297491994896
332	B1-1	7.39994	0.00577336	36.0835	0.483706	0.391655	411.12	1.1393573239846468
333	B1-1	7.59989	0.00650822	40.6764	0.461793	0.383764	454.409	1.1171318012410143
334	B1-1	7.79989	0.00731881	45.7426	0.441809	0.377374	501.757	1.096914036368724
335	B1-1	7.99987	0.00819643	51.2277	0.421913	0.369796	550.378	1.0743757771674312
336	B1-1	8.19981	0.00915181	57.1988	0.40385	0.358923	602.922	1.054081554158479
337	B1-1	8.39993	0.0101943	63.7144	0.389295	0.352846	663.196	1.04088871589468
338	B1-1	8.59987	0.0113143	70.7144	0.368203	0.345705	712.75	1.0079276639552908
339	B1-1	8.79994	0.0125213	78.2581	0.355228	0.341186	778.694	0.9950331020047765
340	B1-1	8.99993	0.0138343	86.4644	0.337524	0.332758	836.047	0.9669262725468517
341	B1-1	9.19986	0.0152338	95.2113	0.321408	0.322622	896.14	0.9412118099427275
342	B1-1	9.39989	0.0167265	104.541	0.306905	0.313686	959.98	0.9182808658803724
343	B1-1	9.60015	0.0183247	114.529	0.293552	0.306916	1027.38	0.8970479092631563
344	B1-1	9.79704	0.02	125.0	0.278766	0.299177	1086.66	0.8693280000000001
345	B2-1	-0.999966	-1.71961e-07	-0.00107476	-76.2275	-38.473	-0.26077	24.263091294800702
346	B2-1	-0.799991	-1.01081e-07	-0.000631756	-229.881	211.059	-0.369817	58.53794819518928
347	B2-1	-0.599968	-5.03211e-08	-0.000314507	-118.954	139.079	-0.0714475	22.71730040984779
348	B2-1	-0.39993	8.8545e-09	5.53406e-05	-8777.53	-1043.64	-0.618373	-1117.3948240532268
349	B2-1	-0.19998	2.66554e-08	0.000166596	199.006	174.56	0.0211042	12.667891185862805
350	B2-1	6.30856e-05	3.4086e-08	0.000213037	-16088700.0	-291.782	-0.688267	-323.0739261255087
351	B2-1	0.200056	4.02489e-08	0.000251556	-4101.52	181.744	-0.657023	-261.18359331520617
352	B2-1	0.400012	6.31868e-08	0.000394918	-1506.0	-230.669	-0.757277	-191.75550367418046
353	B2-1	0.599994	8.66948e-08	0.000541843	-337.391	-239.006	-0.349144	-64.4363773270117
354	B2-1	0.799982	1.08851e-07	0.000680319	-457.122	-137.415	-0.791908	-116.40245237895752
355	B2-1	0.999991	1.84974e-07	0.00115609	-153.43	-4.90777	-0.564607	-48.83763374823759
356	B2-1	1.2	2.91957e-07	0.00182473	25.4085	-22.4354	0.177097	9.70538107007612
357	B2-1	1.4	4.4629e-07	0.00278931	-34.4115	78.3635	-0.42774	-15.334975316476118
358	B2-1	1.6	6.68287e-07	0.00417679	0.956736	31.9699	0.0203519	0.4872617488549819
359	B2-1	1.79999	9.92142e-07	0.00620089	-7.34544	-6.01809	-0.260971	-4.208605538882322
360	B2-1	1.99998	1.60355e-06	0.0100222	-2.88084	-12.9526	-0.183805	-1.8339785675799725
361	B2-1	2.20002	2.62292e-06	0.0163932	-5.66271	6.2696	-0.650079	-3.9655405900007317
362	B2-1	2.39998	4.39076e-06	0.0274423	-0.123336	2.87444	-0.0258563	-0.09422060104291549
363	B2-1	2.59993	7.38158e-06	0.0461349	-0.425233	0.00742798	-0.162356	-0.35191579476708523
364	B2-1	2.79988	1.24297e-05	0.0776856	0.708401	0.415282	0.490467	0.6313486669344126
365	B2-1	2.99989	2.17239e-05	0.135774	0.0388231	0.701963	0.0503343	0.03707211984621503
366	B2-1	3.19994	3.58449e-05	0.224031	0.206659	0.453364	0.471577	0.21049631524208703
367	B2-1	3.39983	5.69074e-05	0.355671	0.478388	0.0752281	1.84135	0.5177115930171422
368	B2-1	3.59983	8.71326e-05	0.544579	0.56688	0.187214	3.5374	0.6495659950163336
369	B2-1	3.79984	0.00014086	0.880375	0.676456	0.309585	7.20315	0.8181911117421553
370	B2-1	3.99982	0.000195838	1.22399	0.750995	0.429751	11.7032	0.9561516025457726
371	B2-1	4.1998	0.000275869	1.72418	0.738868	0.398108	17.0305	0.9877448990244637
372	B2-1	4.39978	0.000355138	2.21961	0.831874	0.512257	25.8593	1.1650380021715527
373	B2-1	4.59973	0.000476171	2.97607	0.828284	0.456109	36.0915	1.2127234910469178
374	B2-1	4.80005	0.000625719	3.91074	0.858184	0.457001	51.2786	1.3112249855526064
375	B2-1	5.00005	0.000798915	4.99322	0.830768	0.4781	66.0214	1.3222209315832267
376	B2-1	5.20007	0.00101679	6.35494	0.805199	0.486752	84.6981	1.332791497638058
377	B2-1	5.40006	0.0012662	7.91375	0.763994	0.460435	103.925	1.3132206602432475
378	B2-1	5.60003	0.0015316	9.5725	0.749929	0.466727	127.963	1.3367772264298772
379	B2-1	5.80014	0.00181226	11.3266	0.725493	0.466203	151.713	1.339439902530327
380	B2-1	6.00012	0.00211909	13.2443	0.707786	0.463653	179.037	1.3518041723609402
381	B2-1	6.20012	0.00246883	15.4302	0.683419	0.468732	208.117	1.3487641119363327
382	B2-1	6.40015	0.00283907	17.7442	0.655392	0.460196	236.918	1.3351855817675635
383	B2-1	6.60011	0.00326568	20.4105	0.630824	0.457232	270.498	1.325288454471963
384	B2-1	6.80009	0.00374436	23.4022	0.611527	0.45328	309.769	1.3236746972506857
385	B2-1	7.0	0.00427004	26.6877	0.583453	0.44485	346.949	1.300033348696216
386	B2-1	7.19996	0.00483703	30.2314	0.562904	0.440636	390.008	1.2900758813683786
387	B2-1	7.39999	0.00546797	34.1748	0.536534	0.431898	431.901	1.263799641841357
388	B2-1	7.59998	0.00616458	38.5286	0.510039	0.420538	475.389	1.2338600416314116
389	B2-1	7.80002	0.00692235	43.2647	0.493132	0.417478	529.715	1.224358426153423
390	B2-1	7.99996	0.00776062	48.5039	0.467946	0.407395	577.977	1.191609334507122
391	B2-1	8.19991	0.0086601	54.1256	0.449506	0.398825	635.035	1.173261820654182
392	B2-1	8.39994	0.00964682	60.2926	0.426369	0.38754	687.347	1.1400188414498627
393	B2-1	8.59995	0.0107284	67.0525	0.408332	0.379736	749.506	1.1177897915812236
394	B2-1	8.79999	0.0118602	74.1262	0.388556	0.37043	806.786	1.0883951963003633
395	B2-1	8.99996	0.0130981	81.8631	0.372378	0.363454	873.3	1.0667810038955279
396	B2-1	9.19991	0.0144355	90.2219	0.353601	0.353922	934.241	1.0354924912909171
397	B2-1	9.39993	0.0158589	99.1181	0.338944	0.346109	1005.21	1.014153822561167
398	B2-1	9.60019	0.0174049	108.781	0.321808	0.334971	1069.74	0.98338864323733
399	B2-1	9.80016	0.0190354	118.971	0.30623	0.324275	1136.51	0.9552832202805724
400	B2-1	9.89153	0.0200002	125.001	0.296941	0.317281	1168.69	0.9349445204438365
401	B3-1	-0.999964	-1.2496e-07	-0.000781	-72.3753	-108.982	-0.179919	23.037003841229193
402	B3-1	-0.79999	-7.50232e-08	-0.000468895	-392.851	-315.56	-0.469071	100.03753505582274
403	B3-1	-0.599949	-8.33068e-09	-5.20667e-05	-4760.82	-1084.29	-0.473376	909.1722732571874
404	B3-1	-0.399938	1.16188e-08	7.26175e-05	-5847.36	-1419.55	-0.54056	-744.3935690432747
405	B3-1	-0.199989	2.52288e-08	0.00015768	-7112.65	-28.757	-0.713944	-452.7803145611365
406	B3-1	6.21557e-05	3.40324e-08	0.000212702	-7168490.0	-728.155	-0.30167	-141.82753335652697
407	B3-1	0.200055	4.04034e-08	0.000252521	-2882.56	-500.056	-0.463528	-183.56017915341693
408	B3-1	0.400004	5.30976e-08	0.00033186	-2302.11	-365.397	-0.972736	-293.1163743747363
409	B3-1	0.599989	7.29785e-08	0.000456116	-1186.84	-245.324	-1.03386	-226.66602355541136
410	B3-1	0.799976	8.91328e-08	0.00055708	-464.249	134.634	-0.65856	-118.2164141595462
411	B3-1	0.999985	1.47969e-07	0.000924806	-8.70488	-66.0961	-0.0256246	-2.770808147871013
412	B3-1	1.19999	2.33217e-07	0.00145761	-132.7	19.8176	-0.738819	-50.68701504517669
413	B3-1	1.4	3.21322e-07	0.00200826	-45.9436	23.9166	-0.411172	-20.4740422056905
414	B3-1	1.6	4.65131e-07	0.00290707	-63.2449	-14.1136	-0.936378	-32.21036989133388
415	B3-1	1.79998	6.87757e-07	0.00429848	-46.6167	-11.4938	-1.14809	-26.70920883661201
416	B3-1	1.99997	1.17632e-06	0.007352	-11.4623	-7.53733	-0.536477	-7.2970212187159955
417	B3-1	2.20001	2.0481e-06	0.0128006	-10.4664	-5.64286	-0.938217	-7.329476743277658
418	B3-1	2.39996	3.64793e-06	0.0227996	-2.33312	0.146062	-0.406366	-1.7823382866366078
419	B3-1	2.59994	6.11377e-06	0.0382111	-2.36279	-0.98571	-0.747184	-1.9554108622887068
420	B3-1	2.79979	1.07574e-05	0.0672338	0.118237	-1.43211	0.0708462	0.10537289280094239
421	B3-1	2.99985	1.85603e-05	0.116002	-0.0498864	0.0683816	-0.0552583	-0.04763564421303081
422	B3-1	3.19984	3.04867e-05	0.190542	0.502486	-0.273144	0.975199	0.5118026471853975
423	B3-1	3.39987	7.04802e-05	0.440501	0.26779	0.0938224	1.2766	0.2898063795541894
424	B3-1	3.5999	8.892e-05	0.55575	0.628824	0.258975	4.00451	0.7205596041385516
425	B3-1	3.79989	0.000108072	0.67545	0.894368	0.184425	7.30686	1.0817765933821897
426	B3-1	3.99985	0.000157639	0.985244	1.01389	0.612402	12.7183	1.2908781987000173
427	B3-1	4.19982	0.000223372	1.39608	0.953276	0.502776	17.7913	1.2743753939602314
428	B3-1	4.39976	0.000304772	1.90482	1.01037	0.505867	26.9533	1.4150050923446833
429	B3-1	4.59978	0.000406832	2.5427	1.01089	0.487372	37.6346	1.480103826640972
430	B3-1	4.80007	0.000529558	3.30974	1.0427	0.495625	52.7292	1.5931523322073635
431	B3-1	5.0001	0.000685315	4.28322	0.999335	0.520958	68.1256	1.590523017729652
432	B3-1	5.20003	0.000854358	5.33974	0.999715	0.553238	88.3593	1.6547491076344543
433	B3-1	5.40006	0.00106158	6.63488	0.964873	0.589325	110.04	1.6585077650236328
434	B3-1	5.60005	0.00129141	8.07131	0.92338	0.562634	132.852	1.6459781621570724
435	B3-1	5.8001	0.00154938	9.68362	0.896336	0.550902	160.249	1.6548460183278568
436	B3-1	6.00006	0.00182462	11.4039	0.858652	0.562745	187.015	1.6399214303878495
437	B3-1	6.20003	0.00213682	13.3551	0.829726	0.554394	218.689	1.6374942905706433
438	B3-1	6.40007	0.00249137	15.5711	0.788078	0.538579	249.99	1.6054742439519365
439	B3-1	6.60001	0.00288923	18.0577	0.752198	0.53328	285.357	1.5802510840250974
440	B3-1	6.79998	0.00332095	20.7559	0.715253	0.524987	321.336	1.548167027206722
441	B3-1	6.99994	0.00378341	23.6463	0.68955	0.521008	363.307	1.5364221886722236
442	B3-1	7.19992	0.00431627	26.9767	0.653391	0.504186	403.961	1.4974440906411828
443	B3-1	7.39994	0.00488742	30.5464	0.625696	0.493805	450.196	1.4738103344420295
444	B3-1	7.59993	0.00552568	34.5355	0.592226	0.483002	494.781	1.432673625689508
445	B3-1	7.79993	0.00621962	38.8726	0.566623	0.478042	546.864	1.4068109671079374
446	B3-1	7.99991	0.00696205	43.5128	0.53987	0.463034	598.194	1.3747540953466566
447	B3-1	8.19985	0.00776535	48.5334	0.517568	0.455204	655.639	1.3509026773314872
448	B3-1	8.39991	0.00866123	54.1327	0.490069	0.443006	709.319	1.310333680012266
449	B3-1	8.59986	0.00963054	60.1909	0.468687	0.434332	772.245	1.2829929441161372
450	B3-1	8.79992	0.0106981	66.8631	0.445638	0.419756	834.636	1.2482759548988904
451	B3-1	8.99992	0.011828	73.925	0.422198	0.410453	894.122	1.2094988163679405
452	B3-1	9.19987	0.0130477	81.5481	0.403388	0.399516	963.315	1.1812844198699908
453	B3-1	9.39987	0.0143649	89.7806	0.382835	0.386585	1028.41	1.1454701795265347
454	B3-1	9.60016	0.0157739	98.5869	0.365784	0.377046	1101.98	1.1177752825172513
455	B3-1	9.80011	0.0172926	108.079	0.347689	0.36661	1172.23	1.0846047798369711
456	B3-1	10.0001	0.0189371	118.357	0.32949	0.353608	1241.34	1.0488099563185953
457	B3-1	10.1045	0.0200001	125.001	0.316954	0.344384	1274.31	1.019439844481244
458	B4-1	-0.999979	-6.50111e-08	-0.000406319	313.839	-41.313	0.405897	-99.89614071702285
459	B4-1	-0.799964	-3.52106e-09	-2.20066e-05	2834.84	-1467.23	0.158856	-721.8561704216007
460	B4-1	-0.599943	1.17103e-08	7.31894e-05	2896.63	363.257	0.404857	553.1634362353019
461	B4-1	-0.399935	2.39779e-08	0.000149862	2193.64	570.997	0.4185	279.25691636305396
462	B4-1	-0.199982	3.12518e-08	0.000195324	7682.16	-227.256	0.955167	489.0167106960742
463	B4-1	7.25746e-05	3.69292e-08	0.000230807	10264000.0	-404.875	0.547272	237.11239260507696
464	B4-1	0.200061	3.3707e-08	0.000210669	1624.69	-105.741	0.217963	103.46230342385448
465	B4-1	0.400006	3.92015e-08	0.000245009	2004.89	-428.25	0.625447	255.27511234281187
466	B4-1	0.599993	4.6328e-08	0.00028955	838.812	52.5941	0.463858	160.1996201001554
467	B4-1	0.800008	7.12845e-08	0.000445528	231.728	-159.715	0.262904	59.0095347542691
468	B4-1	1.00001	9.94382e-08	0.000621489	301.926	-120.364	0.597295	96.10709119549983
469	B4-1	1.2	9.36418e-08	0.000585261	-49.214	-58.4915	-0.110019	-18.79827974185876
470	B4-1	1.4	1.32251e-07	0.000826569	104.301	-34.3723	0.384189	46.479967189672
471	B4-1	1.59999	1.83635e-07	0.00114772	72.1747	-115.935	0.421879	36.75800717945143
472	B4-1	1.79998	2.65797e-07	0.00166123	70.9378	70.5657	0.675189	40.643920468568474
473	B4-1	1.99997	4.35335e-07	0.00272084	27.1406	-64.4434	0.470106	17.277972978932976
474	B4-1	2.19997	1.0717e-06	0.00669813	10.1948	-28.4162	0.478189	7.1391418201796615
475	B4-1	2.39996	1.71762e-06	0.0107351	6.21211	-2.32689	0.509448	4.745628825069167
476	B4-1	2.59993	3.2996e-06	0.0206225	2.12562	-6.17176	0.362775	1.7591223178567101
477	B4-1	2.79992	6.46282e-06	0.0403926	1.49244	2.23215	0.537273	1.3301273005451493
478	B4-1	2.99984	1.19056e-05	0.07441	1.08984	-0.909972	0.774357	1.0406625453568068
479	B4-1	3.19992	2.1279e-05	0.132994	1.07448	0.874845	1.45552	1.094425312420109
480	B4-1	3.39985	3.52478e-05	0.220299	1.4085	0.257886	3.35798	1.5242829064135561
481	B4-1	3.59983	5.58129e-05	0.348831	1.41252	0.701909	5.64599	1.618545943451127
482	B4-1	3.79983	8.47159e-05	0.529474	1.31683	0.203723	8.43316	1.5927429864355946
483	B4-1	3.99978	0.000124075	0.775469	1.3358	0.422858	13.1884	1.700699834551736
