Repository: owen-melville/bsubpc-oled-data

<h1>Output Data Readme</h1>

This folder contains all the results of the automated analysis in the <b>Python</b> folder. There are two sorts of folders: Deposition output folders and OLED output folders. Deposition output folders contain the results of analysis of the deposition runs (from the IC6) and end in the suffix <b>-L#</b> where # ranges between 1 and 6 representing the different layers in a single OLED. OLED output folders contain the analytical results of the optoelectronic data in the <b>Raw OLED Data</b> folder and do not contain this suffix (eg OLED-033). 

<h2>1. Deposition Output Folders</h2>

<b>Deposition Graphs:</b>

File: Output Data/OLED-018/Raw Data/OLED-018_stack_details.csv
	Pixel	HATCN	TAPC	CBP	TxOPhCz	(tBu)3Cl-BsubPc	B3PYMPM	LiQ	Al
0	A1	113.13675224416517	260.71441018303574	151.01599103092784	45.87689808977035	1.1828615706207828	444.1739325623932	11.214712665847665	801.444119283871
1	A2	110.73459784560143	269.76449946875	154.35619721649482	44.18174151356994	1.1714057001754385	461.49818897264953	11.112255663390663	791.9087644451613
2	A3	108.33244344703769	278.8145887544643	157.69640340206186	42.48658493736952	1.1599498297300945	478.822445382906	11.00979866093366	782.3734096064516
3	A4	105.93028904847397	287.8646780401786	161.03660958762885	40.7914283611691	1.1484939592847505	496.1467017931624	10.907341658476659	772.8380547677419
4	A5	103.52813464991023	296.91476732589285	164.37681577319586	39.096271784968685	1.1370380888394063	513.4709582034188	10.804884656019656	763.3026999290322
5	B1	107.98953500897666	272.43948161160716	152.76423845360824	43.49293149269311	1.2775457541565451	456.7137599128204	10.597218808353807	691.1340805741935
6	B2	105.58738061041292	281.4895708973214	156.10444463917526	41.7977749164927	1.2660898837112011	474.03801632307693	10.494761805896804	681.5987257354839
7	B3	103.1852262118492	290.5396601830357	159.44465082474224	40.102618340292274	1.254634013265857	491.3622727333334	10.392304803439801	672.0633708967742
8	B4	100.78307181328546	299.58974946875	162.78485701030928	38.40746176409186	1.2431781428205129	508.6865291435897	10.2898478009828	662.5280160580645
9	B5	98.38091741472172	308.6398387544643	166.1250631958763	36.712305187891445	1.2317222723751688	526.0107855538461	10.187390798525797	652.9926612193549
10	C1	101.57660861759425	287.04776732589283	154.94238278350514	40.522743601252614	1.3955129336437246	472.3371513658119	9.827882199017198	553.6986225096774
11	C2	99.17445421903052	296.09785661160714	158.28258896907215	38.827587025052196	1.3840570631983804	489.66140777606836	9.725425196560197	544.1632676709677
12	C3	96.77229982046678	305.1479458973214	161.62279515463916	37.13243044885177	1.3726011927530364	506.98566418632475	9.622968194103194	534.6279128322581
13	C4	94.37014542190305	314.1980351830357	164.96300134020618	35.43727387265136	1.3611453223076924	524.3099205965812	9.520511191646191	525.0925579935484
14	C5	91.96799102333932	323.24812446875	168.3032075257732	33.74211729645094	1.3496894518623481	541.6341770068376	9.418054189189188	515.5572031548387
15	D1	96.42939138240575	298.77283875446426	156.69063020618555	38.13877700417537	1.490197117179487	484.8769787162393	9.210388341523341	443.38858380000005
16	D2	94.02723698384202	307.82292804017857	160.03083639175256	36.44362042797495	1.478741246734143	502.20123512649565	9.107931339066338	433.85322896129037
17	D3	91.62508258527828	316.8730173258928	163.37104257731957	34.74846385177453	1.467285376288799	519.5254915367522	9.005474336609335	424.31787412258063
18	D4	89.22292818671454	325.9231066116071	166.71124876288658	33.05330727557411	1.4558295058434547	536.8497479470085	8.903017334152333	414.782519283871
19	D5	86.82077378815082	334.9731958973214	170.0514549484536	31.3581506993737	1.4443736353981107	554.174004357265	8.80056033169533	405.2471644451613

File: Output Data/OLED-018/Raw Data/OLED-018_all_optoelectronic.csv (part 2 of 3)
	Pixel	Voltage(V)	Current(A)	J(mA/cm2)	PE(lm/W)	EQE(%)	L(cd/m2)	CE(cd/A)
484	B4-1	4.19979	0.000178995	1.11872	1.31794	0.563598	19.7103	1.7618617705949657
485	B4-1	4.39974	0.000244054	1.52534	1.31992	0.66364	28.1962	1.8485190187105829
486	B4-1	4.59974	0.000330477	2.06548	1.30265	0.677037	39.3943	1.907270949125627
487	B4-1	4.80011	0.000439316	2.74572	1.27215	0.633021	53.3699	1.9437488163396122
488	B4-1	5.0001	0.000568169	3.55106	1.2327	0.634992	69.6696	1.961938125517451
489	B4-1	5.2001	0.000723677	4.52298	1.22002	0.658939	91.3388	2.0194385117776337
490	B4-1	5.40006	0.000903923	5.64952	1.14997	0.657773	111.672	1.9766635041561051
491	B4-1	5.59999	0.00110677	6.91731	1.11869	0.658403	137.938	1.9940988621299318
492	B4-1	5.80006	0.00133759	8.35994	1.05993	0.617242	163.593	1.9568681114936228
493	B4-1	6.00002	0.00158427	9.90169	1.02594	0.649419	194.014	1.9594028898097193
494	B4-1	6.20002	0.00186284	11.6427	0.974207	0.628047	223.846	1.922629630583971
495	B4-1	6.40006	0.00217439	13.5899	0.931309	0.635405	257.837	1.8972692955798056
496	B4-1	6.60006	0.00250502	15.6564	0.887509	0.622707	291.919	1.8645346312051303
497	B4-1	6.79998	0.00288227	18.0142	0.85029	0.61559	331.543	1.8404536421267668
498	B4-1	6.99998	0.00330229	20.6393	0.805841	0.59706	370.588	1.7955453915588226
499	B4-1	7.19992	0.00376732	23.5457	0.77024	0.592096	415.639	1.7652437600071351
500	B4-1	7.39996	0.00428117	26.7573	0.726662	0.568705	457.988	1.7116375718028352
501	B4-1	7.59992	0.00484066	30.2541	0.694604	0.56052	508.371	1.680337541027497
502	B4-1	7.79993	0.00546053	34.1283	0.657325	0.547632	556.975	1.6320033520567976
503	B4-1	7.99994	0.00613399	38.3374	0.626304	0.533014	611.428	1.594860371334519
504	B4-1	8.19984	0.00687139	42.9462	0.591923	0.515445	663.507	1.544972547047236
505	B4-1	8.39995	0.00766849	47.9281	0.565285	0.504486	724.41	1.511451528435302
506	B4-1	8.59982	0.00854134	53.3834	0.5339	0.485293	780.199	1.4615011408040701
507	B4-1	8.79987	0.00948594	59.2871	0.509423	0.475766	845.991	1.4269394185244344
508	B4-1	8.99987	0.010528	65.8	0.482432	0.463368	909.386	1.3820455927051671
509	B4-1	9.19988	0.0116304	72.69	0.456022	0.44702	970.718	1.3354216535974686
510	B4-1	9.39988	0.0128157	80.0981	0.435518	0.437337	1043.76	1.3031020710853316
511	B4-1	9.60015	0.0141013	88.1331	0.412108	0.42247	1109.88	1.2593225473743692
512	B4-1	9.80013	0.015472	96.7	0.392956	0.411909	1185.37	1.2258221302998964
513	B4-1	10.0001	0.0169681	106.051	0.372757	0.398957	1258.33	1.186532894550735
514	B4-1	10.2001	0.0185482	115.926	0.352733	0.383332	1327.65	1.1452564567051395
515	B4-1	10.3659	0.0200001	125.001	0.335041	0.371581	1381.87	1.105487156102751
516	B5-1	-0.999971	-3.45739e-08	-0.000216087	259.063	-337.07	0.178185	-82.45984256341197
517	B5-1	-0.799962	1.39948e-08	8.74675e-05	1344.62	-1133.54	0.299478	342.38774401920716
518	B5-1	-0.599935	2.66096e-08	0.00016631	-351.794	-1036.5	-0.111728	-67.18056641212193
519	B5-1	-0.399925	3.16155e-08	0.000197597	-792.442	-859.395	-0.199332	-100.87804976796207
520	B5-1	-0.199975	3.19281e-08	0.000199551	2395.63	-528.535	0.304298	152.49134306518135
521	B5-1	7.33137e-05	3.09324e-08	0.000193327	8415340.0	-422.57	0.379665	196.3848815737067
522	B5-1	0.200069	3.4748e-08	0.000217175	326.69	-77.1554	0.045183	20.80488085645217
523	B5-1	0.400017	3.45919e-08	0.000216199	594.352	306.29	0.163616	75.67842589466186
524	B5-1	0.600005	3.81952e-08	0.00023872	877.792	-847.347	0.400208	167.64745308310995
525	B5-1	0.800018	4.53503e-08	0.000283439	215.464	-357.001	0.155519	54.86859606476172
526	B5-1	1.00002	5.78196e-08	0.000361373	-238.214	-349.086	-0.274019	-75.82719240231009
527	B5-1	1.20002	7.74096e-08	0.00048381	231.518	-190.319	0.427856	88.43471610756289
528	B5-1	1.40001	6.87284e-08	0.000429552	87.2455	-267.944	0.167009	38.879809662159644
529	B5-1	1.60001	1.19211e-07	0.000745069	36.3394	-151.97	0.137894	18.507547623106046
530	B5-1	1.79999	1.80705e-07	0.00112941	6.12562	-142.703	0.0396388	3.5096909005586996
531	B5-1	1.99998	3.24098e-07	0.00202561	-21.4716	-56.5923	-0.276884	-13.66916632520574
532	B5-1	2.20003	6.80738e-07	0.00425461	-9.46315	-15.6332	-0.281952	-6.626976385614663
533	B5-1	2.39998	1.31164e-06	0.00819775	-3.97671	-14.1063	-0.249044	-3.037955536580159
534	B5-1	2.60004	2.71742e-06	0.0169839	-1.92499	-5.38165	-0.27058	-1.5931558711485583
535	B5-1	2.79999	5.32243e-06	0.0332652	-0.103322	-3.92781	-0.0306328	-0.09208662506162596
536	B5-1	2.99992	9.8938e-06	0.0618362	0.784077	-2.18131	0.46298	0.7487200054337103
537	B5-1	3.19979	1.74529e-05	0.109081	1.32203	0.111584	1.46879	1.3465131416103628
538	B5-1	3.39988	2.8996e-05	0.181225	1.03042	0.285543	2.02091	1.1151386398123881
539	B5-1	3.59992	4.58247e-05	0.286404	1.47474	0.135273	4.83992	1.6898925992653733
540	B5-1	3.7999	6.90645e-05	0.431653	1.46046	0.458817	7.62512	1.766492993214457
541	B5-1	3.99986	0.000101073	0.631706	1.4655	0.469248	11.7868	1.8658679828907752
542	B5-1	4.19983	0.000143919	0.899494	1.48929	0.589538	17.9085	1.9909526911797077
543	B5-1	4.39983	0.000198938	1.24336	1.48894	0.713775	25.9276	2.0852850341011453
544	B5-1	4.59981	0.000270516	1.69072	1.4631	0.63729	36.219	2.142223431437494
545	B5-1	4.80014	0.000358613	2.24133	1.43891	0.694312	49.2769	2.1985562143905626
546	B5-1	5.0001	0.000468792	2.92995	1.4108	0.71289	65.7891	2.245400092151743
547	B5-1	5.20014	0.000600522	3.75326	1.36681	0.744137	84.9145	2.2624198696599755
548	B5-1	5.4001	0.000756821	4.73013	1.31569	0.745539	106.974	2.261544608710543
549	B5-1	5.60006	0.000934597	5.84123	1.26064	0.740275	131.262	2.24716369668717
550	B5-1	5.80015	0.00113932	7.12075	1.224	0.759989	160.915	2.259804093669908
551	B5-1	6.00017	0.00136838	8.55237	1.15153	0.734007	188.094	2.199320188438994
552	B5-1	6.20017	0.00161957	10.1223	1.10368	0.722122	220.483	2.178190727403851
553	B5-1	6.40017	0.0018955	11.8469	1.05139	0.714967	253.751	2.1419189830250955
554	B5-1	6.60011	0.00220135	13.7584	0.999283	0.699714	288.841	2.099379288289336
555	B5-1	6.80012	0.00253464	15.8415	0.95516	0.681923	327.521	2.0674872960262602
556	B5-1	7.00008	0.00290865	18.1791	0.90868	0.658015	368.075	2.024715194921641
557	B5-1	7.20005	0.00331187	20.6992	0.866143	0.661675	410.893	1.9850670557316221
558	B5-1	7.40007	0.00377142	23.5714	0.822597	0.636148	456.728	1.9376362880439857
559	B5-1	7.60006	0.00425752	26.6095	0.783575	0.632102	504.411	1.8956049531182473
560	B5-1	7.80004	0.00479871	29.9919	0.746465	0.618349	555.854	1.853347070375668
561	B5-1	8.00002	0.00539871	33.7419	0.707929	0.598053	608.276	1.8027319149188397
562	B5-1	8.2	0.0060549	37.8431	0.673127	0.582314	664.887	1.756957014620895
563	B5-1	8.4	0.00676349	42.2718	0.638467	0.565731	721.637	1.7071357264180846
564	B5-1	8.59993	0.00753261	47.0788	0.605973	0.551299	780.951	1.6588167073077478
565	B5-1	8.79994	0.00837925	52.3703	0.576303	0.538999	845.407	1.614287105477723
566	B5-1	8.99994	0.00928904	58.0565	0.547262	0.521289	910.197	1.567777940454557
567	B5-1	9.19991	0.0102772	64.2325	0.5224	0.508785	982.635	1.5298096757871793
568	B5-1	9.39993	0.0113441	70.9006	0.493179	0.490442	1046.24	1.475643365500433
569	B5-1	9.60024	0.0124929	78.0806	0.468554	0.478751	1117.98	1.4318281365665735
570	B5-1	9.80022	0.0137297	85.8106	0.444841	0.462786	1190.78	1.3876840390348046
571	B5-1	10.0003	0.0150603	94.1269	0.422865	0.448733	1267.01	1.3460657899070296
572	B5-1	10.2002	0.0164841	103.026	0.401524	0.435056	1343.12	1.3036709180206938
573	B5-1	10.4003	0.0180056	112.535	0.381378	0.422852	1420.82	1.2625583151908295
574	B5-1	10.6002	0.0196375	122.734	0.361926	0.408287	1498.82	1.2211938012286734
575	C1-1	-0.999982	-1.34032e-08	-8.377e-05	1133.33	61.8617	0.302196	-360.7448967410768
576	C1-1	-0.799975	2.74185e-08	0.000171366	-403.99	-35.2868	-0.176287	-102.8716314788231
577	C1-1	-0.599948	3.07974e-08	0.000192484	-180.889	120.748	-0.0664921	-34.54422185740113
578	C1-1	-0.399941	3.61271e-08	0.000225794	-530.486	116.197	-0.152487	-67.53368114298874
579	C1-1	-0.199987	3.62597e-08	0.000226623	-754.465	863.032	-0.108842	-48.02778182267466
580	C1-1	5.01871e-05	3.27287e-08	0.000204554	3725020.0	-295.408	0.121725	59.50751390830783
581	C1-1	0.200044	3.66479e-08	0.000229049	-57.1596	130.367	-0.0083367	-3.639701548576942
582	C1-1	0.399985	3.12203e-08	0.000195127	-2066.36	288.072	-0.513354	-263.0871176208316
583	C1-1	0.599981	3.78946e-08	0.000236841	-1229.64	-104.029	-0.556188	-234.8360292348031
584	C1-1	0.799998	4.27043e-08	0.000266902	-521.585	-367.725	-0.3545	-132.82028609751893
585	C1-1	0.99999	4.46015e-08	0.000278759	-428.035	-122.884	-0.3798	-136.2467220789284
586	C1-1	1.2	6.48284e-08	0.000405178	-673.648	53.7064	-1.04258	-257.3140693719797
587	C1-1	1.40001	7.92862e-08	0.000495539	-197.058	37.5185	-0.435165	-87.81649880231424
588	C1-1	1.59998	6.44282e-08	0.000402676	-433.48	9.77318	-0.888975	-220.76681997437146
589	C1-1	1.79997	1.04474e-07	0.000652963	-115.195	27.72	-0.430962	-66.000983210381
590	C1-1	1.99996	2.20492e-07	0.00137807	-58.606	-217.145	-0.514146	-37.30913523986445
591	C1-1	2.19988	4.8591e-07	0.00303694	-35.9961	-28.8047	-0.765491	-25.205996825752237
592	C1-1	2.39982	8.93586e-07	0.00558491	-18.0304	-41.001	-0.769221	-13.773203149200256
593	C1-1	2.59982	1.65535e-06	0.0103459	-7.34043	-9.82281	-0.62847	-6.074580268512164
594	C1-1	2.79974	2.84172e-06	0.0177607	-1.46412	-8.19639	-0.231743	-1.3048078059986374
595	C1-1	2.99971	4.68016e-06	0.029251	-2.95824	-3.27169	-0.826235	-2.8246384738983283
596	C1-1	3.19977	7.66149e-06	0.0478843	-0.719261	-2.18733	-0.350791	-0.7325804073569
597	C1-1	3.39964	1.1858e-05	0.0741125	-0.232166	-1.52828	-0.186197	-0.25123562152133583
598	C1-1	3.59971	1.8021e-05	0.112631	0.0267777	-0.441034	0.0345581	0.030682582947856273
599	C1-1	3.79972	2.6466e-05	0.165412	0.52926	-0.32117	1.05886	0.6401349357966774
600	C1-1	3.99967	3.80809e-05	0.238006	0.475174	0.0612918	1.43984	0.6049595388351554
601	C1-1	4.19964	5.34549e-05	0.334093	0.503067	0.00695996	2.24675	0.6724923898435466
602	C1-1	4.39955	7.35892e-05	0.459933	0.645483	0.14557	4.15755	0.9039468792193646
603	C1-1	4.59954	9.93966e-05	0.621229	0.699628	0.262751	6.36331	1.0243098760682454
604	C1-1	4.79995	0.000132386	0.827412	0.735383	0.494016	9.29657	1.123572053583946
605	C1-1	4.99987	0.000174257	1.08911	0.697727	0.528254	12.0939	1.1104387986521105
606	C1-1	5.19995	0.000224915	1.40572	0.712643	0.459514	16.5813	1.1795592294340265
607	C1-1	5.39994	0.000285715	1.78572	0.700876	0.457492	21.5126	1.204701744954416
608	C1-1	5.5999	0.000359086	2.24429	0.689084	0.429745	27.5665	1.228294917323519
609	C1-1	5.79994	0.000444833	2.78021	0.681976	0.436245	35.0042	1.2590487768909542
610	C1-1	5.9999	0.00054536	3.4085	0.661097	0.438943	43.0351	1.2625817808420126
611	C1-1	6.19993	0.000656185	4.10116	0.654747	0.446892	52.9928	1.292141735508978
612	C1-1	6.39994	0.000787977	4.92486	0.643188	0.458872	64.5293	1.3102768403568834
613	C1-1	6.59986	0.000938	5.8625	0.62249	0.447005	76.6655	1.307727078891258
614	C1-1	6.79987	0.00111293	6.95581	0.611543	0.428605	92.0716	1.3236646774423109
615	C1-1	6.99987	0.00130319	8.14494	0.591692	0.457029	107.38	1.3183645306165546
616	C1-1	7.19985	0.00151955	9.49719	0.571008	0.450141	124.283	1.3086291840007414
617	C1-1	7.39987	0.00175769	10.9856	0.554281	0.459865	143.425	1.3055727497815321
618	C1-1	7.59985	0.00201979	12.6237	0.53226	0.438301	162.542	1.287593970072166
619	C1-1	7.79981	0.00230864	14.429	0.513682	0.43792	184.02	1.275348256982466
620	C1-1	7.99983	0.00262171	16.3857	0.495058	0.429737	206.563	1.26062969540514
621	C1-1	8.19976	0.00296682	18.5426	0.475508	0.423175	230.134	1.2411096609968397
622	C1-1	8.39982	0.00333907	20.8692	0.457503	0.42241	255.282	1.2232476568339947
623	C1-1	8.59979	0.00374635	23.4147	0.440515	0.403856	282.35	1.2058664001674164
624	C1-1	8.79978	0.00418426	26.1516	0.423163	0.401596	309.976	1.1853041496504995
625	C1-1	8.99981	0.00466219	29.1387	0.40682	0.393066	339.59	1.1654260485196661
626	C1-1	9.19975	0.00517732	32.3582	0.390226	0.387548	369.767	1.1427304361800101
627	C1-1	9.3998	0.00573541	35.8463	0.374169	0.381801	401.311	1.119532559845786
628	C1-1	9.60007	0.00633034	39.5646	0.359629	0.373285	434.797	1.0989546210501309
629	C1-1	9.80007	0.00697002	43.5626	0.344953	0.362927	468.762	1.076065248630706
630	C1-1	10.0001	0.00765588	47.8493	0.330985	0.355104	504.124	1.0535660918759522
631	C1-1	10.2001	0.00838664	52.4165	0.317076	0.349336	539.618	1.0294811748209056
632	C1-1	10.4001	0.00916466	57.2791	0.305226	0.339509	578.77	1.0104383623346036
633	C1-1	10.6001	0.0099946	62.4663	0.29268	0.335768	616.878	0.9875372801014308
634	C1-1	10.8001	0.0109102	68.1887	0.280814	0.327492	658.279	0.9653784278040204
635	C1-1	11.0001	0.0118241	73.9006	0.267743	0.319807	692.809	0.9374876523329986
636	C1-1	11.2001	0.0128008	80.005	0.25725	0.311462	733.743	0.9171214299106307
637	C1-1	11.4001	0.0138334	86.4587	0.246935	0.303472	774.73	0.896069452813887
638	C1-1	11.6001	0.0149176	93.235	0.236478	0.296012	814.106	0.8731763822598809
639	C1-1	11.8001	0.016052	100.325	0.226815	0.289556	854.707	0.8519382008472464
640	C1-1	12.0	0.0172348	107.718	0.217452	0.281468	894.707	0.8306011994281365
641	C2-1	-0.999964	-5.50286e-08	-0.000343929	-758.624	48.7932	-0.830481	241.4687333722949
642	C2-1	-0.799961	-1.02339e-08	-6.39619e-05	-4427.67	-704.292	-0.721134	1127.443055944242
643	C2-1	-0.599943	-1.26388e-09	-7.89925e-06	-21978.6	12282.6	-0.331548	4197.2085957527615
644	C2-1	-0.399929	1.8612e-08	0.000116325	1781.48	-791.103	0.263808	226.7852998065764
645	C2-1	-0.199979	2.23551e-08	0.000139719	-478.228	464.333	-0.042533	-30.441815357968494
646	C2-1	6.40869e-05	2.98023e-08	0.000186264	-1757100.0	-747.258	-0.0667645	-35.8440170940171
647	C2-1	0.200054	3.52452e-08	0.000220282	533.327	533.593	0.074812	33.961921536939016
648	C2-1	0.400008	4.75745e-08	0.000297341	953.116	877.488	0.360843	121.35662421260437
649	C2-1	0.599988	4.72351e-08	0.000295219	1591.56	-29.1762	0.897345	303.9590947737103
650	C2-1	0.8	6.43479e-08	0.000402174	424.905	395.042	0.435157	108.20117660515102
651	C2-1	1.0	7.89059e-08	0.000493162	199.263	227.375	0.3128	63.42743358166282
652	C2-1	1.2	8.60833e-08	0.000538021	45.6985	255.056	0.0939144	17.455526828878426
653	C2-1	1.39999	8.31537e-08	0.000519711	-134.827	-131.029	-0.312257	-60.08281525694089
654	C2-1	1.59999	1.10657e-07	0.000691606	-123.159	62.1831	-0.433803	-62.72400759970272
655	C2-1	1.79997	1.38017e-07	0.000862606	-98.4558	-170.243	-0.486597	-56.41011075740257
656	C2-1	1.99996	1.92856e-07	0.00120535	19.7326	-208.489	0.151415	12.561911477993943
657	C2-1	2.19989	3.01525e-07	0.00188453	-25.1005	-99.6083	-0.331235	-17.576531018344095
658	C2-1	2.39988	4.70883e-07	0.00294302	-5.15865	54.7564	-0.115976	-3.940713960489565
659	C2-1	2.59985	7.19687e-07	0.00449804	-12.3851	-1.3578	-0.461021	-10.249375283456795
660	C2-1	2.79981	1.02981e-06	0.00643631	-5.72279	-8.32693	-0.328264	-5.100189394233653
661	C2-1	2.9998	1.76569e-06	0.0110356	-2.64145	-9.69468	-0.278342	-2.522219000326217
662	C2-1	3.19983	2.87362e-06	0.0179601	-1.12001	4.28135	-0.204884	-1.140773158278629
663	C2-1	3.3998	4.57815e-06	0.0286134	-1.33475	-1.39874	-0.413309	-1.4444595888639589
664	C2-1	3.5998	7.16264e-06	0.0447665	0.308469	-0.0334223	0.158232	0.3534607351479343
665	C2-1	3.79968	1.09221e-05	0.0682631	0.281509	0.866012	0.232421	0.34047823787668596
666	C2-1	3.99979	1.65821e-05	0.103638	0.04485	-0.11419	0.0591792	0.05710183523418052
667	C2-1	4.19972	2.44333e-05	0.152708	0.605865	1.16602	1.23683	0.8099313722922178
668	C2-1	4.39974	3.55702e-05	0.222314	0.571465	0.303638	1.77924	0.8003274647570553
669	C2-1	4.59969	4.92665e-05	0.307916	0.695996	0.460563	3.13774	1.019024669065589
670	C2-1	4.80006	7.00927e-05	0.438079	0.612947	0.306643	4.10273	0.9365274299840897
671	C2-1	5.0	9.73463e-05	0.608414	0.483749	0.384925	4.68425	0.7699116062418023
672	C2-1	5.20004	0.000121578	0.759862	0.585394	0.454813	7.36275	0.9689588372625556
673	C2-1	5.40002	0.000158231	0.988944	0.553694	0.369856	9.4121	0.9517323528935915
674	C2-1	5.59995	0.000198652	1.24157	0.543885	0.386855	12.0369	0.9694902421933518
675	C2-1	5.80003	0.000251557	1.57223	0.549091	0.300305	15.9383	1.0137384479370066
676	C2-1	5.99999	0.000312051	1.95032	0.527641	0.501277	19.6537	1.007716682390582
677	C2-1	6.19999	0.000384316	2.40197	0.51331	0.437386	24.3327	1.013030970411787
678	C2-1	6.40002	0.000467785	2.92366	0.523931	0.363235	31.2055	1.0673436719728013
679	C2-1	6.6	0.000567529	3.54706	0.507752	0.375904	37.8367	1.0667059480245613
680	C2-1	6.80001	0.000674182	4.21364	0.499926	0.386485	45.5956	1.082095290532651
681	C2-1	6.99995	0.000804262	5.02664	0.489823	0.379356	54.8608	1.091401015390002
682	C2-1	7.19992	0.000948165	5.92603	0.476192	0.401552	64.6732	1.0913410833222241
683	C2-1	7.39992	0.00110914	6.93213	0.468307	0.390463	76.467	1.1030808712473656
684	C2-1	7.59996	0.00127273	7.95456	0.456922	0.395295	87.9266	1.1053609501971196
685	C2-1	7.79995	0.00146563	9.16019	0.444995	0.388426	101.205	1.1048351617160779
686	C2-1	7.99994	0.0016811	10.5069	0.432834	0.392079	115.806	1.1021899894355138
687	C2-1	8.1999	0.00191741	11.9838	0.419777	0.38804	131.302	1.0956624776781987
688	C2-1	8.39994	0.00217764	13.6102	0.408604	0.376556	148.695	1.0925261935901014
689	C2-1	8.59991	0.00246457	15.4036	0.396005	0.383188	166.98	1.0840323041366953
690	C2-1	8.7999	0.00277942	17.3714	0.381968	0.37853	185.862	1.0699310360707828
691	C2-1	8.99988	0.00312124	19.5077	0.369025	0.366176	206.229	1.0571671698867626
692	C2-1	9.19982	0.00349491	21.8432	0.356709	0.360909	228.17	1.0445813800175798
693	C2-1	9.39987	0.00390138	24.3836	0.345716	0.361214	252.226	1.0344083728407618
694	C2-1	9.60011	0.00434571	27.1607	0.332648	0.349959	276.091	1.0165091474078358
695	C2-1	9.80017	0.00482641	30.1651	0.320708	0.345008	301.785	1.0004442219651186
696	C2-1	10.0002	0.00534828	33.4268	0.309398	0.339384	329.208	0.984862445702251
697	C2-1	10.2001	0.00591364	36.9603	0.299078	0.333807	358.901	0.9710446073219104
698	C2-1	10.4001	0.00651972	40.7482	0.288572	0.328759	389.27	0.9553060012466809
699	C2-1	10.6001	0.0071725	44.8281	0.27814	0.326847	420.702	0.938478320517711
700	C2-1	10.8	0.00787368	49.2105	0.26814	0.317164	453.621	0.9217971774316457
701	C2-1	11.0001	0.00862582	53.9114	0.257889	0.305309	486.81	0.9029815586313841
702	C2-1	11.2001	0.00943005	58.9378	0.248524	0.302869	522.198	0.886015426432612
703	C2-1	11.4002	0.0103029	64.3931	0.240456	0.299761	561.871	0.8725639858928984
704	C2-1	11.6002	0.0112218	70.1363	0.229782	0.290482	595.078	0.8484593569948797
705	C2-1	11.8001	0.0121865	76.1656	0.221384	0.28451	633.347	0.8315394351255685
706	C2-1	12.0001	0.0132133	82.5831	0.212784	0.276852	671.219	0.8127800966541582
707	C3-1	-0.999972	-3.94793e-09	-2.46746e-05	-1904.91	1372.74	-0.149611	606.3360702909065
708	C3-1	-0.799968	2.86853e-08	0.000179283	-739.733	-191.784	-0.337705	-188.36420631069313
709	C3-1	-0.599943	3.49773e-08	0.000218608	-1305.03	-211.081	-0.544812	-249.2186928200249
710	C3-1	-0.399938	2.79787e-08	0.000174867	-2649.93	799.822	-0.589908	-337.34666918286473
711	C3-1	-0.19998	3.19585e-08	0.000199741	-2601.88	-433.836	-0.330819	-165.6239830580602
712	C3-1	6.23465e-05	3.37399e-08	0.000210874	-6221970.0	-507.222	-0.260384	-123.47847529804528
713	C3-1	0.200055	3.0671e-08	0.000191694	-2949.1	110.771	-0.359996	-187.79721848362493
714	C3-1	0.400005	3.47147e-08	0.000216967	347.745	-426.404	0.096066	44.27677941806819
715	C3-1	0.599993	3.23814e-08	0.000202384	-631.007	-391.896	-0.243897	-120.51199699580995
716	C3-1	0.800002	2.51792e-08	0.00015737	22.6922	-470.092	0.00909369	5.778541017983097
717	C3-1	1.00001	3.31998e-08	0.000207499	-312.433	-314.785	-0.206361	-99.45156362199336
718	C3-1	1.20002	3.94984e-08	0.000246865	-221.229	-699.292	-0.208613	-84.50489133737064
719	C3-1	1.40002	4.29741e-08	0.000268588	6.16101	548.248	0.00737434	2.745595484533933
720	C3-1	1.60002	4.78707e-08	0.000299192	-130.985	151.854	-0.199594	-66.71100831573037
721	C3-1	1.80001	7.4284e-08	0.000464275	16.0276	-7.66612	0.0426352	9.183178073340153
722	C3-1	1.99997	8.81461e-08	0.000550913	-39.1204	91.2474	-0.137202	-24.904476750412496
723	C3-1	2.19998	2.6874e-07	0.00167963	-13.0225	13.1766	-0.153171	-9.11932985240797
724	C3-1	2.3999	5.34846e-07	0.00334279	-18.9104	33.2902	-0.482894	-14.445837159977145
725	C3-1	2.5999	9.85157e-07	0.00615723	-9.36041	-5.73254	-0.476965	-7.7464216863752045
726	C3-1	2.79988	1.62286e-06	0.0101429	-3.08014	-2.90023	-0.278433	-2.7451024854824557
727	C3-1	2.99981	2.95084e-06	0.0184428	-2.00515	7.21522	-0.353115	-1.9146496193636544
728	C3-1	3.19981	4.87814e-06	0.0304884	-0.832873	-1.00905	-0.258635	-0.8483062410621744
729	C3-1	3.39979	7.74901e-06	0.0484313	0.462659	-1.269	0.242488	0.500684474709537
730	C3-1	3.5998	1.17658e-05	0.0735362	0.73952	-0.842269	0.623131	0.847379929884873
731	C3-1	3.79983	1.75525e-05	0.109703	0.53419	0.498938	0.708808	0.6461154207268717
732	C3-1	3.99975	2.5291e-05	0.158069	0.824061	0.620051	1.6584	1.0491620747901236
733	C3-1	4.19972	3.56465e-05	0.222791	0.94746	0.322927	2.82181	1.2665727071560342
734	C3-1	4.39968	4.9082e-05	0.306762	0.962453	0.396552	4.13478	1.347878811586833
735	C3-1	4.59964	6.64297e-05	0.415186	1.00422	0.509437	6.1044	1.4702807898146855
736	C3-1	4.8	8.88652e-05	0.555407	1.02009	0.616394	8.65651	1.5585885665827044
737	C3-1	4.99997	0.000117531	0.734569	0.986188	0.566787	11.5295	1.5695598371289832
738	C3-1	5.19997	0.00015193	0.949562	0.989187	0.496073	15.5472	1.6373022509325352
739	C3-1	5.39996	0.000195774	1.22359	0.939973	0.564885	19.7693	1.615680088918674
740	C3-1	5.59992	0.000246919	1.54324	0.915606	0.552059	25.1869	1.6320792618128095
741	C3-1	5.79999	0.000310092	1.93807	0.90502	0.60013	32.3822	1.670847802194967
742	C3-1	5.99992	0.000383113	2.39446	0.878568	0.560086	40.177	1.677914853453388
743	C3-1	6.19994	0.000466381	2.91488	0.859489	0.613133	49.4423	1.69620361730157
744	C3-1	6.39998	0.000560046	3.50029	0.825344	0.596478	58.8529	1.6813721148819099
745	C3-1	6.59995	0.000672793	4.20496	0.807811	0.595142	71.3612	1.6970720292226324
746	C3-1	6.7999	0.000797954	4.98721	0.783231	0.563209	84.5474	1.6952845378478145
747	C3-1	6.9998	0.000943175	5.89484	0.764125	0.593983	100.363	1.7025568123986399
748	C3-1	7.19979	0.00110679	6.91744	0.733762	0.561122	116.324	1.6816047555164917
749	C3-1	7.39987	0.00128746	8.04663	0.70566	0.572005	133.747	1.6621492475732076
750	C3-1	7.59988	0.00148491	9.28069	0.684739	0.566097	153.731	1.6564608881451701
751	C3-1	7.79987	0.00170967	10.6854	0.654007	0.547226	173.505	1.623757650626088
752	C3-1	7.99989	0.00195279	12.2049	0.632462	0.539397	196.564	1.6105334742603379
753	C3-1	8.19983	0.00221516	13.8447	0.604707	0.529851	218.517	1.5783440594595766
754	C3-1	8.39986	0.0025057	15.6606	0.581692	0.523941	243.57	1.5553043944676448
755	C3-1	8.59985	0.00282102	17.6314	0.556899	0.50805	268.784	1.5244620393162198
756	C3-1	8.79985	0.00316116	19.7573	0.536224	0.508045	296.755	1.5020017917427988
757	C3-1	8.99988	0.00353428	22.0892	0.510632	0.482308	323.129	1.4628370425366242
758	C3-1	9.19981	0.00393249	24.5781	0.492382	0.483057	354.388	1.4418852555730508
759	C3-1	9.39981	0.00436089	27.2556	0.47061	0.471238	383.783	1.408088612982286
760	C3-1	9.6001	0.00482425	30.1516	0.452267	0.462478	416.707	1.382039427426737
761	C3-1	9.80009	0.00532911	33.3069	0.433204	0.453502	450.099	1.351368635327815
762	C3-1	10.0001	0.00587332	36.7082	0.412793	0.439392	482.337	1.313976168812418
763	C3-1	10.2001	0.00645165	40.3228	0.3941	0.429211	515.955	1.279561439185771
764	C3-1	10.4002	0.00706896	44.181	0.378262	0.420374	553.249	1.2522328602793056
765	C3-1	10.6001	0.00772704	48.294	0.360502	0.407213	587.436	1.21637470493229
766	C3-1	10.8	0.00842738	52.6711	0.346004	0.403413	626.51	1.1894758226048059
767	C3-1	11.0002	0.00917404	57.3377	0.330139	0.390183	662.808	1.1559724230305715
768	C3-1	11.2001	0.00996112	62.257	0.316449	0.380033	702.366	1.128171932473457
769	C3-1	11.4001	0.0108115	67.5719	0.302046	0.367772	740.625	1.0960547209712914
770	C3-1	11.6001	0.0116837	73.0231	0.288226	0.357172	777.151	1.0642536402864298
771	C3-1	11.8001	0.0126046	78.7788	0.275713	0.347292	815.835	1.035602217855565
772	C3-1	12.0001	0.0135774	84.8588	0.262978	0.33813	852.416	1.0045110230170589
773	C4-1	-0.999977	-7.68014e-09	-4.80009e-05	-694.063	658.134	-0.106044	220.92085773391744
774	C4-1	-0.799975	2.63635e-08	0.000164772	-453.313	-95.6634	-0.190199	-115.43162673269732
775	C4-1	-0.599947	2.92219e-08	0.000182637	-703.215	-832.745	-0.245267	-134.29206568220022
776	C4-1	-0.399937	3.01317e-08	0.000188323	-1667.85	-628.056	-0.399856	-212.32457002065598
777	C4-1	-0.199986	3.36083e-08	0.000210052	-143.764	-18.0876	-0.0192233	-9.151686249119265
778	C4-1	4.9448e-05	2.92405e-08	0.000182753	-8799600.0	-163.81	-0.25312	-138.50388228921003
779	C4-1	0.200037	2.64908e-08	0.000165567	-243.116	-52.2607	-0.02563	-15.480137950195388
780	C4-1	0.399994	3.52146e-08	0.000220091	-1845.4	-431.414	-0.517127	-234.9605390497567
781	C4-1	0.599983	3.2728e-08	0.00020455	-1043.23	-515.787	-0.40754	-199.23735028110485
782	C4-1	0.800001	3.20612e-08	0.000200383	-499.605	-340.365	-0.254934	-127.22336725171297
783	C4-1	1.00001	3.75523e-08	0.000234702	-646.703	-716.425	-0.483143	-205.85380610305833
784	C4-1	1.2	4.13589e-08	0.000258493	-727.906	-39.1269	-0.718713	-278.0396374369906
785	C4-1	1.40001	5.36929e-08	0.000335581	-96.9829	99.3105	-0.145035	-43.21907378546461
786	C4-1	1.60001	6.38541e-08	0.000399088	-21.3847	-195.057	-0.0434656	-10.891232008980475
787	C4-1	1.8	9.59662e-08	0.000599789	-7.12227	-192.817	-0.024476	-4.0807684035552505
788	C4-1	1.99996	1.25684e-07	0.000785525	-70.9216	-94.3893	-0.354658	-45.149167754049834
789	C4-1	2.19988	2.59947e-07	0.00162467	-14.1481	-62.2351	-0.160958	-9.90711959967255
790	C4-1	2.3998	4.94374e-07	0.00308984	12.5764	-48.1729	0.296837	9.606872847784999
791	C4-1	2.59981	8.42521e-07	0.00526576	5.97637	-16.6304	0.260429	4.945705843031205
792	C4-1	2.79982	1.40112e-06	0.008757	1.94908	-5.29162	0.152113	1.7370446499942904
793	C4-1	2.99978	2.5006e-06	0.0156288	-0.375653	-10.4368	-0.0560597	-0.35869484541359536
794	C4-1	3.19983	4.17678e-06	0.0261049	0.862912	1.77914	0.229438	0.87890779125758
795	C4-1	3.39972	6.42084e-06	0.0401302	0.144605	-5.76892	0.0627985	0.15648688518871073
796	C4-1	3.59975	9.72294e-06	0.0607684	0.016079	-1.66709	0.0111959	0.018423884782222337
797	C4-1	3.79975	1.43034e-05	0.0893962	0.772345	0.148399	0.835095	0.9341504448734959
798	C4-1	3.99976	2.06768e-05	0.12923	0.851747	0.78173	1.40139	1.084415383424901
799	C4-1	4.19971	2.91566e-05	0.182229	0.785392	0.656287	1.91325	1.0499152165681642
800	C4-1	4.3997	4.02558e-05	0.251599	0.999106	0.0820484	3.52041	1.3992146232695677
801	C4-1	4.59967	5.38295e-05	0.336434	0.869671	0.15086	4.28383	1.2733047194992182
802	C4-1	4.80002	7.43211e-05	0.464507	0.976381	0.513853	6.92954	1.491805290340081
803	C4-1	4.99995	9.57401e-05	0.598376	0.985151	0.364611	9.38194	1.5679004505528296
804	C4-1	5.2	0.000123913	0.774456	0.991172	0.435806	12.7057	1.6405967543669362
805	C4-1	5.39995	0.000160256	1.0016	0.972992	0.441353	16.7511	1.67243410543131
806	C4-1	5.59995	0.000202963	1.26852	0.956279	0.523544	21.623	1.7045848705578155
807	C4-1	5.79996	0.000254436	1.59022	0.918061	0.469416	26.9529	1.6949164266579466
808	C4-1	6.00002	0.00030946	1.93413	0.903136	0.558162	33.3611	1.7248633752643308
809	C4-1	6.20003	0.000378176	2.3636	0.881826	0.509734	41.134	1.740311389405991
810	C4-1	6.40003	0.000455095	2.84434	0.883183	0.562308	51.1758	1.7992152836861979
811	C4-1	6.60003	0.000548292	3.42683	0.841392	0.616849	60.574	1.7676394802193283
812	C4-1	6.80003	0.00065139	4.07119	0.822795	0.632715	72.506	1.7809534804320115
813	C4-1	6.99993	0.000772167	4.82604	0.790591	0.594925	85.0133	1.7615539862910379
814	C4-1	7.19991	0.000908711	5.67944	0.769235	0.612211	100.125	1.7629378952854509
815	C4-1	7.39994	0.00106228	6.63925	0.743426	0.591006	116.261	1.7511164664683512
816	C4-1	7.5999	0.00123282	7.70512	0.713575	0.572262	133.008	1.7262287933218432
817	C4-1	7.79988	0.00142224	8.889	0.69736	0.568758	153.903	1.7313871076611544
818	C4-1	7.99987	0.0016323	10.2019	0.661565	0.547337	171.864	1.6846273733324186
819	C4-1	8.19981	0.00186178	11.6361	0.643209	0.571545	195.35	1.6788270984264486
820	C4-1	8.39982	0.00211388	13.2118	0.612324	0.552696	216.303	1.6371955373226963
821	C4-1	8.59977	0.00238525	14.9078	0.591116	0.540376	241.226	1.618119373750654
822	C4-1	8.79985	0.00267876	16.7422	0.565704	0.523928	265.295	1.5845886442641948
823	C4-1	8.99987	0.00300292	18.7683	0.542369	0.513614	291.612	1.5537475423986191
824	C4-1	9.19983	0.00334029	20.8768	0.519022	0.501977	317.307	1.5199024754751687
825	C4-1	9.39988	0.00371018	23.1886	0.499973	0.49828	346.892	1.4959592213415212
826	C4-1	9.6002	0.00411165	25.6978	0.478451	0.48419	375.72	1.4620706830934944
827	C4-1	9.80018	0.00453046	28.3154	0.460261	0.47907	406.547	1.435780529323266
828	C4-1	10.0002	0.00499767	31.2354	0.439305	0.468269	436.79	1.3983813237544582
829	C4-1	10.2002	0.00549842	34.3651	0.419901	0.448092	468.515	1.3633453707395002
830	C4-1	10.4002	0.00603158	37.6974	0.400188	0.440717	499.421	1.3248155045175527
831	C4-1	10.6002	0.00660036	41.2523	0.383662	0.431967	534.024	1.294531456427884
832	C4-1	10.8001	0.00720716	45.0448	0.365323	0.421622	565.716	1.2558963520761552
833	C4-1	11.0002	0.00785412	49.0882	0.350133	0.406491	601.812	1.2259809893212625
834	C4-1	11.2002	0.00853728	53.358	0.333622	0.398535	634.644	1.1894073990779266
835	C4-1	11.4002	0.00925239	57.8274	0.319879	0.387019	671.246	1.1607749959361826
836	C4-1	11.6002	0.0100304	62.69	0.304101	0.374183	703.934	1.1228808422395917
837	C4-1	11.8001	0.0108254	67.6587	0.289697	0.361919	736.214	1.0881290950018254
838	C4-1	12.0001	0.0116598	72.8737	0.276623	0.35241	770.005	1.0566294836134298
839	C5-1	-0.999976	-1.12811e-08	-7.05069e-05	-3485.4	692.012	-0.78221	1109.4091500264512
840	C5-1	-0.799969	2.38155e-08	0.000148847	-1154.46	-207.986	-0.437566	-293.97031851498525
841	C5-1	-0.599941	3.24914e-08	0.000203071	-2058.85	-106.506	-0.79842	-393.172831177273
842	C5-1	-0.399937	2.99151e-08	0.000186969	-4410.98	-546.469	-1.0499	-561.536939278704
843	C5-1	-0.199985	2.81697e-08	0.000176061	-5278.08	-670.187	-0.591542	-335.98695906532396
844	C5-1	5.24044e-05	2.63654e-08	0.000164784	-16193300.0	-896.664	-0.445109	-270.11663753762497
845	C5-1	0.200043	2.85985e-08	0.000178741	-8659.42	-677.818	-0.985565	-551.3927973995894
846	C5-1	0.399992	3.12382e-08	0.000195239	-3002.3	-33.7353	-0.746313	-382.2561066180425
847	C5-1	0.599982	2.84111e-08	0.000177569	-948.757	132.715	-0.321745	-181.1943526178556
848	C5-1	0.799995	3.25278e-08	0.000203299	-1500.31	-418.807	-0.776699	-382.0476244349456
849	C5-1	1.0	3.58088e-08	0.000223805	-1228.84	-422.881	-0.875414	-391.150331762025
850	C5-1	1.20001	5.06171e-08	0.000316357	-265.539	-125.688	-0.320878	-101.42908170200121
851	C5-1	1.4	6.45912e-08	0.000403695	-528.183	-97.7362	-0.950202	-235.3762122394382
852	C5-1	1.6	9.27216e-08	0.00057951	-322.914	243.021	-0.953056	-164.45893944884472
853	C5-1	1.79996	9.75187e-08	0.000609492	-140.686	131.019	-0.491282	-80.6051597067722
854	C5-1	1.99996	1.81266e-07	0.00113291	-120.719	-37.6846	-0.870651	-76.85085311278036
855	C5-1	2.19984	3.53717e-07	0.00221073	-19.0378	-42.2362	-0.294709	-13.330845467334319
856	C5-1	2.39979	6.08755e-07	0.00380472	-21.263	-11.3712	-0.617973	-16.242272755945244
857	C5-1	2.5998	9.95554e-07	0.00622221	-9.38341	-11.0076	-0.483165	-7.7651670387209695
858	C5-1	2.79974	1.57303e-06	0.00983144	-10.7921	-9.41378	-0.945561	-9.617726396133222
859	C5-1	2.9997	2.69288e-06	0.0168305	-2.50269	7.80884	-0.402191	-2.3896556846201835
860	C5-1	3.19976	4.15901e-06	0.0259938	-1.68545	-1.22186	-0.446223	-1.7166516630888904
861	C5-1	3.39966	6.31661e-06	0.0394788	-1.14299	-1.51485	-0.488306	-1.2368815668156075
862	C5-1	3.59967	9.34336e-06	0.058396	-0.666406	0.949245	-0.445897	-0.763574559901363
863	C5-1	3.79972	1.32733e-05	0.0829581	0.376737	1.60543	0.378006	0.45565894107989446
864	C5-1	3.99973	2.01806e-05	0.126129	0.968179	1.05511	1.55471	1.232634842106098
865	C5-1	4.19973	2.9856e-05	0.1866	0.746009	0.859825	1.86092	0.9972775991425509
866	C5-1	4.39972	3.69143e-05	0.230714	0.924443	0.808747	2.98696	1.2946591884324314
867	C5-1	4.59965	4.96036e-05	0.310022	0.89545	0.772071	4.06452	1.3110424421492666
868	C5-1	4.79997	6.2397e-05	0.389981	1.09795	0.753003	6.54206	1.6775330080183395
869	C5-1	5.00001	8.07288e-05	0.504555	1.07453	0.510589	8.62873	1.7101663842395773
870	C5-1	5.20002	0.000106832	0.6677	1.08467	0.846161	11.9877	1.7953721731316459
871	C5-1	5.40004	0.000135167	0.844794	1.08875	0.724584	15.8099	1.8714503180657058
872	C5-1	5.59996	0.000177517	1.10948	0.978149	0.655527	19.3446	1.7435735659948803
873	C5-1	5.80006	0.000216395	1.35247	1.00172	0.618483	25.0123	1.8493792838288463
874	C5-1	6.00004	0.000268738	1.67961	0.964977	0.65173	30.955	1.8429873601609894
875	C5-1	6.20006	0.00032748	2.04675	0.941164	0.679221	38.0169	1.8574276291681937
876	C5-1	6.40006	0.000399423	2.49639	0.920527	0.652041	46.8149	1.875303938887754
877	C5-1	6.59998	0.000487643	3.04777	0.874409	0.635228	55.9873	1.8369922927255007
878	C5-1	6.79999	0.000574291	3.58932	0.865207	0.654846	67.2187	1.8727419121170583
879	C5-1	6.99999	0.000687223	4.29514	0.836906	0.665509	80.0943	1.8647657585084538
880	C5-1	7.19995	0.000814619	5.09137	0.80418	0.629557	93.8356	1.843032425457195
881	C5-1	7.39991	0.000918859	5.74287	0.806531	0.680153	109.1	1.89974699061619
882	C5-1	7.59989	0.00106653	6.66581	0.799575	0.667411	128.935	1.9342735541517087
883	C5-1	7.79994	0.00123447	7.71544	0.759546	0.625671	145.498	1.8858030131787686
884	C5-1	7.99995	0.00141931	8.87069	0.733845	0.625618	165.767	1.8687046892631802
885	C5-1	8.19986	0.00161417	10.0886	0.714407	0.623531	188.119	1.8646690323731736
886	C5-1	8.39993	0.00184115	11.5072	0.685845	0.617018	211.019	1.833799708008899
887	C5-1	8.59988	0.00207472	12.967	0.663188	0.609534	235.407	1.8154314799105422
888	C5-1	8.79996	0.00233727	14.6079	0.636213	0.595222	260.329	1.7821110495006127
889	C5-1	8.99995	0.00261931	16.3707	0.610539	0.591225	286.333	1.7490577678413264
890	C5-1	9.19991	0.00291249	18.2031	0.589571	0.572174	314.278	1.7265081222429148
891	C5-1	9.39993	0.0032364	20.2275	0.565654	0.569517	342.348	1.6924879495736005
892	C5-1	9.60021	0.00358977	22.4361	0.543295	0.55432	372.489	1.6602216962841134
893	C5-1	9.80021	0.00396722	24.7951	0.521067	0.539377	403.037	1.6254703550298242
894	C5-1	10.0002	0.00436686	27.2929	0.49998	0.52554	434.371	1.5915164749806725
895	C5-1	10.2002	0.00479885	29.9928	0.478522	0.510717	465.991	1.5536762156250834
896	C5-1	10.4002	0.00526194	32.8871	0.458612	0.503448	499.302	1.5182305524050466
897	C5-1	10.6002	0.00576185	36.0116	0.438215	0.494799	532.468	1.478601339568361
898	C5-1	10.8001	0.00629533	39.3458	0.421042	0.47899	569.511	1.447450553807522
899	C5-1	11.0002	0.00685418	42.8386	0.400114	0.463894	600.165	1.4009911621761681
900	C5-1	11.2002	0.00744835	46.5522	0.382178	0.455416	634.28	1.3625134794918392
901	C5-1	11.4002	0.00807899	50.4937	0.365142	0.441426	669.055	1.3250266864975235
902	C5-1	11.6001	0.00874194	54.6371	0.350077	0.429943	706.258	1.2926344919477792
903	C5-1	11.8001	0.00944586	59.0366	0.332536	0.417679	737.388	1.2490353441763244
904	C5-1	12.0001	0.0101845	63.6531	0.316477	0.402607	769.479	1.2088633546520122
905	D1-1	-0.999973	-1.44996e-08	-9.06225e-05	505.223	1435.47	0.145733	-160.81326381417418
906	D1-1	-0.799971	2.66637e-08	0.000166648	-774.272	-95.6822	-0.328563	-197.15988190677353
907	D1-1	-0.59994	3.87167e-08	0.000241979	537.982	418.682	0.248601	102.73660111001368
908	D1-1	-0.399937	3.46248e-08	0.000216405	1384.3	-452.291	0.381364	176.22698181650145
909	D1-1	-0.199991	3.48989e-08	0.000218118	2426.44	261.863	0.336916	154.4650143500307
910	D1-1	5.31435e-05	3.30361e-08	0.000206476	4995470.0	406.733	0.17448	84.5037679924059
911	D1-1	0.200049	3.42911e-08	0.000214319	2680.62	-179.025	0.365833	170.6955519575959
912	D1-1	0.399996	3.52719e-08	0.000220449	-1336.5	420.624	-0.375131	-170.16679594826923
913	D1-1	0.599987	3.48809e-08	0.000218006	382.328	408.764	0.159183	73.01771510875847
914	D1-1	0.799998	4.59256e-08	0.000287035	415.756	212.405	0.303887	105.87106102043306
915	D1-1	0.999992	4.78605e-08	0.000299128	31.6315	269.528	0.0301178	10.068532534567142
916	D1-1	1.2	6.02367e-08	0.000376479	222.848	37.2621	0.320466	85.1218793080092
917	D1-1	1.40001	9.09562e-08	0.000568476	-154.802	114.253	-0.392167	-68.98567397744144
918	D1-1	1.59999	6.5492e-08	0.000409325	-269.047	-216.544	-0.560872	-137.02363647468394
919	D1-1	1.79997	1.09752e-07	0.00068595	-53.5218	-173.517	-0.210348	-30.665208834463158
920	D1-1	1.99996	1.75308e-07	0.00109567	38.2753	77.2507	0.266975	24.36636943605283
921	D1-1	2.1999	3.12434e-07	0.00195271	-3.92208	13.9545	-0.05363	-2.7464395634784475
922	D1-1	2.39988	5.21829e-07	0.00326143	9.16783	69.1448	0.22841	7.003369687529703
923	D1-1	2.59989	8.12847e-07	0.00508029	-6.86688	7.67484	-0.288704	-5.682825193050003
924	D1-1	2.79985	1.08016e-06	0.006751	-2.06624	17.6438	-0.124318	-1.8414753369871129
925	D1-1	2.99977	1.77615e-06	0.0111009	-1.227	27.281	-0.130059	-1.1716077074831772
926	D1-1	3.19983	2.59952e-06	0.016247	2.43991	15.6398	0.403761	2.4851418723456637
927	D1-1	3.39977	3.82413e-06	0.0239008	-0.285023	6.2287	-0.0737211	-0.3084461607979649
928	D1-1	3.5998	5.57134e-06	0.0348209	0.280911	0.517682	0.112082	0.32188139881507943
929	D1-1	3.79977	7.86494e-06	0.0491559	0.693116	1.91378	0.412087	0.838326630170539
930	D1-1	3.99958	1.13693e-05	0.0710581	0.628643	1.30862	0.568699	0.8003295894486342
931	D1-1	4.19968	1.53846e-05	0.0961537	0.722454	0.0486604	0.92863	0.9657766679805354
932	D1-1	4.39966	2.0929e-05	0.130806	0.659517	0.260219	1.20816	0.9236273565432777
933	D1-1	4.59961	2.80452e-05	0.175283	0.822342	0.324012	2.11039	1.2039901188363962
934	D1-1	4.79996	3.82224e-05	0.23889	0.675686	0.870814	2.46621	1.0323621750596508
935	D1-1	4.99995	5.02104e-05	0.313815	0.693663	0.7216	3.46448	1.103988018418495
936	D1-1	5.19986	6.635e-05	0.414688	0.695689	0.932116	4.77505	1.1514801489312447
937	D1-1	5.39985	8.67742e-05	0.542339	0.676249	0.555378	6.30389	1.1623523294470801
938	D1-1	5.59986	0.000111562	0.697263	0.757118	0.451363	9.40995	1.3495553327797403
939	D1-1	5.7999	0.000140574	0.878588	0.745707	0.396374	12.0955	1.3766976102564568
940	D1-1	5.99984	0.000177036	1.10648	0.724449	0.443842	15.3087	1.3835496348781722
941	D1-1	6.1999	0.000220504	1.37815	0.735112	0.621693	19.9933	1.450734680550013
942	D1-1	6.4	0.000272426	1.70266	0.711961	0.556789	24.6953	1.450395263881221
943	D1-1	6.59986	0.000333047	2.08154	0.696171	0.579553	30.4429	1.4625181356111343
944	D1-1	6.7999	0.000403181	2.51988	0.66816	0.504	36.4429	1.4462156928107688
945	D1-1	6.99982	0.000488516	3.05323	0.672359	0.525542	45.7401	1.4980889091224703
946	D1-1	7.19985	0.000583284	3.64553	0.635285	0.519752	53.0765	1.455933705112837
947	D1-1	7.39987	0.000691864	4.32415	0.634356	0.528783	64.6112	1.4941942347050863
948	D1-1	7.59988	0.000817465	5.10916	0.605227	0.492444	74.804	1.4641154318909566
949	D1-1	7.79984	0.000959171	5.99482	0.5951	0.502388	88.5731	1.4774939030696501
950	D1-1	7.9998	0.00112563	7.03519	0.568688	0.500023	101.878	1.4481200934160983
951	D1-1	8.19979	0.00130363	8.14769	0.550848	0.49781	117.144	1.4377572048028335
952	D1-1	8.39986	0.00151075	9.44219	0.535695	0.508102	135.242	1.4323160199063987
953	D1-1	8.59981	0.00173404	10.8377	0.516764	0.482489	153.31	1.414599038541388
954	D1-1	8.79985	0.00197738	12.3586	0.502954	0.485042	174.11	1.4088165326169633
955	D1-1	8.99986	0.00225096	14.0685	0.480548	0.467013	193.674	1.3766499626825888
956	D1-1	9.19978	0.00254435	15.9022	0.466732	0.457128	217.346	1.3667668624467055
957	D1-1	9.3998	0.00286188	17.8867	0.44759	0.449038	239.541	1.339212934750401
958	D1-1	9.60003	0.00320906	20.0566	0.431057	0.447296	264.189	1.3172172751114348
959	D1-1	9.80008	0.00357911	22.3694	0.411729	0.437487	287.307	1.2843750838198613
960	D1-1	10.0001	0.00397793	24.8621	0.395597	0.425385	313.073	1.2592379565684313
961	D1-1	10.2001	0.00440384	27.524	0.377358	0.415971	337.225	1.225203458799593
962	D1-1	10.4001	0.0048586	30.3663	0.360584	0.40223	362.481	1.1936949842424003
963	D1-1	10.6001	0.00534169	33.3856	0.344895	0.393194	388.513	1.1637142959838973
964	D1-1	10.8	0.00585997	36.6248	0.327566	0.380966	412.428	1.1260894257443044
965	D1-1	11.0001	0.00642811	40.1757	0.311813	0.366653	438.636	1.0917942935655136
966	D1-1	11.2	0.00700177	43.7611	0.296037	0.355575	461.851	1.055391660630103
