Repository: owen-melville/bsubpc-oled-data

# bsubpc-oled-data
<h1> Data and Code for: Studying the Influence of Axial Substituent on Hyperfluorescence in Organic Light-Emitting Diodes Using Boron Subphthalocyanines as Fluorescent Emitters </h1>

All Programs and Data collected by Owen Alfred Melville, PhD as a part of his postdoctoral fellowship with Professor Timothy Bender at the University of Toronto.

<h2>Folder Breakdown:</h2>
- <b> Raw OLED Data: </b> Raw data collected from the OLEDs during characterization. This includes optoelectronic data as a function of Voltage and full spectra has a function of wavelength.

- <b> IC6 Evaporation Logs: </b> Raw data collected during the deposition of the OLEDs from the IC6 which controls the deposition of the thin films.
  
- <b> Offline Spreadsheets: </b> Summary deposition and electro-optical data for each device, labelling for each device index (eg OLED-001 corresponds to what materials).
  
- <b> Python: </b> Python programs and corresponding batch files used to analyze the raw data.
  
- <b> Output Data: </b> Contains analytical outputs for each deposition run and device. This includes a large number of graphs and visualizations.


<i>For any questions on the Python programs or data herein, please contact Owen Melville (owen.melville@utoronto.ca) </i>

<h1>Output Data Readme</h1>

This folder contains all the results of the automated analysis in the <b>Python</b> folder. There are two sorts of folders: Deposition output folders and OLED output folders. Deposition output folders contain the results of analysis of the deposition runs (from the IC6) and end in the suffix <b>-L#</b> where # ranges between 1 and 6 representing the different layers in a single OLED. OLED output folders contain the analytical results of the optoelectronic data in the <b>Raw OLED Data</b> folder and do not contain this suffix (eg OLED-033). 

<h2>1. Deposition Output Folders</h2>

<b>Deposition Graphs:</b>

These graphs show the input power, deposition rate, and total thickness as a function of time. The shutter was open only between two zeroes in the thickness data, which can be seen below as between 500s and 700s, approximately. This is how the thickness of the layer is calculated. 
<b> Composition Graphs: </b>

These graphs show the distribution of composition (by rate) within different thickness bins in each emissive layer. You will only see these in devices with a Host and one or more Dopant (typically <b>-L3</b>)
<b> Condensed Data: </b> 

This takes the IC6 readings, which contains excessive information, and parses it into a smaller set of more useful data. 

<h2>2. OLED Output Folders</h2>

<b>Visual Chart:</b>

This chart summarizes the performance of each pixel. Pixels that were short circuited or open circuit or were untestable (often A5 due to the testing setup) are greyed out. The color displayed is an approximation of the color of the device by converting the spectra into RGB, but it is not a true representation of the color. 
<b>Average Spectra:</b>

This graph shows the shape of the emission at a specified luminance, averaged across pixels. The blurring of the line represents pixel-to-pixel variation.
<b> Energy Diagram: </b>

This diagram shows the energy levels of the materials in the device.
<b> CIE Plot: </b>

This plot shows the CIE coordinates of the pixels. The color rendered is not exactly accurate. 
<b> Raw Data Folder </b>:

This folder actually contains condensed or calculated output data that was saved for convenience. 

<b> Parameter Graphs Folder </b>:

This folder contains many graphs that correlate one parameter (eg Voltage) against another (eg Luminant Intensity). Sometimes the data shows dots, which is the set of points, other times it shows a blurred line, which is to simplify the depiction of the data while still showing the variation.
<b> Deconvolution Folder/ Sample Deconvoluted Spectra </b>

This spectra shows how well the program was able to break apart the composite emission into its 2 components visually.
<b> Deconvolution Folder/ Deconvolution Error </b>

This graph shows the R^2 accuracy of the spectral deconvolution as a function of voltage.
<b> Deconvolution Folder/ Deconvolution Graph </b>

This graph shows how the two contributions (eg flurorescent dopant and TADF assistant) vary as a function of voltage. 
<b> Deconvolution Folder/ Hyperfluorescence Graph </b>

This graph compares the set of OLEDs with FD-only, TD-only, and TD+FD to visualize the role of the TD in boosting the emission of the FD (Hyperfluorescence).
<b> Deconvolution Folder / FD Tradeoff </b>

Often, color purity and current efficiency come at each other's expense within a set of OLED pixels. This graph attempts to visualize that. 
<b> Correlations Folder </b>

File: Output Data/OLED-018/Raw Data/OLED-018_condensed_oled_data.csv
	Pixel	Max Current (A)	Max Luminance (cd/m2)	Status	Turnon Voltage (V)	EQE(%)_max	EQE(%)_avg	CE(cd/A)_max	CE(cd/A)_avg	PE(lm/W)_max	PE(lm/W)_avg	V (V) @ 100 cd/m2	EQE(%) @ 100 cd/m2	CE(cd/A) @ 100 cd/m2	PE(lm/W) @ 100 cd/m2	λmax (nm) @ 100 cd/m2	FWHM (nm) @ 100 cd/m2	CIE-x @ 100 cd/m2	CIE-y @ 100 cd/m2	Hex Color @ 100 cd/m2	V (V) @ 250 cd/m2	EQE(%) @ 250 cd/m2	CE(cd/A) @ 250 cd/m2	PE(lm/W) @ 250 cd/m2	λmax (nm) @ 250 cd/m2	FWHM (nm) @ 250 cd/m2	CIE-x @ 250 cd/m2	CIE-y @ 250 cd/m2	Hex Color @ 250 cd/m2
0	A1-1	0.0200014	1025.31	Working	3.6	0.373118	0.29469560303030296	1.1282328088351792	0.9693458035386886	0.683819	0.47982733333333333	5.60055	0.352666	1.122734195082089	0.629788	566.5	102.0	0.4149251657014228	0.5593139346942765	#52ff00	6.60053	0.369697	1.112441516605449	0.52948	565.0	99.5	0.4058538611030586	0.5603316460372667	#4aff00
1	A2-1	0.0200008	1029.11	Working	3.6	0.401385	0.33428041176470585	1.1930803027454584	1.0247435736252024	0.742132	0.5088990000000001	5.60043	0.396672	1.1729463350277443	0.657968	566.0	101.5	0.4085420558185187	0.5574392102811512	#4dff00	6.60049	0.394334	1.162842018331235	0.553469	565.0	100.0	0.4023494555378926	0.5583882121750124	#47ff00
2	A3-1	0.0200013	1138.46	Working	3.4	0.494784	0.40597816666666664	1.4443640029024623	1.2145531118115285	0.927053	0.6181425833333332	5.40042	0.477085	1.3902041598773125	0.808728	559.0	101.0	0.40992223868400374	0.5553088902242886	#4fff00	6.60044	0.473846	1.3909787688340987	0.662059	563.0	100.0	0.4034638013600474	0.5591455433868889	#48ff00
3	A4-1	0.0200009	1286.6	Working	3.4	0.649156	0.4658948162162161	1.7703991737043558	1.451412379215301	1.17159	0.7362340540540541	5.40034	0.600664	1.7655885021019802	1.02711	559.5	97.0	0.40406590417766697	0.5594615336959691	#48ff00	6.4003	0.566876	1.688392081621012	0.828749	560.5	99.5	0.4020961497025068	0.5607530598647089	#46ff00
4	A5-1	0.0200004	1201.21	Working	3.4	0.927243	0.5096879210526316	1.7896133200180988	1.409287763505634	1.15685	0.7092560526315791	5.40014	0.611813	1.7607229271360816	1.02432	562.0	96.5	0.40109483992148615	0.5580540999296455	#46ff00	6.60018	0.550708	1.6508243150582835	0.785768	562.0	98.0	0.3996584736624796	0.5608610292893488	#44ff00
5	B1-1	0.02	1086.66	Working	3.4	0.501	0.38672833333333334	1.2173900429383777	1.0526408630449418	0.744896	0.5418752121212121	5.60001	0.415308	1.205594365813744	0.676336	566.5	100.0	0.40978388915225555	0.5530161580186904	#50ff00	6.59997	0.406574	1.195829619224074	0.569218	564.5	100.0	0.40461636544362817	0.5569816029194105	#49ff00
6	B2-1	0.0200002	1168.69	Working	3.6	0.512257	0.41062645454545454	1.3518041723609402	1.164941010581967	0.858184	0.5828043939393939	5.40006	0.460435	1.3132206602432475	0.763994	568.5	100.0	0.4103051205024301	0.5507426259700601	#51ff00	6.60011	0.457232	1.325288454471963	0.630824	566.0	99.0	0.4042359741114616	0.5578526662367984	#49ff00
7	B3-1	0.0200001	1274.31	Working	3.6	0.612402	0.46682532352941175	1.6585077650236328	1.3762666772225227	1.0427	0.6893976470588234	5.40006	0.589325	1.6585077650236328	0.964873	563.5	97.0	0.40773335524709764	0.5549202945884896	#4dff00	6.60001	0.53328	1.5802510840250974	0.752198	562.0	98.0	0.40332543676953786	0.557894365815621	#48ff00
8	B4-1	0.0200001	1381.87	Working	3.4	0.701909	0.5338383333333332	2.0194385117776337	1.648845904306179	1.41252	0.8571652500000001	5.40006	0.657773	1.9766635041561051	1.14997	564.5	99.0	0.41271113535703957	0.560259996542185	#50ff00	6.40006	0.635405	1.8972692955798056	0.931309	562.5	98.5	0.404566249084506	0.5606919585694781	#48ff00
9	B5-1	0.0196375	1498.82	Working	3.4	0.759989	0.5799736486486486	2.2624198696599755	1.8264748498102708	1.48929	0.9330684054054054	5.4001	0.745539	2.261544608710543	1.31569	558.0	101.0	0.4111684055511386	0.5606566099188102	#4fff00	6.40017	0.714967	2.1419189830250955	1.05139	561.5	97.5	0.4031947427289095	0.5602922689995903	#47ff00
10	C1-1	0.0172348	894.71	Working	4.2	0.528254	0.379312674	1.3236646774423109	1.1192481900568727	0.735383	0.479221325	6.99987	0.457029	1.3183645306165546	0.591692	572.5	99.5	0.40982621492148164	0.5588077953273165	#4eff00	8.39982	0.42241	1.2232476568339947	0.457503	566.5	100.0	0.4055514737502806	0.5561529308346707	#4bff00
11	C2-1	0.0132133	671.22	Working	4.6	0.501277	0.3629142631578947	1.1053609501971196	0.9969888404148476	0.695996	0.4092551578947368	7.79995	0.388426	1.1048351617160779	0.444995	565.5	100.5	0.41640216964967014	0.547728622923357	#58ff00	9.39987	0.361214	1.0344083728407618	0.345716	567.0	100.5	0.4105417364992013	0.5529405921105431	#50ff00
12	C3-1	0.0135774	852.42	Working	4.2	0.616394	0.4908944249999999	1.7025568123986399	1.4524054577409298	1.02009	0.6326305999999999	6.9998	0.593983	1.7025568123986399	0.764125	567.0	98.5	0.40680382162987544	0.5565514796867174	#4cff00	8.59985	0.50805	1.5244620393162198	0.556899	566.0	98.0	0.40537217313066515	0.5584033172290058	#4aff00
13	C4-1	0.0116598	770.0	Working	4.4	0.632715	0.47447842051282035	1.7992152836861979	1.516475789490914	0.999106	0.6454297435897436	7.19991	0.612211	1.7629378952854509	0.769235	563.5	101.0	0.40786043524951504	0.5609921970312368	#4bff00	8.79985	0.523928	1.5845886442641948	0.565704	563.5	98.0	0.40445100221281344	0.5605252451010506	#48ff00
14	C5-1	0.0101845	769.48	Working	4.4	0.846161	0.5962186410256409	1.9342735541517087	1.6670064806202316	1.09795	0.7032103333333332	7.39991	0.680153	1.89974699061619	0.806531	560.5	97.0	0.40403999794369533	0.5547469451998941	#4aff00	8.79996	0.595222	1.7821110495006127	0.636213	562.0	98.5	0.4043417209247636	0.559435382905909	#48ff00
15	D1-1	0.00976634	547.16	Working	4.6	0.932116	0.4812418421052631	1.4980889091224703	1.2823763100133772	0.822342	0.5289374736842105	7.9998	0.500023	1.4481200934160983	0.568688	563.0	97.5	0.40794015624852686	0.5536229515063489	#4eff00	9.60003	0.447296	1.3172172751114348	0.431057	564.5	99.0	0.40441879340473547	0.5572833975744244	#49ff00
16	D2-1	0.0089818	563.47	Working	4.8	0.699935	0.44787981081081074	1.666922949502905	1.4603197051753924	0.929873	0.5960586756756757	7.99991	0.528212	1.631084639276575	0.640535	566.0	99.5	0.4092683639916945	0.5589934472326724	#4dff00	9.60019	0.484801	1.4746258185219834	0.482559	566.0	100.0	0.4053295496549185	0.5601329700378198	#49ff00
17	D3-1	0.00614756	483.18	Working	4.8	0.732105	0.5538525135135136	1.8394360226882784	1.6744302463235747	1.01502	0.67386	8.39983	0.593899	1.8394360226882784	0.687962	565.0	96.5	0.4096728696698879	0.5614635993090975	#4dff00	10.2001	0.559637	1.6531479434373382	0.509161	566.5	98.5	0.40646073953375655	0.5599690553258285	#4aff00
18	D4-1	0.00607782	488.0	Working	5.0	0.807234	0.6168711944444446	1.991514669124888	1.7712513628851676	1.02094	0.7068937500000001	8.39977	0.671869	1.9355544215207405	0.723917	568.5	96.5	0.40534692835677877	0.5566659875884252	#4aff00	10.0001	0.587836	1.750021099374809	0.54978	563.0	98.5	0.40582429304924555	0.558549388394673	#4aff00
19	D5-1	0.00543693	485.59	Working	4.8	1.52002	0.6745017297297298	2.0320289238621863	1.7434214968028847	1.0889	0.6912700540540541	8.39989	0.67697	1.992509861031897	0.745205	563.0	98.5	0.4103699617108119	0.5581817352649782	#4fff00	10.0002	0.649046	1.9055414003672442	0.598633	564.0	98.0	0.4068882429134047	0.5593867622122847	#4bff00
