Repository: owen-melville/bsubpc-oled-data

<h1>Output Data Readme</h1>

This folder contains all the results of the automated analysis in the <b>Python</b> folder. There are two sorts of folders: Deposition output folders and OLED output folders. Deposition output folders contain the results of analysis of the deposition runs (from the IC6) and end in the suffix <b>-L#</b> where # ranges between 1 and 6 representing the different layers in a single OLED. OLED output folders contain the analytical results of the optoelectronic data in the <b>Raw OLED Data</b> folder and do not contain this suffix (eg OLED-033). 

<h2>1. Deposition Output Folders</h2>

<b>Deposition Graphs:</b>

File: Output Data/OLED-019/Raw Data/OLED-019_stack_details.csv
	Pixel	HATCN	TAPC	CBP	TxOPhCz	OcO-BsubPc	B3PYMPM	LiQ	Al
0	A1	113.13675224416517	262.45831928125	161.39834041430413	42.347905929018786	1.6614238854520917	445.9541888051282	11.214712665847665	756.9194459903226
1	A2	110.73459784560143	271.56894428124997	164.96818577512886	40.783146012526096	1.6453331971929825	463.34788111282046	11.112255663390663	747.9138330870968
2	A3	108.33244344703769	280.67956928125	168.53803113595362	39.2183860960334	1.6292425089338731	480.74157342051285	11.00979866093366	738.908220183871
3	A4	105.93028904847397	289.79019428125	172.10787649677835	37.65362617954071	1.613151820674764	498.13526572820507	10.907341658476659	729.9026072806452
4	A5	103.52813464991023	298.90081928125	175.67772185760307	36.08886626304801	1.5970611324156547	515.5289580358974	10.804884656019656	720.8969943774193
5	B1	107.98953500897666	274.26181928125	163.2667798472938	40.14732137787056	1.7944154104183536	458.5442759846153	10.597218808353807	652.7377427645162
6	B2	105.58738061041292	283.37244428124995	166.83662520811856	38.58256146137787	1.7783247221592442	475.9379682923077	10.494761805896804	643.7321298612903
7	B3	103.1852262118492	292.48306928125	170.4064705689433	37.017801544885174	1.7622340339001352	493.3316606	10.392304803439801	634.7265169580645
8	B4	100.78307181328546	301.59369428124995	173.97631592976802	35.453041628392484	1.7461433456410258	510.7253529076923	10.2898478009828	625.7209040548387
9	B5	98.38091741472172	310.70431928125	177.54616129059278	33.88828171189979	1.7300526573819164	528.1190452153845	10.187390798525797	616.715291151613
10	C1	101.57660861759425	288.96781928124994	165.5946715998711	37.405609478079334	1.9601097693927125	474.23028624102557	9.827882199017198	522.9375879258065
11	C2	99.17445421903052	298.07844428125	169.16451696069586	35.84084956158664	1.944019081133603	491.62397854871796	9.725425196560197	513.9319750225807
12	C3	96.77229982046678	307.18906928124994	172.73436232152062	34.27608964509394	1.9279283928744937	509.01767085641023	9.622968194103194	504.9263621193549
13	C4	94.37014542190305	316.29969428124997	176.30420768234535	32.71132972860125	1.9118377046153847	526.4113631641026	9.520511191646191	495.92074921612914
14	C5	91.96799102333932	325.41031928125	179.8740530431701	31.14656981210856	1.8957470163562753	543.8050554717948	9.418054189189188	486.9151363129033
15	D1	96.42939138240575	300.77131928125	167.4631110328608	35.2050249269311	2.0931012943589744	486.8203734205128	9.210388341523341	418.7558847000001
16	D2	94.02723698384202	309.88194428125	171.03295639368557	33.64026501043841	2.077010606099865	504.21406572820507	9.107931339066338	409.75027179677426
17	D3	91.62508258527828	318.99256928125	174.6028017545103	32.07550509394572	2.060919917840756	521.6077580358974	9.005474336609335	400.7446588935484
18	D4	89.22292818671454	328.10319428125	178.17264711533505	30.51074517745303	2.0448292295816466	539.0014503435897	8.903017334152333	391.73904599032267
19	D5	86.82077378815082	337.21381928125	181.7424924761598	28.945985260960335	2.028738541322537	556.3951426512821	8.80056033169533	382.7334330870968

File: Output Data/OLED-019/Raw Data/OLED-019_all_optoelectronic.csv (part 2 of 2)
	Pixel	Voltage(V)	Current(A)	J(mA/cm2)	PE(lm/W)	EQE(%)	L(cd/m2)	CE(cd/A)
486	C2-1	0.799979	2.56594e-06	0.0160371	14.4499	9.84523	0.590093	3.6795492950720523
487	C2-1	0.999987	3.73118e-06	0.0233199	2.37207	2.34216	0.176075	0.7550418312256914
488	C2-1	1.19999	4.94485e-06	0.0309053	5.22901	6.05951	0.617278	1.9973208478804605
489	C2-1	1.39999	4.90777e-06	0.0306736	1.36664	1.64013	0.186807	0.6090155703927808
490	C2-1	1.59999	7.98094e-06	0.0498809	3.77891	3.04988	0.959992	1.9245683217423903
491	C2-1	1.79997	8.82134e-06	0.0551334	1.83392	0.52264	0.579309	1.0507405674237396
492	C2-1	1.99996	8.76351e-06	0.0547719	1.00813	2.29926	0.351518	0.6417852950144144
493	C2-1	2.19998	1.06875e-05	0.0667969	2.10624	2.90911	0.98522	1.4749486877385025
494	C2-1	2.39995	1.0545e-05	0.0659062	0.720957	1.40737	0.362985	0.5507600195429262
495	C2-1	2.5999	9.27778e-05	0.579861	0.227672	0.0709594	1.09255	0.1884158444868684
496	C2-1	2.79994	9.74832e-05	0.60927	0.226929	0.49129	1.23225	0.2022502338864543
497	C2-1	2.99982	5.55295e-05	0.347059	0.656877	0.64494	2.17687	0.627233409881317
498	C2-1	3.19989	7.39392e-05	0.46212	0.953617	0.5693	4.48863	0.9713126460659568
499	C2-1	3.39977	9.97828e-05	0.623642	1.15279	0.679798	7.7801	1.2475266258526525
500	C2-1	3.59978	0.000126169	0.788556	1.45742	0.731761	13.1688	1.6699891954407804
501	C2-1	3.79982	0.000161834	1.01146	1.63184	0.959261	19.9636	1.9737409289541847
502	C2-1	3.99978	0.000202931	1.26832	1.93049	0.881748	31.1733	2.457841869559733
503	C2-1	4.19974	0.000275881	1.72426	1.92075	0.849134	44.2736	2.567687007759851
504	C2-1	4.39972	0.000383935	2.39959	1.84511	0.885702	62.0064	2.5840414404127374
505	C2-1	4.59965	0.000524364	3.27728	1.73493	0.895182	83.2472	2.5401308402089535
506	C2-1	4.80003	0.000689816	4.31135	1.67432	0.890945	110.292	2.5581778329293607
507	C2-1	5.00001	0.000899206	5.62004	1.5601	0.840508	139.544	2.482971651447321
508	C2-1	5.19999	0.00114359	7.14744	1.49418	0.822049	176.768	2.4731652171966467
509	C2-1	5.39999	0.00142238	8.88987	1.41361	0.832258	216.008	2.4298218084178957
510	C2-1	5.59998	0.00174067	10.8792	1.32525	0.796191	256.999	2.36229686006324
511	C2-1	5.80006	0.00208837	13.0523	1.26577	0.783496	305.018	2.3368908161779913
512	C2-1	6.00003	0.00248143	15.5089	1.17961	0.751483	349.402	2.2529128435930335
513	C2-1	6.20004	0.00289003	18.0627	1.12893	0.743894	402.433	2.2279780985124042
514	C2-1	6.40005	0.00334881	20.9301	1.05808	0.72022	451.152	2.1555176516117935
515	C2-1	6.59997	0.00384195	24.0122	1.00683	0.703888	507.9	2.115174786150374
516	C2-1	6.79996	0.00436824	27.3015	0.946847	0.680622	559.529	2.049444169734264
517	C2-1	6.9999	0.00494257	30.8911	0.900197	0.674224	619.602	2.0057621774556424
518	C2-1	7.19987	0.00556181	34.7613	0.850111	0.654514	677.246	1.9482758124696145
519	C2-1	7.39992	0.0062207	38.8794	0.809789	0.640838	741.598	1.9074316990488538
520	C2-1	7.5999	0.00693165	43.3228	0.765008	0.622766	801.753	1.8506490808534999
521	C2-1	7.79985	0.00768984	48.0615	0.729508	0.612966	870.49	1.8112002330347576
522	C2-1	7.99986	0.00849976	53.1235	0.690752	0.589952	934.418	1.7589541351755815
523	C2-1	8.19979	0.00936191	58.5119	0.659476	0.58005	1007.16	1.7212908827093294
524	C2-1	8.39985	0.0102864	64.29	0.627227	0.56567	1078.18	1.6770570850832165
525	C2-1	8.5998	0.0112581	70.3631	0.594729	0.55229	1145.52	1.628012409913719
526	C2-1	8.79979	0.0122683	76.6769	0.56985	0.541016	1223.9	1.596178249251078
527	C2-1	8.99979	0.0133429	83.3931	0.541432	0.526065	1293.47	1.5510515858026621
528	C2-1	9.19978	0.0144742	90.4638	0.518468	0.515741	1373.49	1.5182758186147387
529	C2-1	9.39981	0.015657	97.8563	0.493915	0.502355	1446.14	1.4778200279389266
530	C2-1	9.60007	0.0169015	105.634	0.472332	0.490917	1524.68	1.4433610390593938
531	C2-1	9.80001	0.018202	113.762	0.451021	0.479021	1600.56	1.40693729013203
532	C2-1	10.0001	0.0195684	122.303	0.429085	0.466588	1670.45	1.3658291292936398
533	C2-1	10.0351	0.0200006	125.004	0.41914	0.456726	1673.61	1.3388451569549773
534	C3-1	-0.99997	-9.28032e-07	-0.0058002	14.7974	10.0336	0.273191	-4.710027240439985
535	C3-1	-0.799993	-6.57862e-07	-0.00411164	-20.466	15.5512	-0.214281	5.211570079092528
536	C3-1	-0.599969	-4.21636e-07	-0.00263523	74.1487	10.645	0.373164	-14.160585603533656
537	C3-1	-0.399961	-2.31571e-07	-0.00144732	174.668	93.4354	0.321845	-22.237307575380704
538	C3-1	-0.20001	-8.65918e-08	-0.000541199	521.807	36.2552	0.179791	-33.220867000862896
539	C3-1	4.78506e-05	8.31187e-09	5.19492e-05	-4954780.0	3253.2	-0.0392049	-75.46776466240097
540	C3-1	0.200037	9.47894e-08	0.000592434	703.268	123.261	0.26529	44.779671659627915
541	C3-1	0.39998	2.041e-07	0.00127563	527.102	153.115	0.856063	67.1090363193089
542	C3-1	0.599973	3.44418e-07	0.00215261	151.779	23.1314	0.623962	28.986300351666113
543	C3-1	0.799981	5.27312e-07	0.0032957	-31.1872	16.8334	-0.26173	-7.94156021482538
544	C3-1	0.999981	7.9145e-07	0.00494656	38.2074	15.8153	0.60158	12.16158299909432
545	C3-1	1.19999	1.14029e-06	0.00712681	-11.3588	23.3005	-0.309213	-4.33872938944633
546	C3-1	1.39999	1.61241e-06	0.0100776	4.4835	-1.56825	0.201348	1.9979757085020242
547	C3-1	1.6	1.98009e-06	0.0123756	-1.30068	2.82485	-0.0819796	-0.6624292963573483
548	C3-1	1.79998	2.86649e-06	0.0179156	2.77215	11.4936	0.284554	1.588302931523365
549	C3-1	1.99997	4.13401e-06	0.0258376	4.38029	2.57075	0.72049	2.788532990680249
550	C3-1	2.20002	5.68372e-06	0.0355232	-0.788992	3.37949	-0.196274	-0.5525234213133953
551	C3-1	2.39992	7.76504e-06	0.0485315	0.597285	1.06474	0.221438	0.45627685111731553
552	C3-1	2.59998	1.07224e-05	0.067015	0.125681	2.14876	0.0697047	0.10401357904946654
553	C3-1	2.79995	1.62013e-05	0.101258	1.54396	-0.327722	1.39337	1.376059175571313
554	C3-1	2.99988	2.40067e-05	0.150042	1.1289	1.11576	1.61742	1.0779781661134882
555	C3-1	3.19993	3.75734e-05	0.234834	1.5679	1.2488	3.75032	1.5970089510036878
556	C3-1	3.39983	5.76631e-05	0.360394	1.62133	0.74477	6.3235	1.7546074573938522
557	C3-1	3.59983	8.93614e-05	0.558509	1.68837	0.627999	10.8051	1.9346331034951987
558	C3-1	3.79979	0.000139843	0.874019	1.71291	0.792638	18.1078	2.0717856247976303
559	C3-1	3.99978	0.000198893	1.24308	1.70207	0.741626	26.9379	2.1670286707211117
560	C3-1	4.19977	0.000284621	1.77888	1.63483	0.714089	38.8773	2.185493119266055
561	C3-1	4.39972	0.000394676	2.46673	1.57268	0.744821	54.3296	2.2024948008091685
562	C3-1	4.59969	0.000531543	3.32214	1.52143	0.757767	74.0031	2.2275731907746215
563	C3-1	4.80002	0.000700236	4.37648	1.43822	0.74392	96.1709	2.1974486345190654
564	C3-1	4.99998	0.000905533	5.65958	1.37632	0.742108	123.971	2.190462896540026
565	C3-1	5.19997	0.00115973	7.24831	1.31392	0.709426	157.636	2.1747966077609813
566	C3-1	5.39996	0.00142612	8.91325	1.2553	0.725793	192.319	2.157675370936527
567	C3-1	5.59998	0.00173191	10.8244	1.20501	0.725117	232.504	2.147962011751228
568	C3-1	5.79999	0.00207992	12.9995	1.15696	0.713972	277.665	2.1359667679526138
569	C3-1	5.99995	0.00244066	15.2541	1.0998	0.698657	320.406	2.1004582374574707
570	C3-1	6.19998	0.00284894	17.8059	1.04612	0.694894	367.608	2.064529172914596
571	C3-1	6.39997	0.00328819	20.5512	0.998549	0.676889	418.056	2.034216980030363
572	C3-1	6.59995	0.00374193	23.3871	0.954507	0.667229	468.97	2.005250757896447
573	C3-1	6.79998	0.0042447	26.5294	0.906127	0.659984	520.324	1.9613108475879588
574	C3-1	6.9999	0.00478615	29.9134	0.864862	0.64836	576.441	1.9270327010637374
575	C3-1	7.19991	0.00535778	33.4861	0.825742	0.633211	633.704	1.8924389522816927
576	C3-1	7.39991	0.00598714	37.4196	0.784365	0.619856	691.344	1.8475451367732418
577	C3-1	7.59985	0.00664721	41.5451	0.748099	0.609183	751.855	1.8097320742999776
578	C3-1	7.79986	0.00736242	46.0151	0.712495	0.593022	813.99	1.7689627969948998
579	C3-1	7.99982	0.00812244	50.7652	0.679671	0.582656	878.609	1.7307308943922215
580	C3-1	8.19978	0.0088897	55.5606	0.65166	0.572447	945.018	1.7008779602812065
581	C3-1	8.3998	0.00974152	60.8845	0.622022	0.561218	1012.59	1.6631326528098285
582	C3-1	8.59983	0.0106548	66.5925	0.59563	0.549811	1085.78	1.630483913353606
583	C3-1	8.79984	0.0116004	72.5025	0.56719	0.534178	1151.88	1.588745215682218
584	C3-1	8.99985	0.0125984	78.74	0.54219	0.523914	1223.02	1.5532385064770131
585	C3-1	9.1998	0.013641	85.2562	0.518548	0.512614	1294.62	1.5185053990208335
586	C3-1	9.39981	0.0147505	92.1906	0.495917	0.501077	1367.93	1.483806375053422
587	C3-1	9.60013	0.0158917	99.3231	0.475137	0.493138	1442.1	1.4519281013178202
588	C3-1	9.80007	0.0171026	106.891	0.454576	0.481957	1515.75	1.4180333236661646
589	C3-1	10.0001	0.018357	114.731	0.435379	0.470864	1590.02	1.385867812535409
590	C3-1	10.2001	0.0196745	122.966	0.41654	0.459847	1663.01	1.3524144885578129
591	C4-1	-0.999958	-4.83647e-05	-0.302279	-0.294321	0.187331	-0.283179	0.09368133413171276
592	C4-1	-0.799984	-4.84506e-05	-0.302816	-0.666075	0.249797	-0.51361	0.1696112490753461
593	C4-1	-0.599963	-3.33021e-05	-0.208138	-0.128939	-0.0313129	-0.0512522	0.02462414359703658
594	C4-1	-0.399958	-2.03237e-05	-0.127023	-6.14252	0.633744	-0.993331	0.7820087700652637
595	C4-1	-0.200009	-9.32179e-06	-0.0582612	-21.748	-1.03317	-0.806673	1.3845801322320859
596	C4-1	4.44412e-05	4.60756e-10	2.87973e-06	-2363230000.0	-12800.7	-0.962705	-33430.39104360478
597	C4-1	0.200033	9.14455e-06	0.0571534	-0.00681968	-1.25594	-0.000248175	-0.00043422613527804117
598	C4-1	0.399975	1.99594e-05	0.124746	-2.95437	0.0808198	-0.469219	-0.37613951549548685
599	C4-1	0.599973	3.26288e-05	0.20393	-0.868855	-0.147252	-0.338384	-0.16593144706516944
600	C4-1	0.79998	4.78789e-05	0.299243	-1.10548	-0.171772	-0.842372	-0.28150098749177094
601	C4-1	0.999982	5.76267e-05	0.360167	-0.544211	-0.178623	-0.623898	-0.1732246430128246
602	C4-1	1.19999	7.11807e-05	0.444879	-0.515069	-0.336577	-0.875257	-0.1967404620132665
603	C4-1	1.39999	0.000134095	0.838094	-0.0484718	-0.141291	-0.181032	-0.021600441000651477
604	C4-1	1.59999	0.000179365	1.12103	-0.170167	0.0503176	-0.971539	-0.0866648528585319
605	C4-1	1.8	0.000545023	3.40639	-0.0547816	-0.0224194	-1.06918	-0.03138748058795381
606	C4-1	1.99996	0.000662746	4.14216	-0.0191959	-0.0196204	-0.506181	-0.012220218436757635
607	C4-1	2.20001	0.000761717	4.76073	-0.0162694	-0.0160284	-0.5424	-0.011393210705080944
608	C4-1	2.39995	0.000967601	6.04751	-0.0147263	0.0147466	-0.680333	-0.011249803638191586
609	C4-1	2.59996	0.000893935	5.58709	-0.00319925	0.00895104	-0.147928	-0.0026476752656570774
610	C4-1	2.79994	0.000837098	5.23186	-0.0100424	-0.0228846	-0.468266	-0.008950277721498664
611	C4-1	2.99995	0.000860175	5.37609	0.00339625	-0.0103555	0.174353	0.00324311906980724
612	C4-1	3.19993	0.0006806	4.25375	0.0493035	0.00483005	2.13619	0.05021898325007347
613	C4-1	3.39992	0.000394178	2.46361	0.17967	0.0264823	4.79034	0.19444392578370762
614	C4-1	3.59986	0.000301839	1.88649	0.416689	0.096222	9.00748	0.4774729789185206
615	C4-1	3.79983	0.000341366	2.13354	0.569484	0.18894	14.6959	0.6888035846527367
616	C4-1	3.99979	0.000416726	2.60454	0.68918	0.288726	22.8534	0.877444769517842
617	C4-1	4.1998	0.000479885	2.99928	0.840757	0.35137	33.7106	1.1239564162065563
618	C4-1	4.39971	0.000575916	3.59947	0.949613	0.389046	47.8696	1.3299069029607136
619	C4-1	4.5997	0.000734498	4.59061	0.954436	0.45515	64.15	1.3974177723657641
620	C4-1	4.80001	0.000935905	5.84941	0.953444	0.461414	85.2117	1.4567571772195829
621	C4-1	5.00003	0.00118284	7.39275	0.922526	0.473384	108.544	1.4682492982990092
622	C4-1	5.20003	0.00148929	9.30806	0.878931	0.468572	135.416	1.4548251730220907
623	C4-1	5.40004	0.00180745	11.2966	0.869201	0.48439	168.777	1.4940513074730448
624	C4-1	5.59999	0.00213322	13.3326	0.852356	0.492828	202.569	1.519351064308537
625	C4-1	5.80001	0.00254833	15.9271	0.822121	0.49296	241.741	1.5177967112657045
626	C4-1	5.99997	0.00304517	19.0323	0.770707	0.4826	280.143	1.4719345533645434
627	C4-1	6.19996	0.00365719	22.8574	0.705813	0.45831	318.388	1.392931829516918
628	C4-1	6.39999	0.00441856	27.616	0.634486	0.425776	356.954	1.2925622827346466
629	C4-1	6.60001	0.00547135	34.1959	0.581616	0.399954	417.835	1.2218862495211413
630	C4-1	6.79997	0.00512575	32.0359	0.680699	0.48422	472.008	1.4733720607193805
631	C4-1	6.99995	0.00550731	34.4207	0.684314	0.500816	524.832	1.524756905001932
632	C4-1	7.1999	0.0063011	39.3819	0.636639	0.481647	574.601	1.4590484461135698
633	C4-1	7.3999	0.00687258	42.9536	0.624754	0.485937	632.099	1.4715856179691573
634	C4-1	7.59993	0.00743413	46.4633	0.607037	0.49103	682.316	1.468505250380408
635	C4-1	7.79991	0.00838028	52.3768	0.569055	0.468513	740.001	1.4128411815918498
636	C4-1	7.99995	0.00917573	57.3483	0.546292	0.465106	797.78	1.3911135988337926
637	C4-1	8.19993	0.00990841	61.9276	0.535197	0.467838	865.083	1.3969264108410466
638	C4-1	8.40002	0.0105735	66.0844	0.527333	0.47067	931.782	1.4099878337398841
639	C4-1	8.59995	0.0114355	71.4719	0.50878	0.465994	995.43	1.3927571535106802
640	C4-1	8.79991	0.0121663	76.0394	0.509182	0.478932	1084.53	1.4262737475571874
641	C4-1	8.99992	0.012843	80.2687	0.500821	0.482063	1151.64	1.4347310969281926
642	C4-1	9.19988	0.0138785	86.7406	0.483473	0.473903	1228.08	1.415807591831276
643	C4-1	9.39986	0.0148716	92.9475	0.466648	0.470609	1297.77	1.3962398127975468
644	C4-1	9.60015	0.0158582	99.1137	0.452423	0.467522	1370.27	1.3825233040437397
645	C4-1	9.80007	0.0170076	106.297	0.435844	0.459732	1445.22	1.359605633272811
646	C4-1	10.0001	0.0180746	112.966	0.422961	0.45621	1520.91	1.3463431474957068
647	C4-1	10.2	0.0190969	119.356	0.411292	0.451507	1593.84	1.3353664667046483
648	C4-1	10.3337	0.0200004	125.003	0.396731	0.442369	1631.25	1.304968680751662
649	C5-1	-0.999975	-1.38852e-06	-0.00867825	-0.930544	6.92964	-0.0257044	0.2961933569556074
650	C5-1	-0.799984	-8.4947e-07	-0.00530919	-12.0904	-9.25311	-0.163456	3.0787370578186124
651	C5-1	-0.599958	-3.67676e-07	-0.00229797	-10.6469	57.8186	-0.0467238	2.033264141829528
652	C5-1	-0.399953	-1.40957e-07	-0.000880981	341.67	37.2527	0.383207	-43.49775988358432
653	C5-1	-0.200007	-4.73482e-08	-0.000295926	329.518	161.628	0.0620809	-20.978521657441387
654	C5-1	5.03063e-05	1.41993e-08	8.87456e-05	12287900.0	1076.7	0.174621	196.76581148811883
655	C5-1	0.200033	8.51409e-08	0.000532131	-449.311	-25.4632	-0.152236	-28.60874483914675
656	C5-1	0.399987	9.29555e-08	0.000580972	-363.516	-53.2482	-0.26889	-46.28278127000957
657	C5-1	0.599967	1.58347e-07	0.000989669	-201.427	-195.236	-0.380701	-38.46750782332275
658	C5-1	0.799978	3.36468e-07	0.00210292	-60.5368	-30.5182	-0.324169	-15.415184600460313
659	C5-1	0.999982	5.69647e-07	0.00356029	-32.9298	-11.8966	-0.373179	-10.4817023332369
660	C5-1	1.19998	6.5376e-07	0.004086	-2.2595	1.53445	-0.0352643	-0.8630518844836024
661	C5-1	1.39999	9.62136e-07	0.00601335	-3.62989	7.12491	-0.0972714	-1.6175908603357532
662	C5-1	1.59998	2.44249e-06	0.0152656	-4.58545	4.10148	-0.3565	-2.3353160046116757
663	C5-1	1.79997	2.06841e-06	0.0129276	-3.75345	-4.54481	-0.278012	-2.1505306476066712
664	C5-1	1.99996	3.02532e-06	0.0189083	-4.89187	-5.66775	-0.588841	-3.1141932378902384
665	C5-1	2.19996	4.62604e-06	0.0289127	-0.430562	-1.29191	-0.0871746	-0.3015097171831064
666	C5-1	2.39993	6.51445e-06	0.0407153	-1.72394	-2.95441	-0.536201	-1.3169521040002161
667	C5-1	2.59988	9.04062e-06	0.0565039	-0.588662	-1.85741	-0.275263	-0.4871575236399611
668	C5-1	2.79983	1.28863e-05	0.0805394	-0.389369	-0.656843	-0.27948	-0.34701028316575494
669	C5-1	2.99984	1.96581e-05	0.122863	1.30731	0.324915	1.53373	1.2483253705346606
670	C5-1	3.19987	3.01195e-05	0.188247	1.19984	-0.00927943	2.30056	1.2220965008738518
671	C5-1	3.39978	4.58144e-05	0.28634	1.67552	0.743812	5.19199	1.8132255360759935
672	C5-1	3.59973	6.99449e-05	0.437156	1.93485	0.59568	9.69176	2.2170026260648372
673	C5-1	3.79981	0.000103932	0.649575	1.9705	0.707345	15.4817	2.383358349690182
674	C5-1	3.99972	0.000151697	0.948106	1.86315	0.721813	22.4897	2.3720659926210783
675	C5-1	4.19975	0.000215084	1.34427	1.9137	0.70284	34.3903	2.558288141519189
676	C5-1	4.39969	0.000299716	1.87322	1.82587	0.860418	47.8995	2.557067509422278
677	C5-1	4.59971	0.000404927	2.53079	1.77703	0.859626	65.8464	2.601812082393245
678	C5-1	4.80001	0.000530566	3.31604	1.69481	0.84586	85.8681	2.5894772077538266
679	C5-1	4.99995	0.000682382	4.26489	1.64188	0.834733	111.446	2.6131037377282884
680	C5-1	5.19992	0.000891309	5.57068	1.51354	0.79695	139.556	2.505187876524949
681	C5-1	5.39997	0.0011093	6.93312	1.46526	0.819479	174.616	2.5185774946921446
682	C5-1	5.59998	0.00136023	8.50144	1.40189	0.814878	212.443	2.498906067677946
683	C5-1	5.80001	0.00164842	10.3026	1.32323	0.797128	251.688	2.4429561469920213
684	C5-1	6.00001	0.00197262	12.3289	1.26577	0.793971	298.043	2.41743383432423
685	C5-1	6.20003	0.00232592	14.537	1.19655	0.777323	343.281	2.361429455871225
686	C5-1	6.39999	0.00274258	17.1411	1.13208	0.75013	395.317	2.306252224186312
687	C5-1	6.59997	0.00315201	19.7001	1.07756	0.743092	445.966	2.2637753107852245
688	C5-1	6.79995	0.00355209	22.2006	1.04338	0.73965	501.374	2.2583804041332214
689	C5-1	6.99994	0.00402717	25.1698	0.987126	0.723478	553.601	2.1994652321432833
690	C5-1	7.19993	0.0045305	28.3156	0.944457	0.711609	612.896	2.164517085987936
691	C5-1	7.39993	0.00507078	31.6924	0.893992	0.692926	667.369	2.1057698375635803
692	C5-1	7.59988	0.00565241	35.3276	0.851479	0.679062	727.687	2.0598257453096163
693	C5-1	7.79984	0.0062633	39.1456	0.807701	0.667227	785.0	2.0053339328047084
694	C5-1	7.99984	0.00691744	43.234	0.77109	0.651194	848.911	1.963526391266133
695	C5-1	8.19976	0.00759877	47.4923	0.733533	0.636409	909.272	1.9145672035256243
696	C5-1	8.39982	0.00832311	52.0194	0.701937	0.624153	976.301	1.8768017316616494
697	C5-1	8.59972	0.00907105	56.6941	0.669809	0.610497	1039.5	1.8335241233214745
698	C5-1	8.79977	0.00988355	61.7722	0.640601	0.596923	1108.41	1.7943508568579396
699	C5-1	8.99984	0.0107349	67.0931	0.612193	0.58524	1176.66	1.7537719974185122
700	C5-1	9.19977	0.0116232	72.645	0.583683	0.571717	1241.68	1.7092435818019136
701	C5-1	9.39981	0.0125534	78.4587	0.559554	0.562535	1313.57	1.674218410450339
702	C5-1	9.60006	0.0135243	84.5269	0.53456	0.547953	1380.75	1.6335036538664025
703	C5-1	9.80003	0.0145467	90.9169	0.513017	0.53774	1454.97	1.6003295316932278
704	C5-1	10.0001	0.0156381	97.7381	0.487794	0.522143	1517.59	1.5527107647887568
705	C5-1	10.2	0.0167536	104.71	0.468209	0.512525	1591.76	1.520160443128641
706	C5-1	10.4001	0.017913	111.956	0.446998	0.499674	1656.69	1.4797688377576905
707	C5-1	10.6001	0.0191197	119.498	0.428047	0.488522	1725.89	1.444283586336173
708	C5-1	10.7306	0.0200006	125.004	0.411484	0.47577	1756.91	1.4054830245432146
709	D1-1	-0.999961	-2.74381e-07	-0.00171488	39.5617	-27.6632	0.215944	-12.592367979100578
710	D1-1	-0.799979	-1.15258e-07	-0.000720362	-116.576	-52.4772	-0.213839	29.684936184862615
711	D1-1	-0.599961	-5.47365e-08	-0.000342103	280.523	-41.1657	0.183273	-53.572462094749234
712	D1-1	-0.399921	6.45437e-09	4.03398e-05	-5297.88	2238.5	-0.272057	-674.4133585193779
713	D1-1	-0.199984	2.05967e-08	0.000128729	2472.92	253.4	0.202643	157.41829735335472
714	D1-1	6.09875e-05	2.93195e-08	0.000183247	25075900.0	62.6809	0.89204	486.7965096290799
715	D1-1	0.20005	3.58178e-08	0.000223861	4139.26	574.899	0.590052	263.5796320037881
716	D1-1	0.399995	5.10549e-08	0.000319093	834.752	910.787	0.339141	106.28280783345295
717	D1-1	0.599982	6.79474e-08	0.000424671	-18.394	132.337	-0.0149182	-3.512884091449616
718	D1-1	0.799989	9.45564e-08	0.000590977	67.6638	55.051	0.101827	17.230281381508924
719	D1-1	0.999982	1.36974e-07	0.000856087	39.8437	113.133	0.108573	12.68247269261185
720	D1-1	1.19998	2.10891e-07	0.00131807	142.116	-16.1513	0.715495	54.283535775793396
721	D1-1	1.39999	3.2565e-07	0.00203531	-15.2838	89.2521	-0.138623	-6.810903498729924
722	D1-1	1.59999	4.76246e-07	0.00297654	54.6571	33.8742	0.828562	27.836414091529086
723	D1-1	1.79997	7.2699e-07	0.00454369	9.13681	-18.2206	0.237858	5.234908191359886
724	D1-1	1.99996	1.06336e-06	0.006646	30.826	9.70035	1.30421	19.623984351489618
725	D1-1	2.19998	1.51742e-06	0.00948387	6.16083	5.32111	0.409161	4.314283093294193
726	D1-1	2.39993	2.19705e-06	0.0137316	4.8394	3.67962	0.507645	3.696910775146378
727	D1-1	2.59991	3.41452e-06	0.0213407	4.5579	9.54643	0.804976	3.7720224734896233
728	D1-1	2.79984	5.95255e-06	0.0372034	2.80205	1.19999	0.929058	2.4972394996156266
729	D1-1	2.99984	1.12221e-05	0.0701381	2.85448	2.04725	1.91174	2.7256797660615275
730	D1-1	3.19988	2.06485e-05	0.129053	1.80042	1.02387	2.3666	1.833820213400696
731	D1-1	3.39978	3.60878e-05	0.225549	2.14927	0.434816	5.24606	2.3259070091199696
732	D1-1	3.59981	6.03961e-05	0.377476	2.02161	0.805672	8.7441	2.3164651527514333
733	D1-1	3.79981	9.67396e-05	0.604622	2.09284	0.9657	15.3049	2.531317087370291
734	D1-1	3.99973	0.000149998	0.937488	1.9492	0.879307	23.265	2.4816317648865907
735	D1-1	4.19971	0.000222368	1.3898	1.7638	0.813076	32.7695	2.357857245646856
736	D1-1	4.39969	0.000317591	1.98494	1.6584	0.753284	46.1009	2.322533678599857
737	D1-1	4.59969	0.000445036	2.78147	1.5507	0.795908	63.1512	2.2704253506239507
738	D1-1	4.79997	0.000622993	3.89371	1.41305	0.731232	84.0639	2.1589666410698283
739	D1-1	4.99994	0.000799906	4.99941	1.37261	0.730126	109.214	2.184537775457504
740	D1-1	5.19996	0.00104254	6.51588	1.29991	0.730714	140.196	2.151605001933737
741	D1-1	5.39994	0.00132348	8.27175	1.20637	0.6972	171.521	2.0735757246048294
742	D1-1	5.59992	0.00164986	10.3116	1.13534	0.674562	208.682	2.0237596493269714
743	D1-1	5.79997	0.00201749	12.6093	1.07268	0.669896	249.71	1.9803636998088714
744	D1-1	5.99996	0.00243122	15.1951	1.01074	0.637992	293.321	1.9303657099986182
745	D1-1	6.20003	0.00287593	17.9746	0.956282	0.630116	339.225	1.88724644776518
746	D1-1	6.40007	0.00337001	21.0626	0.902201	0.618516	387.123	1.8379639740582836
747	D1-1	6.59999	0.00388894	24.3059	0.859579	0.605933	438.925	1.8058372658490325
748	D1-1	6.79998	0.00446629	27.9143	0.81269	0.588041	491.032	1.7590697241198954
749	D1-1	6.99997	0.00509268	31.8292	0.770419	0.569188	546.386	1.7166187023236525
750	D1-1	7.19998	0.00575805	35.9878	0.733454	0.567287	604.936	1.6809474321853517
751	D1-1	7.39996	0.00648372	40.5232	0.699099	0.553748	667.302	1.6467159553046156
752	D1-1	7.59993	0.00726867	45.4292	0.665647	0.542908	731.541	1.610288096642688
753	D1-1	7.79994	0.00811433	50.7146	0.633087	0.531546	797.146	1.571827442196133
754	D1-1	7.99991	0.00901819	56.3637	0.603083	0.517164	865.589	1.5357206854766454
755	D1-1	8.19979	0.00998531	62.4082	0.575423	0.508295	937.307	1.50189718658766
756	D1-1	8.39989	0.0110345	68.9656	0.550818	0.498593	1015.7	1.472763232684121
757	D1-1	8.59986	0.0121385	75.8656	0.522864	0.48625	1085.86	1.431294288847646
758	D1-1	8.79987	0.0133098	83.1863	0.499631	0.475103	1164.2	1.3995092941986842
759	D1-1	8.99987	0.0145489	90.9306	0.477504	0.466299	1243.87	1.3679333469701067
760	D1-1	9.19981	0.0158607	99.1294	0.456615	0.455127	1325.51	1.3371512386839828
761	D1-1	9.39984	0.0172529	107.831	0.436936	0.446057	1409.71	1.30733277072456
762	D1-1	9.60012	0.0187118	116.949	0.417947	0.435497	1493.63	1.277163549923471
763	D1-1	9.75929	0.0200003	125.002	0.400491	0.425222	1555.17	1.2441160941424938
764	D2-1	-0.999963	-1.02643e-07	-0.000641519	-353.507	312.711	-0.72184	112.5204397687364
765	D2-1	-0.799995	-5.52064e-08	-0.00034504	-463.731	-100.907	-0.407449	118.08746811963829
766	D2-1	-0.599945	1.85776e-09	1.1611e-05	-32065.2	11332.4	-0.710992	-6123.43467401602
767	D2-1	-0.39993	1.89809e-08	0.000118631	-3332.77	190.13	-0.503311	-424.26600129814295
768	D2-1	-0.199983	2.71119e-08	0.000169449	-10742.6	309.994	-1.15875	-683.8340739691588
769	D2-1	6.17504e-05	3.0498e-08	0.000190612	-15007800.0	-435.82	-0.562286	-294.9898222567309
770	D2-1	0.200058	3.59007e-08	0.000224379	-7451.77	45.6925	-1.06475	-474.5319303499882
771	D2-1	0.400006	4.49805e-08	0.000281128	-2945.25	256.811	-1.05425	-375.0071141970917
772	D2-1	0.599998	5.25652e-08	0.000328532	-279.981	190.091	-0.175674	-53.47241669000281
773	D2-1	0.800003	6.5997e-08	0.000412481	-890.39	-102.262	-0.935247	-226.73698909767964
774	D2-1	0.999999	9.17103e-08	0.000573189	-487.55	84.9342	-0.889543	-155.19191750016137
775	D2-1	1.19999	1.04386e-07	0.000652412	-460.172	-46.3617	-1.14675	-175.7708319282907
776	D2-1	1.4	1.60658e-07	0.00100411	-307.619	189.52	-1.37649	-137.08557827329676
777	D2-1	1.6	2.34233e-07	0.00146396	-130.81	61.1385	-0.975304	-66.62094592748436
778	D2-1	1.79998	3.40193e-07	0.00212621	-41.7758	-56.0351	-0.508918	-23.935453224281705
779	D2-1	1.99998	4.87027e-07	0.00304392	-48.0866	4.41273	-0.931823	-30.61259822859996
780	D2-1	2.19997	7.08866e-07	0.00443041	-25.6603	-13.0846	-0.796108	-17.969172153367296
781	D2-1	2.39996	9.9447e-07	0.00621544	-13.3868	-2.44644	-0.635629	-10.226613079685428
782	D2-1	2.59999	1.59314e-06	0.00995713	-10.5267	-2.98696	-0.867456	-8.711907949378988
783	D2-1	2.79997	2.94207e-06	0.0183879	-8.40879	-2.55964	-1.37807	-7.494439278003471
784	D2-1	2.99991	5.71184e-06	0.035699	-0.987849	-2.95276	-0.336748	-0.9432981316003248
785	D2-1	3.1998	1.08008e-05	0.067505	0.834559	-0.143758	0.573807	0.8500214798903786
786	D2-1	3.39983	1.98499e-05	0.124062	1.40592	-0.556744	1.88759	1.5214892553723138
787	D2-1	3.59985	3.44293e-05	0.215183	1.63137	-0.064632	4.0225	1.869339120655442
788	D2-1	3.79982	5.73621e-05	0.358513	1.7384	0.751267	7.5382	2.102629472292497
789	D2-1	3.99975	9.13925e-05	0.571203	1.74107	0.519361	12.6616	2.2166550245709495
790	D2-1	4.19977	0.000139154	0.869712	1.62531	0.676545	18.8968	2.1727652372279556
791	D2-1	4.39968	0.00020003	1.25019	1.58803	0.677495	27.8039	2.2239739559586944
792	D2-1	4.59964	0.000285047	1.78154	1.48302	0.667406	38.6828	2.1713124600065115
793	D2-1	4.8	0.000397027	2.48142	1.40515	0.742881	53.2737	2.1469037889595475
794	D2-1	5.0	0.000537765	3.36103	1.34218	0.744086	71.7963	2.136139814283122
795	D2-1	5.20003	0.00071352	4.4595	1.25466	0.686047	92.6125	2.0767462720035876
796	D2-1	5.39999	0.000929483	5.80927	1.17508	0.68454	117.337	2.0198234890098066
797	D2-1	5.59997	0.0011848	7.405	1.11809	0.666272	147.584	1.993031735313977
798	D2-1	5.80003	0.00148664	9.2915	1.04928	0.628438	179.995	1.9372006672765434
799	D2-1	6.00004	0.00183406	11.4629	0.985264	0.624583	215.7	1.8817227752139511
800	D2-1	6.20003	0.00222274	13.8921	0.935516	0.618651	256.486	1.846272341834568
801	D2-1	6.40002	0.00265761	16.6101	0.882859	0.604052	298.741	1.7985502796491293
802	D2-1	6.59998	0.00313565	19.5978	0.836281	0.588115	344.312	1.756891079610977
803	D2-1	6.80001	0.00365767	22.8604	0.791561	0.574345	391.677	1.7133427236618783
804	D2-1	6.99993	0.00422434	26.4021	0.754795	0.567098	444.03	1.6817980387923686
805	D2-1	7.1999	0.00484094	30.2559	0.717487	0.553274	497.508	1.6443338324095464
806	D2-1	7.39989	0.00550864	34.429	0.682603	0.542037	553.564	1.607842226030381
807	D2-1	7.5999	0.00623304	38.9565	0.651806	0.527397	614.265	1.5767971968734358
808	D2-1	7.79992	0.00702138	43.8836	0.621038	0.517655	676.645	1.5419085945546853
809	D2-1	7.99984	0.00787054	49.1909	0.592817	0.508727	742.569	1.50956579367322
810	D2-1	8.19979	0.00879201	54.9501	0.565166	0.498509	810.582	1.4751237941332227
811	D2-1	8.39987	0.00978188	61.1367	0.539824	0.489741	882.424	1.4433621703493973
812	D2-1	8.59987	0.0108659	67.9119	0.517769	0.481543	962.552	1.41735395416709
813	D2-1	8.7999	0.0120147	75.0919	0.492407	0.468418	1035.73	1.379283251589053
814	D2-1	8.99987	0.0132406	82.7537	0.470596	0.457993	1115.63	1.348133074412383
815	D2-1	9.19982	0.014548	90.925	0.450287	0.449253	1198.95	1.3186142425075613
816	D2-1	9.39979	0.0159419	99.6369	0.430517	0.43933	1283.45	1.2881271898262594
817	D2-1	9.60005	0.0174295	108.934	0.412138	0.42925	1371.93	1.259413957074926
818	D2-1	9.80006	0.0190083	118.802	0.39404	0.418782	1460.3	1.2291880608070571
819	D2-1	9.89982	0.0200006	125.004	0.381269	0.410752	1501.87	1.2014575533582925
820	D3-1	-0.999973	-1.63314e-07	-0.00102071	317.57	68.4951	1.03177	-101.0835594831049
821	D3-1	-0.799998	-8.74763e-08	-0.000546727	-53.4044	50.0494	-0.074351	13.599291785479773
822	D3-1	-0.599956	-1.78561e-08	-0.000111601	2523.22	188.551	0.537764	-481.86306574313846
823	D3-1	-0.399936	1.01034e-08	6.31462e-05	3524.22	-92.2458	0.283303	448.64615764685766
824	D3-1	-0.199987	2.17325e-08	0.000135828	-20.4488	1321.37	-0.00176811	-1.3017271843802456
825	D3-1	7.06911e-05	3.77811e-08	0.000236132	-5358690.0	60.7232	-0.284727	-120.57959107617773
826	D3-1	0.200053	3.41659e-08	0.000213537	-2846.14	448.528	-0.387012	-181.23884853678754
827	D3-1	0.400003	4.91591e-08	0.000307244	484.573	271.201	0.189564	61.698194269050006
828	D3-1	0.599991	6.5333e-08	0.000408331	276.919	274.791	0.215953	52.886751189598634
829	D3-1	0.800004	9.90828e-08	0.000619268	174.467	57.8137	0.275127	44.427776019429395
830	D3-1	0.999986	1.22561e-07	0.000766006	87.5307	84.3689	0.213421	27.86153111072237
831	D3-1	1.2	1.92132e-07	0.00120082	76.6655	49.9411	0.35165	29.284155826851652
832	D3-1	1.4	2.85939e-07	0.00178712	54.2658	-25.5724	0.432173	24.182651416804692
833	D3-1	1.6	4.40149e-07	0.00275093	21.4155	20.955	0.300039	10.906820602487159
834	D3-1	1.79998	6.34125e-07	0.00396328	5.56706	14.7984	0.126415	3.1896560424698737
835	D3-1	1.99997	9.95943e-07	0.00622464	4.13911	17.6552	0.164019	2.6349957587908697
836	D3-1	2.2	1.44551e-06	0.00903444	2.37855	22.3807	0.150482	1.6656483412364242
837	D3-1	2.4	2.21777e-06	0.0138611	4.14474	5.14686	0.43889	3.1663432195136028
838	D3-1	2.59997	3.2694e-06	0.0204338	2.77836	3.92255	0.469846	2.299356947802171
839	D3-1	2.7999	5.85629e-06	0.0366018	1.7562	2.19407	0.572889	1.5651935150730292
840	D3-1	2.9997	1.07672e-05	0.067295	2.74405	1.24586	1.7632	2.62010550560963
841	D3-1	3.19993	1.92399e-05	0.120249	2.71189	1.58161	3.32158	2.7622516611364754
842	D3-1	3.39986	3.27708e-05	0.204818	2.58731	0.55468	5.73491	2.800002929430031
843	D3-1	3.59983	5.36071e-05	0.335044	2.25628	0.896115	8.66217	2.5853828153914113
844	D3-1	3.79983	8.18508e-05	0.511567	2.13912	0.907126	13.2359	2.5873248274419582
845	D3-1	3.99977	0.000112208	0.7013	2.16508	1.02983	19.3313	2.7564950805646653
846	D3-1	4.19976	0.000150342	0.939638	2.05422	0.840236	25.8037	2.7461320210549167
847	D3-1	4.39976	0.000197378	1.23361	2.0275	0.959394	35.0282	2.839487358241259
848	D3-1	4.59976	0.00026013	1.62581	1.87736	0.927505	44.6894	2.7487467785288566
849	D3-1	4.80008	0.000329086	2.05679	1.85093	0.962223	58.1671	2.8280524506634124
850	D3-1	5.00004	0.0004135	2.58438	1.71188	0.896052	70.4131	2.724564499028781
851	D3-1	5.20004	0.000517663	3.23539	1.64137	0.907216	87.9004	2.7168409372594957
852	D3-1	5.40006	0.000624159	3.90099	1.5448	0.922334	103.585	2.6553515902373497
853	D3-1	5.60001	0.0010053	6.28313	1.33162	0.791825	149.14	2.3736577151833558
854	D3-1	5.80009	0.00115088	7.193	1.51217	0.920642	200.814	2.79179758098151
855	D3-1	6.00005	0.00146168	9.1355	1.36043	0.843706	237.364	2.5982595369711565
856	D3-1	6.2001	0.00190563	11.9102	1.20976	0.794493	284.359	2.38752497858978
857	D3-1	6.40012	0.00219332	13.7082	1.11821	0.759359	312.28	2.2780525524868325
858	D3-1	6.60008	0.00234706	14.6691	1.06789	0.756431	329.101	2.2434982377923665
859	D3-1	6.80012	0.00262702	16.4189	1.06029	0.766031	376.819	2.2950319448927763
860	D3-1	7.00002	0.00307726	19.2329	0.982418	0.727249	421.008	2.1889990589042734
861	D3-1	7.20006	0.00351957	21.9973	0.934963	0.718075	471.358	2.1427993435558
862	D3-1	7.40005	0.00392828	24.5517	0.851315	0.668652	492.331	2.005282729912796
863	D3-1	7.60003	0.00421759	26.3599	0.829989	0.66842	529.276	2.007883186203286
864	D3-1	7.80004	0.00454689	28.4181	0.834267	0.687944	588.635	2.0713383371865115
865	D3-1	8.00001	0.00537054	33.5659	0.763553	0.647478	652.646	1.944372115748423
866	D3-1	8.19994	0.00591166	36.9479	0.734033	0.636971	707.89	1.9159140302967153
867	D3-1	8.39996	0.00644926	40.3079	0.735803	0.658157	793.01	1.9673810841051012
868	D3-1	8.59992	0.00754598	47.1624	0.643861	0.587445	831.252	1.762531168897257
869	D3-1	8.79992	0.00841552	52.597	0.62301	0.588407	917.878	1.7451147403844327
870	D3-1	8.99998	0.00910585	56.9116	0.589618	0.5658	961.309	1.689126645534478
871	D3-1	9.19991	0.00981912	61.3695	0.587423	0.577223	1055.69	1.7202193271902169
872	D3-1	9.39997	0.0112717	70.4481	0.5366	0.539791	1131.09	1.605564947812645
873	D3-1	9.60025	0.0121798	76.1238	0.512595	0.526456	1192.42	1.5664220651097291
874	D3-1	9.80026	0.0132333	82.7081	0.496444	0.522069	1280.87	1.5486633110904493
875	D3-1	10.0002	0.0148905	93.0656	0.467517	0.503511	1384.99	1.4881868273561873
876	D3-1	10.2002	0.0162026	101.266	0.439461	0.481833	1444.92	1.4268560030019948
877	D3-1	10.4002	0.0174406	109.004	0.424198	0.476037	1530.74	1.4042970900150453
878	D3-1	10.6002	0.0187906	117.441	0.403734	0.461439	1599.85	1.3622584957553152
879	D3-1	10.7055	0.0200005	125.003	0.38696	0.448115	1648.33	1.3186323528235322
880	D4-1	-0.999964	-2.79499e-07	-0.00174687	173.115	7.10838	0.962561	-55.102039648056234
881	D4-1	-0.799982	-1.59372e-07	-0.000996075	196.048	57.9653	0.497262	-49.92214441683608
882	D4-1	-0.599963	-9.77018e-08	-0.000610636	429.112	16.1781	0.500412	-81.94931186500631
883	D4-1	-0.399953	-4.79872e-08	-0.00029992	1806.42	210.808	0.689736	-229.97332622032542
884	D4-1	-0.199978	1.07749e-08	6.73431e-05	4967.87	1373.56	0.212959	316.229873587643
885	D4-1	5.55038e-05	2.58446e-08	0.000161529	10685300.0	-46.9645	0.304937	188.78158101641193
886	D4-1	0.200045	4.90551e-08	0.000306594	1128.4	-170.301	0.220295	71.8523519703582
887	D4-1	0.399985	8.58886e-08	0.000536804	1336.77	-281.564	0.913622	170.19657081541868
888	D4-1	0.599961	1.26574e-07	0.000791088	481.979	-46.4187	0.728159	92.04525918734704
889	D4-1	0.799975	2.16034e-07	0.00135021	122.523	28.7405	0.421258	31.199443049599694
890	D4-1	0.999977	3.45736e-07	0.00216085	117.823	23.0823	0.810389	37.503251035472154
891	D4-1	1.19999	5.15885e-07	0.00322428	53.9722	-4.04139	0.664708	20.61570335082561
892	D4-1	1.39999	7.34217e-07	0.00458886	29.5273	23.2676	0.603814	13.158257170626253
893	D4-1	1.59999	1.01201e-06	0.00632506	22.4531	-9.0273	0.723284	11.435211681786416
894	D4-1	1.79998	1.34041e-06	0.00837756	17.189	9.78312	0.825059	9.84844035733555
895	D4-1	1.99997	1.83833e-06	0.0114896	15.1424	11.6605	1.10757	9.63976117532377
896	D4-1	2.19998	2.6487e-06	0.0165544	5.49792	13.419	0.637353	3.8500519499347603
897	D4-1	2.39993	3.66402e-06	0.0229001	4.66621	6.2025	0.816303	3.5646263553434268
898	D4-1	2.59993	5.25425e-06	0.0328391	4.07722	4.53022	1.10807	3.3742398543200025
899	D4-1	2.79989	7.78122e-06	0.0486326	4.08046	-0.909159	1.76859	3.636634685375654
900	D4-1	2.99981	1.27124e-05	0.0794525	4.13256	2.18381	3.13524	3.9460558195148048
901	D4-1	3.19988	2.07681e-05	0.129801	3.15123	1.58356	4.1662	3.2096825140022034
902	D4-1	3.39979	3.36504e-05	0.210315	2.9474	1.20797	6.70828	3.1896345957254595
903	D4-1	3.59981	5.36569e-05	0.335356	2.97341	1.62127	11.4259	3.4070957430312867
904	D4-1	3.79978	8.33539e-05	0.520962	2.64802	1.41097	16.6853	3.202786383651783
905	D4-1	3.99977	0.00012336	0.771	2.57561	1.28434	25.2825	3.2791828793774314
906	D4-1	4.19976	0.000180601	1.12876	2.36515	1.19106	35.6889	3.161779297636344
907	D4-1	4.39972	0.00025687	1.60544	2.15256	1.09626	48.3976	3.0146003587801475
908	D4-1	4.5997	0.000346363	2.16477	2.07808	1.02434	65.8649	3.0425818909168187
909	D4-1	4.80001	0.000464174	2.90109	1.9527	1.02356	86.5545	2.98351654033484
910	D4-1	5.00002	0.000612083	3.82552	1.83506	1.01101	111.728	2.9205964156506825
911	D4-1	5.20001	0.000798958	4.99349	1.70767	0.933859	141.144	2.8265601813561254
912	D4-1	5.40001	0.00101439	6.33994	1.62025	0.914392	176.568	2.7850105836963754
913	D4-1	5.60004	0.00126724	7.92025	1.52501	0.898773	215.304	2.71839904043433
914	D4-1	5.80008	0.00154895	9.68094	1.4281	0.87307	255.247	2.636593140748729
915	D4-1	6.00005	0.00187726	11.7329	1.35216	0.86747	302.996	2.5824476472142432
916	D4-1	6.20005	0.0022503	14.0644	1.25754	0.82115	349.049	2.4817909046955435
917	D4-1	6.40008	0.0026519	16.5744	1.18849	0.809465	401.299	2.4211977507481413
918	D4-1	6.60005	0.00312103	19.5064	1.09969	0.76477	450.655	2.310293032030513
919	D4-1	6.80004	0.00365459	22.8412	1.01969	0.73425	504.137	2.2071388543509096
920	D4-1	6.99998	0.00424981	26.5613	0.942424	0.703065	557.754	2.0998746296303272
921	D4-1	7.19996	0.00483154	30.1971	0.896693	0.684988	620.568	2.0550582671845974
922	D4-1	7.39999	0.00543926	33.9954	0.847988	0.661748	679.033	1.9974261223577312
923	D4-1	7.59994	0.00608278	38.0174	0.808235	0.652757	743.327	1.9552283954189396
924	D4-1	7.79992	0.00677128	42.3205	0.771382	0.640057	810.514	1.9151805862407105
925	D4-1	7.99988	0.00750957	46.9348	0.740808	0.628533	885.39	1.8864254242054934
926	D4-1	8.19979	0.0083055	51.9094	0.704391	0.61448	954.361	1.8385128705012967
927	D4-1	8.39987	0.00915699	57.2312	0.671834	0.603535	1028.06	1.7963278771020001
928	D4-1	8.59986	0.0100751	62.9694	0.644459	0.593296	1110.88	1.764158464269947
929	D4-1	8.79984	0.0110703	69.1894	0.614544	0.579886	1191.01	1.7213763958062938
930	D4-1	8.99985	0.0121149	75.7181	0.584968	0.563416	1268.87	1.6757816162846133
931	D4-1	9.19978	0.0132301	82.6881	0.560857	0.553041	1358.07	1.6424007807653094
932	D4-1	9.39986	0.0142178	88.8612	0.546041	0.550587	1451.81	1.633795177197697
933	D4-1	9.60015	0.0155038	96.8988	0.521537	0.539552	1544.3	1.593724586888589
934	D4-1	9.80015	0.0168773	105.483	0.494278	0.522845	1626.44	1.5418977465563173
935	D4-1	10.0002	0.0183388	114.617	0.471603	0.508733	1720.62	1.501190922812497
936	D4-1	10.2001	0.0198744	124.215	0.447293	0.493107	1803.93	1.4522642192971864
937	D5-1	-0.999961	-1.93168e-07	-0.0012073	-26.3488	-55.143	-0.101253	8.386730721444547
938	D5-1	-0.799984	-9.95071e-08	-0.000621919	-405.39	-85.3186	-0.642006	103.22984182827668
939	D5-1	-0.599945	-2.65353e-08	-0.000165846	-3335.23	-518.001	-1.05631	636.9222049371103
940	D5-1	-0.399937	2.93076e-09	1.83173e-05	-34591.7	-7607.54	-0.806629	-4403.645733814481
941	D5-1	-0.199985	1.86046e-08	0.000116279	-9028.08	699.267	-0.668256	-574.7005048203029
942	D5-1	6.76632e-05	2.95086e-08	0.000184429	-8505410.0	-653.632	-0.337852	-183.18811032972036
943	D5-1	0.200057	3.40172e-08	0.000212607	806.878	-85.56	0.109242	51.38212758752064
944	D5-1	0.4	4.65876e-08	0.000291173	515.241	14.9293	0.191017	65.60257990953832
945	D5-1	0.599988	6.28036e-08	0.000392523	-731.119	155.843	-0.548082	-139.63054394264793
946	D5-1	0.799999	9.76864e-08	0.00061054	-375.54	72.3305	-0.583862	-95.63042552494512
947	D5-1	0.999983	1.34132e-07	0.000838325	98.5526	31.5355	0.26298	31.36969552381236
948	D5-1	1.19999	2.2266e-07	0.00139163	-24.8577	-23.473	-0.132133	-9.494836989717093
949	D5-1	1.4	3.52515e-07	0.00220322	-22.4379	3.55367	-0.220302	-9.999092237724785
950	D5-1	1.6	5.29683e-07	0.00331052	-10.0828	0.866318	-0.169999	-5.135114725179126
951	D5-1	1.79998	7.82993e-07	0.00489371	-7.67868	-7.2979	-0.215299	-4.399504670280829
952	D5-1	1.99997	1.1598e-06	0.00724875	-1.00382	6.00679	-0.0463224	-0.6390398344542162
953	D5-1	2.2	1.6415e-06	0.0102594	-4.61675	-1.34929	-0.331688	-3.2330155759596075
954	D5-1	2.39996	2.31192e-06	0.0144495	3.21299	-8.08699	0.354664	2.4545070763694246
955	D5-1	2.59998	3.31316e-06	0.0207072	-2.09319	9.46215	-0.358717	-1.7323298176479682
956	D5-1	2.79989	4.87472e-06	0.030467	-0.766502	2.2124	-0.20813	-0.6831325696655398
957	D5-1	2.9998	7.50552e-06	0.0469095	-0.0102553	1.6341	-0.00459359	-0.009792451422419765
958	D5-1	3.19991	1.1559e-05	0.0722437	0.7096	-0.809647	0.522158	0.7227730584120138
959	D5-1	3.39978	1.84072e-05	0.115045	1.16292	0.962954	1.44783	1.258490156025903
960	D5-1	3.5998	2.88801e-05	0.180501	1.43408	0.561318	2.96606	1.6432374335876259
961	D5-1	3.79978	5.15356e-05	0.322097	1.36356	0.61743	5.31216	1.6492423089938746
962	D5-1	3.99974	7.05569e-05	0.440981	1.52492	0.556842	8.56145	1.9414555275624121
963	D5-1	4.19981	0.000102231	0.638944	1.56603	0.518086	13.3765	2.093532453548355
964	D5-1	4.39975	0.000145033	0.906456	1.47499	0.795458	18.7246	2.0656932051859105
965	D5-1	4.59973	0.000204861	1.28038	1.39279	0.729284	26.11	2.0392383511145127
966	D5-1	4.80003	0.000282545	1.76591	1.32175	0.715979	35.6624	2.0194913670572108
967	D5-1	5.00004	0.000377144	2.35715	1.26664	0.689012	47.5187	2.0159387395795774
968	D5-1	5.20002	0.000496808	3.10505	1.1971	0.655073	61.5254	1.9814624563211543
969	D5-1	5.40002	0.000642498	4.01561	1.13766	0.641194	78.5254	1.9555036470175142
970	D5-1	5.59995	0.000815082	5.09426	1.07718	0.654333	97.8145	1.9200924177407512
971	D5-1	5.80001	0.00101451	6.34069	1.03508	0.646448	121.168	1.9109592173722418
972	D5-1	5.99999	0.00124046	7.75288	0.987134	0.634295	146.164	1.8852864999845216
973	D5-1	6.20001	0.0015035	9.39687	0.952923	0.622919	176.719	1.8806155666727324
974	D5-1	6.40004	0.00179241	11.2026	0.907936	0.616783	207.207	1.8496331208826522
975	D5-1	6.59997	0.0021094	13.1837	0.881692	0.633641	244.201	1.8522948792827507
976	D5-1	6.79996	0.00245578	15.3486	0.839669	0.61114	278.955	1.8174621789609475
977	D5-1	6.99997	0.00281709	17.6068	0.814213	0.605355	319.422	1.8141967876047893
978	D5-1	7.19992	0.0032023	20.0144	0.780056	0.595163	357.804	1.7877328323607002
979	D5-1	7.39993	0.00362975	22.6859	0.756368	0.594911	404.173	1.781604432709304
980	D5-1	7.59988	0.00408528	25.533	0.721623	0.581049	445.727	1.745689891512944
981	D5-1	7.79989	0.00458376	28.6485	0.696958	0.578967	495.732	1.730394261479659
982	D5-1	7.99986	0.00512003	32.0002	0.665896	0.568295	542.614	1.6956581521365492
983	D5-1	8.19984	0.00570061	35.6288	0.64273	0.565335	597.703	1.6775838647386383
984	D5-1	8.39986	0.00632759	39.5474	0.614324	0.553254	649.588	1.6425555156596894
985	D5-1	8.59985	0.00699337	43.7086	0.592736	0.544683	709.201	1.622566268423148
986	D5-1	8.79986	0.00770578	48.1611	0.566314	0.533805	763.976	1.5862926718866472
987	D5-1	8.99988	0.00847489	52.9681	0.545946	0.527149	828.42	1.5639979534852109
988	D5-1	9.19981	0.00928828	58.0517	0.52231	0.514739	887.918	1.5295297123081668
989	D5-1	9.39986	0.0101711	63.5694	0.502768	0.508097	956.285	1.5043165422357296
990	D5-1	9.60009	0.011081	69.2563	0.480782	0.497744	1017.5	1.4691804211313628
991	D5-1	9.80002	0.0120542	75.3388	0.463974	0.490374	1090.41	1.4473418743064663
992	D5-1	10.0001	0.013095	81.8437	0.445095	0.481025	1159.56	1.416798116409693
993	D5-1	10.2001	0.0141845	88.6531	0.425568	0.468807	1224.95	1.3817339720776827
994	D5-1	10.4001	0.0153233	95.7706	0.409991	0.46083	1299.85	1.3572536874573198
995	D5-1	10.6001	0.0165169	103.231	0.392672	0.450655	1367.73	1.324921777373076
996	D5-1	10.8	0.0177689	111.056	0.37776	0.440465	1442.22	1.2986421264947414
997	D5-1	11.0001	0.0190865	119.291	0.361591	0.432071	1510.33	1.2660888080408412
998	D5-1	11.1116	0.020001	125.006	0.349439	0.420208	1545.0	1.2359406748476074
