Repository: owen-melville/bsubpc-oled-data

# bsubpc-oled-data
<h1> Data and Code for: Studying the Influence of Axial Substituent on Hyperfluorescence in Organic Light-Emitting Diodes Using Boron Subphthalocyanines as Fluorescent Emitters </h1>

All Programs and Data collected by Owen Alfred Melville, PhD as a part of his postdoctoral fellowship with Professor Timothy Bender at the University of Toronto.

<h2>Folder Breakdown:</h2>
- <b> Raw OLED Data: </b> Raw data collected from the OLEDs during characterization. This includes optoelectronic data as a function of Voltage and full spectra has a function of wavelength.

- <b> IC6 Evaporation Logs: </b> Raw data collected during the deposition of the OLEDs from the IC6 which controls the deposition of the thin films.
  
- <b> Offline Spreadsheets: </b> Summary deposition and electro-optical data for each device, labelling for each device index (eg OLED-001 corresponds to what materials).
  
- <b> Python: </b> Python programs and corresponding batch files used to analyze the raw data.
  
- <b> Output Data: </b> Contains analytical outputs for each deposition run and device. This includes a large number of graphs and visualizations.


<i>For any questions on the Python programs or data herein, please contact Owen Melville (owen.melville@utoronto.ca) </i>

<h1>Output Data Readme</h1>

This folder contains all the results of the automated analysis in the <b>Python</b> folder. There are two sorts of folders: Deposition output folders and OLED output folders. Deposition output folders contain the results of analysis of the deposition runs (from the IC6) and end in the suffix <b>-L#</b> where # ranges between 1 and 6 representing the different layers in a single OLED. OLED output folders contain the analytical results of the optoelectronic data in the <b>Raw OLED Data</b> folder and do not contain this suffix (eg OLED-033). 

<h2>1. Deposition Output Folders</h2>

<b>Deposition Graphs:</b>

These graphs show the input power, deposition rate, and total thickness as a function of time. The shutter was open only between two zeroes in the thickness data, which can be seen below as between 500s and 700s, approximately. This is how the thickness of the layer is calculated. 
<b> Composition Graphs: </b>

These graphs show the distribution of composition (by rate) within different thickness bins in each emissive layer. You will only see these in devices with a Host and one or more Dopant (typically <b>-L3</b>)
<b> Condensed Data: </b> 

This takes the IC6 readings, which contains excessive information, and parses it into a smaller set of more useful data. 

<h2>2. OLED Output Folders</h2>

<b>Visual Chart:</b>

This chart summarizes the performance of each pixel. Pixels that were short circuited or open circuit or were untestable (often A5 due to the testing setup) are greyed out. The color displayed is an approximation of the color of the device by converting the spectra into RGB, but it is not a true representation of the color. 
<b>Average Spectra:</b>

This graph shows the shape of the emission at a specified luminance, averaged across pixels. The blurring of the line represents pixel-to-pixel variation.
<b> Energy Diagram: </b>

This diagram shows the energy levels of the materials in the device.
<b> CIE Plot: </b>

This plot shows the CIE coordinates of the pixels. The color rendered is not exactly accurate. 
<b> Raw Data Folder </b>:

This folder actually contains condensed or calculated output data that was saved for convenience. 

<b> Parameter Graphs Folder </b>:

This folder contains many graphs that correlate one parameter (eg Voltage) against another (eg Luminant Intensity). Sometimes the data shows dots, which is the set of points, other times it shows a blurred line, which is to simplify the depiction of the data while still showing the variation.
<b> Deconvolution Folder/ Sample Deconvoluted Spectra </b>

This spectra shows how well the program was able to break apart the composite emission into its 2 components visually.
<b> Deconvolution Folder/ Deconvolution Error </b>

This graph shows the R^2 accuracy of the spectral deconvolution as a function of voltage.
<b> Deconvolution Folder/ Deconvolution Graph </b>

This graph shows how the two contributions (eg flurorescent dopant and TADF assistant) vary as a function of voltage. 
<b> Deconvolution Folder/ Hyperfluorescence Graph </b>

This graph compares the set of OLEDs with FD-only, TD-only, and TD+FD to visualize the role of the TD in boosting the emission of the FD (Hyperfluorescence).
<b> Deconvolution Folder / FD Tradeoff </b>

Often, color purity and current efficiency come at each other's expense within a set of OLED pixels. This graph attempts to visualize that. 
<b> Correlations Folder </b>

File: Output Data/OLED-019/Raw Data/OLED-019_condensed_oled_data.csv
	Pixel	Max Current (A)	Max Luminance (cd/m2)	Status	Turnon Voltage (V)	EQE(%)_max	EQE(%)_avg	CE(cd/A)_max	CE(cd/A)_avg	PE(lm/W)_max	PE(lm/W)_avg	V (V) @ 100 cd/m2	EQE(%) @ 100 cd/m2	CE(cd/A) @ 100 cd/m2	PE(lm/W) @ 100 cd/m2	λmax (nm) @ 100 cd/m2	FWHM (nm) @ 100 cd/m2	CIE-x @ 100 cd/m2	CIE-y @ 100 cd/m2	Hex Color @ 100 cd/m2	V (V) @ 250 cd/m2	EQE(%) @ 250 cd/m2	CE(cd/A) @ 250 cd/m2	PE(lm/W) @ 250 cd/m2	λmax (nm) @ 250 cd/m2	FWHM (nm) @ 250 cd/m2	CIE-x @ 250 cd/m2	CIE-y @ 250 cd/m2	Hex Color @ 250 cd/m2
0	A1-1	0.0200005	1621.84	Working	3.2	0.684556	0.5339618193548387	2.0869985345138042	1.6593815842002553	1.49168	0.9274092903225807	4.5998	0.680035	2.0869985345138042	1.42539	577.5	32.0	0.47235742242509904	0.49871912072620006	#afff00	5.40012	0.644629	1.9638283470962505	1.14248	576.5	33.5	0.4603759025116352	0.5025576572759516	#9fff00
1	A2-1	0.0200003	1612.0	Working	3.0	0.637842	0.5157586875	1.8522149092097275	1.4520346640757196	1.26509	0.8084660625	4.59962	0.637842	1.8522149092097275	1.26509	576.5	34.0	0.46350283231071404	0.5005779019494834	#a4ff00	5.40003	0.5918	1.7515000826817224	1.01898	577.0	33.5	0.4578789806509807	0.506104616885961	#99ff00
2	A3-1	0.0200008	1786.41	Working	3.0	0.768759	0.631320484848485	2.2397695928719967	1.8017511807626252	1.50944	1.006330303030303	4.59976	0.733356	2.210055920859786	1.50944	577.0	31.5	0.46246434467404474	0.502522260717312	#a1ff00	5.40001	0.71678	2.1362210529359045	1.2428	576.5	33.5	0.45208976802445044	0.5064885260880361	#93ff00
3	A4-1	0.019688	1809.7	Working	3.0	0.966735	0.7234375588235293	2.6465957293838525	2.098211314202051	2.09817	1.2051716764705884	4.59981	0.866531	2.613688496727987	1.7851	577.0	33.0	0.459217920626011	0.5039740421736313	#9dff00	5.40015	0.812998	2.4594065721871656	1.43078	576.5	33.5	0.44952766864725113	0.5089621767381962	#8eff00
4	B1-1	0.019906	9.48	Short Circuit	-	-	-	-	-	-	-	-	-	-	-	-	-	-	-	-	-	-	-	-	-	-	-	-	-
5	B2-1	0.0198682	1768.22	Working	3.0	0.805895	0.6504344193548387	2.467609632111439	1.9627893924396105	2.1115	1.1674522580645161	4.59971	0.755201	2.4314312266073275	1.66067	577.0	33.0	0.46850124292638395	0.4995670936045599	#aaff00	5.40001	0.752467	2.25892009172966	1.31418	577.0	33.5	0.46084548337597875	0.5044240784309436	#9eff00
6	B3-1	0.0200008	1750.72	Working	3.2	0.776093	0.6108212258064515	2.3965697663812557	1.9153589630964316	1.70841	1.0877601935483872	4.59968	0.730095	2.3512909287031563	1.60594	576.5	31.5	0.4660147722689399	0.5015443030680454	#a6ff00	5.40006	0.748529	2.314861644112301	1.34671	576.5	33.0	0.45642399056219374	0.5076089386503374	#97ff00
7	B4-1	0.0200005	1938.52	Working	3.0	1.22031	0.7878617272727273	2.8818148515850224	2.303211219743881	2.46991	1.361514303030303	4.5997	0.950813	2.8818148515850224	1.96827	576.5	32.0	0.45806648193109967	0.5038503581768055	#9bff00	5.4	0.890276	2.673675475075993	1.55548	577.0	34.0	0.4524818482048652	0.5100449589781307	#91ff00
8	B5-1	0.0200003	1907.56	Working	2.8	0.79996	0.6479513714285714	2.492457684818381	2.0077117210097906	1.76598	1.1518948571428573	4.8	0.793095	2.470549668398868	1.61698	577.0	32.5	0.45396882789200305	0.50516605249792	#96ff00	5.40003	0.785937	2.4417864952620763	1.42057	577.0	34.0	0.45200887097572917	0.5102217086629328	#90ff00
9	C1-1	0.0200008	1599.31	Working	3.2	0.759022	0.5552519085714286	2.4040653629555613	1.6648024193147855	1.79829	0.8607732857142856	4.80015	0.715843	2.169421122923862	1.41984	577.0	32.0	0.47394177252817615	0.4967193530857447	#b2ff00	5.60006	0.716061	2.158202307396058	1.21073	577.0	33.0	0.46836892834273747	0.49861861391374135	#abff00
10	C2-1	0.0200006	1673.61	Working	3.0	0.959261	0.6792994324324325	2.5840414404127374	1.8943456084530315	1.93049	1.0232267837837836	4.80003	0.890945	2.5581778329293607	1.67432	577.0	32.0	0.4734043244012262	0.49775931850339694	#b1ff00	5.59998	0.796191	2.36229686006324	1.32525	576.5	33.0	0.46624423802755816	0.5010113709413468	#a6ff00
11	C3-1	0.0196745	1663.01	Working	3.2	1.2488	0.6521625555555555	2.2275731907746215	1.8620605418936027	1.71291	1.0045104444444444	4.99998	0.742108	2.190462896540026	1.37632	577.0	31.5	0.46700922726706323	0.5015314481084724	#a7ff00	5.79999	0.713972	2.1359667679526138	1.15696	577.0	33.0	0.46297272303386156	0.5024356895847304	#a2ff00
12	C4-1	0.0200004	1631.25	Working	3.2	0.500816	0.41636682027027033	1.524756905001932	1.276561214066638	0.954436	0.6118867162162163	5.00003	0.473384	1.4682492982990092	0.922526	577.0	31.5	0.4679680730228926	0.5039139726892785	#a6ff00	5.99997	0.4826	1.4719345533645434	0.770707	576.5	33.5	0.4614685223351976	0.5069556130222969	#9dff00
13	C5-1	0.0200006	1756.91	Working	3.2	0.860418	0.6613524505128204	2.6131037377282884	2.0561936531168428	1.9705	1.075991641025641	4.99995	0.834733	2.6131037377282884	1.64188	577.0	32.5	0.4633057709379811	0.5022805032419858	#a2ff00	5.80001	0.797128	2.4429561469920213	1.32323	577.0	33.5	0.459735519887612	0.5086732118047683	#99ff00
14	D1-1	0.0200003	1555.17	Working	3.2	1.02387	0.6254189705882354	2.531317087370291	1.8333684833318884	2.14927	1.043256176470588	4.99994	0.730126	2.184537775457504	1.37261	577.0	32.0	0.47333194316795735	0.4869318300352628	#bbff00	5.99996	0.637992	1.9303657099986182	1.01074	577.0	32.5	0.47257974002485076	0.4950819310268567	#b2ff00
15	D2-1	0.0200006	1501.87	Working	3.6	0.751267	0.5499760909090908	2.2239739559586944	1.7268364596390309	1.74107	0.916899393939394	5.39999	0.68454	2.0198234890098066	1.17508	577.5	32.0	0.47716623313573675	0.49071522795948025	#bcff00	6.20003	0.618651	1.846272341834568	0.935516	577.0	32.5	0.47518895119459414	0.4971507221255195	#b3ff00
16	D3-1	0.0200005	1648.33	Working	3.2	1.58161	0.7360994871794873	2.839487358241259	2.1692384194041177	2.71189	1.1796377435897434	5.40006	0.922334	2.6553515902373497	1.5448	577.0	32.0	0.47562736915402926	0.49792154648614023	#b3ff00	6.2001	0.794493	2.38752497858978	1.20976	577.0	33.0	0.4680562700196052	0.4987339277865898	#aaff00
17	D4-1	0.0198744	1803.93	Working	3.0	2.18381	0.8742966216216215	3.9460558195148048	2.3891234501734124	4.13256	1.4129652702702706	5.00002	1.01101	2.9205964156506825	1.83506	577.0	32.5	0.47203206128878367	0.496330943287623	#b1ff00	5.80008	0.87307	2.636593140748729	1.4281	577.0	33.0	0.468607255244843	0.5015171206025255	#a9ff00
18	D5-1	0.020001	1545.0	Working	3.6	0.795458	0.5721081025641026	2.093532453548355	1.7025938388601212	1.56603	0.8330832820512819	5.80001	0.646448	1.9109592173722418	1.03508	577.0	33.0	0.4754525053249655	0.5009997492988247	#b0ff00	6.79996	0.61114	1.8174621789609475	0.839669	577.0	33.5	0.4682578276638865	0.4997948748470578	#aaff00
