Repository: owen-melville/bsubpc-oled-data

# bsubpc-oled-data
<h1> Data and Code for: Studying the Influence of Axial Substituent on Hyperfluorescence in Organic Light-Emitting Diodes Using Boron Subphthalocyanines as Fluorescent Emitters </h1>

All Programs and Data collected by Owen Alfred Melville, PhD as a part of his postdoctoral fellowship with Professor Timothy Bender at the University of Toronto.

<h2>Folder Breakdown:</h2>
- <b> Raw OLED Data: </b> Raw data collected from the OLEDs during characterization. This includes optoelectronic data as a function of Voltage and full spectra has a function of wavelength.

- <b> IC6 Evaporation Logs: </b> Raw data collected during the deposition of the OLEDs from the IC6 which controls the deposition of the thin films.
  
- <b> Offline Spreadsheets: </b> Summary deposition and electro-optical data for each device, labelling for each device index (eg OLED-001 corresponds to what materials).
  
- <b> Python: </b> Python programs and corresponding batch files used to analyze the raw data.
  
- <b> Output Data: </b> Contains analytical outputs for each deposition run and device. This includes a large number of graphs and visualizations.


<i>For any questions on the Python programs or data herein, please contact Owen Melville (owen.melville@utoronto.ca) </i>

<h1>Output Data Readme</h1>

This folder contains all the results of the automated analysis in the <b>Python</b> folder. There are two sorts of folders: Deposition output folders and OLED output folders. Deposition output folders contain the results of analysis of the deposition runs (from the IC6) and end in the suffix <b>-L#</b> where # ranges between 1 and 6 representing the different layers in a single OLED. OLED output folders contain the analytical results of the optoelectronic data in the <b>Raw OLED Data</b> folder and do not contain this suffix (eg OLED-033). 

<h2>1. Deposition Output Folders</h2>

<b>Deposition Graphs:</b>

These graphs show the input power, deposition rate, and total thickness as a function of time. The shutter was open only between two zeroes in the thickness data, which can be seen below as between 500s and 700s, approximately. This is how the thickness of the layer is calculated. 
<b> Composition Graphs: </b>

These graphs show the distribution of composition (by rate) within different thickness bins in each emissive layer. You will only see these in devices with a Host and one or more Dopant (typically <b>-L3</b>)
<b> Condensed Data: </b> 

This takes the IC6 readings, which contains excessive information, and parses it into a smaller set of more useful data. 

<h2>2. OLED Output Folders</h2>

<b>Visual Chart:</b>

This chart summarizes the performance of each pixel. Pixels that were short circuited or open circuit or were untestable (often A5 due to the testing setup) are greyed out. The color displayed is an approximation of the color of the device by converting the spectra into RGB, but it is not a true representation of the color. 
<b>Average Spectra:</b>

This graph shows the shape of the emission at a specified luminance, averaged across pixels. The blurring of the line represents pixel-to-pixel variation.
<b> Energy Diagram: </b>

This diagram shows the energy levels of the materials in the device.
<b> CIE Plot: </b>

This plot shows the CIE coordinates of the pixels. The color rendered is not exactly accurate. 
<b> Raw Data Folder </b>:

This folder actually contains condensed or calculated output data that was saved for convenience. 

<b> Parameter Graphs Folder </b>:

This folder contains many graphs that correlate one parameter (eg Voltage) against another (eg Luminant Intensity). Sometimes the data shows dots, which is the set of points, other times it shows a blurred line, which is to simplify the depiction of the data while still showing the variation.
<b> Deconvolution Folder/ Sample Deconvoluted Spectra </b>

This spectra shows how well the program was able to break apart the composite emission into its 2 components visually.
<b> Deconvolution Folder/ Deconvolution Error </b>

This graph shows the R^2 accuracy of the spectral deconvolution as a function of voltage.
<b> Deconvolution Folder/ Deconvolution Graph </b>

This graph shows how the two contributions (eg flurorescent dopant and TADF assistant) vary as a function of voltage. 
<b> Deconvolution Folder/ Hyperfluorescence Graph </b>

This graph compares the set of OLEDs with FD-only, TD-only, and TD+FD to visualize the role of the TD in boosting the emission of the FD (Hyperfluorescence).
<b> Deconvolution Folder / FD Tradeoff </b>

Often, color purity and current efficiency come at each other's expense within a set of OLED pixels. This graph attempts to visualize that. 
<b> Correlations Folder </b>

File: Output Data/OLED-020/Raw Data/OLED-020_all_optoelectronic.csv (part 1 of 2)
	Pixel	Voltage(V)	Current(A)	J(mA/cm2)	PE(lm/W)	EQE(%)	L(cd/m2)	CE(cd/A)
0	A1-1	-0.999976	-1.0453e-06	-0.00653312	-16.148	-13.3199	-0.335799	5.139948447296239
1	A1-1	-0.799993	-5.71416e-07	-0.00357135	-46.4987	-22.0098	-0.422873	11.840704495498901
2	A1-1	-0.599969	-2.75023e-07	-0.00171889	93.7277	56.5856	0.307678	-17.899807433867203
3	A1-1	-0.399959	-1.07959e-07	-0.000674744	-436.352	-18.0199	-0.374836	55.5523279940244
4	A1-1	-0.200006	-3.48809e-08	-0.000218006	-3196.84	-359.239	-0.443692	203.52283882094986
5	A1-1	6.43492e-05	2.92631e-08	0.000182894	2790310.0	329.835	0.104531	57.15387054796768
6	A1-1	0.200055	6.16204e-08	0.000385127	-1037.1	183.406	-0.254345	-66.04185112962736
7	A1-1	0.399984	9.6277e-08	0.000601731	-683.511	-95.6684	-0.523649	-87.02376975758271
8	A1-1	0.599982	2.04518e-07	0.00127824	-152.302	-46.1818	-0.371796	-29.08655651520841
9	A1-1	0.799993	3.73715e-07	0.00233572	-36.2871	27.3318	-0.215829	-9.240362714708954
10	A1-1	1.0	6.16913e-07	0.00385571	-20.8647	11.3955	-0.256075	-6.641448656667643
11	A1-1	1.20001	9.76824e-07	0.00610515	-11.6298	6.03111	-0.27121	-4.442315094633219
12	A1-1	1.40002	1.46363e-06	0.00914769	-5.42426	-1.88278	-0.221124	-2.41726599830121
13	A1-1	1.60001	2.12778e-06	0.0132986	-6.1086	-4.67869	-0.413734	-3.111109440091438
14	A1-1	1.79999	3.10562e-06	0.0194101	-0.219609	-3.21738	-0.024423	-0.12582624509920093
15	A1-1	1.99998	4.50192e-06	0.028137	-2.9291	-4.25552	-0.524672	-1.8647048370473045
16	A1-1	2.20008	6.08162e-06	0.0380101	0.395464	-0.0845876	0.105268	0.276947442916488
17	A1-1	2.40005	7.97743e-06	0.0498589	-0.631763	-1.23678	-0.24064	-0.48264201576849874
18	A1-1	2.59994	1.08394e-05	0.0677463	-0.95304	1.00726	-0.53433	-0.7887220409085072
19	A1-1	2.80004	1.56433e-05	0.0977706	-0.478435	-0.577473	-0.416913	-0.4264195985296193
20	A1-1	2.99998	2.39076e-05	0.149423	0.0450188	-0.863824	0.064236	0.042989365760291255
21	A1-1	3.19995	3.85868e-05	0.241168	0.0771064	0.0363865	0.18941	0.07853861208783919
22	A1-1	3.39993	6.35727e-05	0.397329	0.271703	0.0843086	1.16833	0.2940459921123301
23	A1-1	3.59999	0.000102959	0.643494	0.318358	-0.134934	2.34753	0.3648099282976997
24	A1-1	3.79991	0.000163064	1.01915	0.382028	0.0296645	4.7093	0.4620811460530835
25	A1-1	3.99988	0.000247932	1.54958	0.306029	0.0783104	6.03771	0.38963525600485294
26	A1-1	4.19982	0.000364339	2.27712	0.304283	0.0718038	9.26284	0.4067787380550872
27	A1-1	4.39973	0.00051494	3.21837	0.288254	0.0746981	12.9923	0.40369193100855394
28	A1-1	4.59977	0.00070783	4.42394	0.285853	0.146273	18.5156	0.41853189690637754
29	A1-1	4.8001	0.000939079	5.86924	0.272878	0.153525	24.4709	0.41693473090212707
30	A1-1	5.00014	0.00120146	7.50913	0.26699	0.127735	31.9092	0.42493870794619354
31	A1-1	5.20018	0.00149869	9.36681	0.250771	0.139005	38.881	0.41509329216670354
32	A1-1	5.40017	0.00182903	11.4314	0.238119	0.143302	46.79	0.40931119547911887
33	A1-1	5.6001	0.00219689	13.7306	0.228086	0.139109	55.8256	0.40657800824435925
34	A1-1	5.80016	0.00260721	16.2951	0.220331	0.147022	66.2861	0.40678547538830695
35	A1-1	6.00012	0.00306184	19.1365	0.210594	0.147718	76.9694	0.4022125258014788
36	A1-1	6.20014	0.00356051	22.2532	0.202578	0.151357	88.9687	0.39980182625420163
37	A1-1	6.40013	0.00410464	25.654	0.193678	0.153361	101.222	0.3945661495283387
38	A1-1	6.60007	0.00470489	29.4056	0.185961	0.14975	114.882	0.39068068667192646
39	A1-1	6.8001	0.00535944	33.4965	0.178379	0.153714	129.333	0.386108996462317
40	A1-1	7.00008	0.00606618	37.9136	0.172729	0.147622	145.92	0.38487508440243073
41	A1-1	7.20001	0.00682613	42.6633	0.165501	0.149771	161.822	0.37930024165969345
42	A1-1	7.40004	0.00763486	47.7179	0.159062	0.146363	178.786	0.3746728166998129
43	A1-1	7.59999	0.00850969	53.1856	0.153331	0.146106	197.282	0.3709312295057309
44	A1-1	7.80005	0.00943523	58.9702	0.147784	0.149652	216.375	0.3669226151513815
45	A1-1	8.00002	0.0104221	65.1381	0.142323	0.145768	236.075	0.36242229969864026
46	A1-1	8.19999	0.0114659	71.6619	0.136881	0.147103	256.032	0.3572777166109187
47	A1-1	8.40002	0.0125544	78.465	0.131825	0.146132	276.569	0.3524743516217422
48	A1-1	8.59996	0.013702	85.6375	0.127045	0.144609	297.831	0.34778105386075026
49	A1-1	8.79998	0.0149143	93.2144	0.122382	0.143895	319.546	0.34280754904821575
50	A1-1	9.0	0.0161984	101.24	0.117592	0.139976	341.054	0.33687672856578427
51	A1-1	9.19996	0.0175245	109.528	0.113719	0.1401	364.748	0.33301804104886423
52	A1-1	9.39997	0.0188878	118.049	0.109979	0.137648	388.461	0.32906759057679436
53	A1-1	9.55184	0.0200006	125.004	0.106782	0.138126	405.842	0.3246632107772551
54	A2-1	-0.999986	-2.8313e-06	-0.0176956	8.31754	-6.08556	0.468495	-2.6475225479780287
55	A2-1	-0.800003	-1.59277e-06	-0.00995481	17.6264	-1.57547	0.446825	-4.488533683716716
56	A2-1	-0.599977	-8.94664e-07	-0.00559165	-7.60467	-2.78424	-0.0812091	1.4523280248227268
57	A2-1	-0.399963	-4.68296e-07	-0.00292685	47.7314	-43.929	0.177858	-6.076771956198643
58	A2-1	-0.200008	-1.72551e-07	-0.00107844	286.574	-72.1287	0.196758	-18.244686769778568
59	A2-1	3.27826e-05	8.48579e-10	5.30362e-06	1264270000.0	-9938.68	0.699691	13192.706113937273
60	A2-1	0.200026	2.20229e-07	0.00137643	602.638	57.4173	0.528139	38.37020407866727
61	A2-1	0.399973	5.73743e-07	0.00358589	94.8076	5.54855	0.432834	12.070476227658963
62	A2-1	0.599973	1.03784e-06	0.0064865	96.2113	12.3049	1.19184	18.374161720496414
63	A2-1	0.799986	1.70366e-06	0.0106479	31.7654	-1.20835	0.861292	8.088843809577474
64	A2-1	0.999987	2.94632e-06	0.0184145	-2.68822	-2.78731	-0.157568	-0.8556735181514569
65	A2-1	1.19999	4.04769e-06	0.0252981	3.32031	-8.70432	0.320843	1.2682493942232815
66	A2-1	1.4	5.48493e-06	0.0342808	1.71983	-0.170074	0.262733	0.7664144360691699
67	A2-1	1.6	7.20564e-06	0.0450352	4.1199	-0.423998	0.944951	2.0982498134792342
68	A2-1	1.79998	9.48803e-06	0.0593002	2.92528	-0.128559	0.993895	1.6760398784489765
69	A2-1	1.99997	1.18269e-05	0.0739181	0.553371	-1.4491	0.2604	0.35228178213455164
70	A2-1	2.20003	1.49019e-05	0.0931369	0.530391	1.51938	0.345936	0.3714274363866524
71	A2-1	2.39992	1.78079e-05	0.111299	1.40541	0.287873	1.19493	1.0736215060332976
72	A2-1	2.59988	2.17532e-05	0.135958	0.908258	0.439096	1.02192	0.7516438900248607
73	A2-1	2.79979	0.000471801	2.94876	0.0510041	-0.0142716	1.34035	0.04545469960254479
74	A2-1	2.99984	0.000503316	3.14573	0.0241429	0.0204282	0.725202	0.02305353606317135
75	A2-1	3.19976	0.000868122	5.42576	0.0375515	0.0109474	2.07518	0.038246807820471226
76	A2-1	3.3997	0.000956049	5.97531	0.0395693	0.0182074	2.55864	0.04282020514416825
77	A2-1	3.59974	0.000245401	1.53376	0.229912	0.0854963	4.04055	0.2634408251616941
78	A2-1	3.7998	0.000254334	1.58959	0.317861	0.169043	6.11128	0.3844563692524487
79	A2-1	3.9997	0.000415736	2.59835	0.279762	0.154509	9.25472	0.3561768045105548
80	A2-1	4.19969	0.000410729	2.56706	0.371205	0.171769	12.7384	0.496225253792276
81	A2-1	4.3997	0.00054299	3.39369	0.360771	0.208559	17.1465	0.5052465015956084
82	A2-1	4.59965	0.000739302	4.62064	0.343908	0.183471	23.2659	0.5035211572422867
83	A2-1	4.79999	0.00101621	6.35131	0.313707	0.171436	30.4424	0.4793089929479115
84	A2-1	5.00001	0.0012055	7.53437	0.313938	0.179443	37.6455	0.49965026936558726
85	A2-1	5.19997	0.00150452	9.40325	0.300851	0.189553	46.8252	0.49796825565628905
86	A2-1	5.4	0.00183688	11.4805	0.282433	0.170297	55.7339	0.48546578981751665
87	A2-1	5.59997	0.00225414	14.0884	0.262527	0.174182	65.9282	0.4679608756139803
88	A2-1	5.79998	0.00266007	16.6254	0.250558	0.169601	76.9057	0.46257954695826864
89	A2-1	6.00001	0.00305678	19.1049	0.242767	0.171348	88.58	0.46365068647310376
90	A2-1	6.20003	0.00353199	22.0749	0.231156	0.175345	100.704	0.45619232703205903
91	A2-1	6.40008	0.0040227	25.1419	0.223387	0.172763	114.417	0.455084937892522
92	A2-1	6.59997	0.00458136	28.6335	0.213621	0.169353	128.502	0.44878202105924875
93	A2-1	6.79996	0.00520371	32.5232	0.203551	0.16689	143.292	0.44058395237860964
94	A2-1	6.99996	0.00586114	36.6321	0.194626	0.168852	158.858	0.43365791204981424
95	A2-1	7.19996	0.0065552	40.97	0.187155	0.167296	175.731	0.4289260434464242
96	A2-1	7.39999	0.00732478	45.7799	0.178591	0.164998	192.582	0.4206693330479097
97	A2-1	7.59997	0.00814112	50.882	0.171982	0.164587	211.695	0.4160508627805511
98	A2-1	7.79997	0.00901241	56.3276	0.16489	0.16515	230.6	0.4093907782330509
99	A2-1	7.99992	0.00994916	62.1823	0.158094	0.164099	250.333	0.4025791905413598
100	A2-1	8.19985	0.010926	68.2875	0.151723	0.161826	270.427	0.3960124473732382
101	A2-1	8.39994	0.0119599	74.7494	0.145161	0.160125	290.125	0.38813020572740387
102	A2-1	8.59987	0.0130502	81.5637	0.139851	0.157768	312.252	0.38283206867761027
103	A2-1	8.79987	0.0141835	88.6469	0.133903	0.157353	332.491	0.3750734656259835
104	A2-1	8.99984	0.0153683	96.0519	0.129208	0.15432	355.534	0.37014780550931314
105	A2-1	9.19978	0.0166093	103.808	0.124089	0.151105	377.219	0.3633814349568434
106	A2-1	9.39981	0.0179053	111.908	0.119768	0.151381	401.026	0.3583532902026665
107	A2-1	9.60008	0.0192699	120.437	0.11495	0.148988	423.053	0.3512649767098151
108	A2-1	9.6864	0.0200002	125.001	0.111981	0.145273	431.589	0.34526843785249717
109	A3-2	-0.999973	-8.76001e-07	-0.00547501	25.6725	-8.64558	0.447395	-8.171583248249775
110	A3-2	-0.799999	-4.84872e-07	-0.00303045	64.1417	-10.0349	0.494979	-16.33351482453101
111	A3-2	-0.599981	-2.40678e-07	-0.00150424	204.8	-99.448	0.588347	-39.11257512099133
112	A3-2	-0.399971	-1.01699e-07	-0.000635619	310.18	208.61	0.251008	-39.49032360580788
113	A3-2	-0.200016	-3.13349e-08	-0.000195843	1369.18	786.234	0.170719	-87.17135664792718
114	A3-2	5.13554e-05	3.04362e-08	0.000190226	22959100.0	-29.6522	0.71394	375.3114716179702
115	A3-2	0.200043	5.73792e-08	0.00035862	1947.75	185.824	0.444776	124.02431543137584
116	A3-2	0.399963	8.49289e-08	0.000530806	715.431	38.1	0.483474	91.08299454037822
117	A3-2	0.59996	1.83462e-07	0.00114664	379.675	124.243	0.8314	72.50750017442266
118	A3-2	0.799971	3.43844e-07	0.00214903	9.99527	1.41693	0.0546966	2.545176195772046
119	A3-2	0.999969	5.8432e-07	0.003652	30.5126	-15.4366	0.354688	9.712157721796277
120	A3-2	1.19997	9.37422e-07	0.00585889	21.1045	-29.6556	0.472293	8.061134446968623
121	A3-2	1.39998	1.43822e-06	0.00898888	13.3947	-3.59107	0.536551	5.969052874217923
122	A3-2	1.59998	2.12722e-06	0.0132951	0.778712	-2.04735	0.0527271	0.3965904731818489
123	A3-2	1.79996	3.05828e-06	0.0191142	4.68222	0.686336	0.512769	2.682660011928305
124	A3-2	1.99995	4.30383e-06	0.0268989	-1.70346	-2.6161	-0.2917	-1.0844309618608938
125	A3-2	2.19984	5.91604e-06	0.0369753	-0.739515	-2.36856	-0.191469	-0.5178294699434487
126	A3-2	2.39979	8.06985e-06	0.0504366	0.71986	0.0624735	0.277343	0.5498844093376636
127	A3-2	2.5997	1.09239e-05	0.0682744	-0.146115	0.359058	-0.0825516	-0.12091149830683243
128	A3-2	2.7998	1.51659e-05	0.0947869	0.637489	0.663117	0.538515	0.5681323052025122
129	A3-2	2.99976	2.20065e-05	0.137541	0.122001	0.279835	0.160225	0.11649253677085378
130	A3-2	3.19975	3.34984e-05	0.209365	0.338376	0.352783	0.721556	0.3446402216225252
131	A3-2	3.39969	5.18279e-05	0.323924	0.381684	0.503635	1.33794	0.41304133068250576
132	A3-2	3.59969	8.13715e-05	0.508572	0.444969	0.0587835	2.59297	0.5098530788167654
133	A3-2	3.79972	0.000126794	0.792463	0.326141	0.159653	3.12598	0.3944638424759263
134	A3-2	3.99968	0.000196962	1.23101	0.305049	0.118949	4.78088	0.38837052501604374
135	A3-2	4.19964	0.000280931	1.75582	0.299822	0.0936233	7.03729	0.400797917782005
136	A3-2	4.39959	0.000406825	2.54266	0.263576	0.145429	9.38547	0.3691201340328632
137	A3-2	4.59956	0.000549034	3.43146	0.2571	0.114909	12.9166	0.3764170353144143
138	A3-2	4.79989	0.000743175	4.64484	0.256951	0.15349	18.2349	0.39258402872865367
139	A3-2	4.99988	0.000980481	6.12801	0.239838	0.163587	23.3909	0.3817046643200647
140	A3-2	5.19984	0.00124334	7.77087	0.22954	0.152523	29.5236	0.37992657192823964
141	A3-2	5.39991	0.00154455	9.65344	0.222381	0.146915	36.8991	0.3822378343885703
142	A3-2	5.59987	0.00187625	11.7266	0.211134	0.137604	44.1323	0.37634352668292603
143	A3-2	5.79995	0.00223501	13.9688	0.205286	0.14313	52.9411	0.37899533245518585
144	A3-2	5.99994	0.0026225	16.3906	0.198299	0.142247	62.0744	0.3787195099630276
145	A3-2	6.19995	0.0030501	19.0631	0.191006	0.136158	71.8586	0.37695128284486784
146	A3-2	6.39994	0.00352158	22.0099	0.184017	0.144333	82.5089	0.37487176225244095
147	A3-2	6.59988	0.00404054	25.2534	0.177635	0.145646	94.2396	0.3731758891871986
148	A3-2	6.7999	0.00460169	28.7606	0.17283	0.142733	107.589	0.3740846852986377
149	A3-2	6.99989	0.0052131	32.5819	0.165349	0.144381	120.038	0.36841927573284555
150	A3-2	7.19986	0.00587479	36.7174	0.161974	0.145775	136.299	0.3712109245207994
151	A3-2	7.39988	0.00659446	41.2154	0.155409	0.144916	150.873	0.36605977377388055
152	A3-2	7.59984	0.00736825	46.0516	0.151186	0.144179	168.427	0.3657353924727914
153	A3-2	7.79981	0.00819826	51.2391	0.14459	0.145611	183.94	0.3589836667701033
154	A3-2	7.99984	0.00907692	56.7308	0.140801	0.142079	203.403	0.35854068689318674
155	A3-2	8.19975	0.0100224	62.64	0.135856	0.145566	222.117	0.3545929118773946
156	A3-2	8.39978	0.0110152	68.845	0.13166	0.142953	242.351	0.35202411213595763
157	A3-2	8.5998	0.0120581	75.3631	0.127977	0.144694	264.015	0.3503239649112099
158	A3-2	8.79984	0.0131674	82.2962	0.122853	0.144291	283.198	0.344120384659316
159	A3-2	8.99981	0.0143314	89.5712	0.119608	0.144376	306.91	0.34264361759136863
160	A3-2	9.19973	0.0155521	97.2006	0.115223	0.141949	327.969	0.3374145838605935
161	A3-2	9.39975	0.0168291	105.182	0.112036	0.141498	352.585	0.3352142001483143
162	A3-2	9.60007	0.0181808	113.63	0.107825	0.140493	374.401	0.32949133151456483
163	A3-2	9.80008	0.019579	122.369	0.104758	0.137193	399.888	0.32678864745156044
164	A3-2	9.82729	0.0199996	124.998	0.102754	0.137054	401.778	0.3214275428406855
165	A4-1	-0.999973	-5.44944e-07	-0.0034059	0.788864	18.041	0.0085521	-0.2510966264423501
166	A4-1	-0.799994	-6.02523e-07	-0.00376577	3.70187	65.2013	0.0354986	-0.9426651123143474
167	A4-1	-0.599973	-4.52373e-07	-0.00282733	-15.4324	63.1223	-0.0833283	2.9472435124304557
168	A4-1	-0.399965	-2.96947e-07	-0.00185592	100.202	67.7776	0.23676	-12.757015388594336
169	A4-1	-0.200012	-1.2235e-07	-0.000764688	-1307.92	249.217	-0.636756	83.27003954554013
170	A4-1	2.12908e-05	7.79736e-10	4.87335e-06	-2107700000.0	25641.0	-0.696112	-14284.055116090574
171	A4-1	0.200011	1.20882e-07	0.000755513	-54.9801	224.734	-0.0264454	-3.5003236211686635
172	A4-1	0.399963	3.06168e-07	0.00191355	-1.24965	99.9792	-0.00304437	-0.15909539860468763
173	A4-1	0.599957	5.60528e-07	0.0035033	7.25771	60.2819	0.0485565	1.3860217509205606
174	A4-1	0.799963	9.13909e-07	0.00571193	19.9642	-17.1987	0.290372	5.08360571645661
175	A4-1	0.999967	9.57209e-07	0.00598256	-34.7856	5.13833	-0.662402	-11.072216576181436
176	A4-1	1.19998	1.45106e-06	0.00906912	-2.15938	7.60468	-0.074803	-0.8248099043788152
177	A4-1	1.39998	1.98015e-06	0.0123759	-8.11941	22.5191	-0.44779	-3.6182419056391857
178	A4-1	1.59998	2.53188e-06	0.0158243	0.986148	21.2299	0.0794749	0.5022332741416682
179	A4-1	1.79997	3.25651e-06	0.0203532	4.47866	6.22662	0.522271	2.566038755576519
180	A4-1	1.99996	4.59643e-06	0.0287277	2.58939	8.35607	0.473555	1.648426431632188
181	A4-1	2.19988	5.06725e-06	0.0316703	1.22265	6.59498	0.271146	0.8561522941052028
182	A4-1	2.39985	6.42593e-06	0.0401621	0.610588	3.94913	0.187326	0.46642481344352016
183	A4-1	2.5998	8.07934e-06	0.0504959	-0.16976	2.17701	-0.0709385	-0.1404836828336558
184	A4-1	2.79969	1.10365e-05	0.0689781	0.0938763	1.10952	0.0577069	0.08365974128020343
185	A4-1	2.99981	1.59675e-05	0.0997969	0.168762	2.19868	0.160818	0.16114528607602038
186	A4-1	3.19981	2.60394e-05	0.162746	0.587816	1.75196	0.974377	0.598710260160004
187	A4-1	3.39974	4.32533e-05	0.270333	0.521033	0.631246	1.52426	0.5638453314985592
188	A4-1	3.59972	7.29429e-05	0.455893	0.684108	0.824488	3.57361	0.783870337995977
189	A4-1	3.79979	0.000117611	0.735069	0.599691	0.553302	5.3317	0.7253332680333411
190	A4-1	3.99966	0.000177008	1.1063	0.556226	0.368081	7.83425	0.7081487842357407
191	A4-1	4.19966	0.000258937	1.61836	0.506037	0.353297	10.9476	0.676462591759559
192	A4-1	4.39967	0.000369415	2.30884	0.457854	0.310103	14.8044	0.6412051073266228
193	A4-1	4.5996	0.000514102	3.21314	0.418934	0.283426	19.7081	0.6133595174813423
194	A4-1	4.79997	0.000687526	4.29704	0.401896	0.225422	26.3859	0.614048275091691
195	A4-1	4.99991	0.00089907	5.61919	0.383375	0.234185	34.2854	0.6101484377641618
196	A4-1	5.19995	0.00114931	7.18319	0.357897	0.231569	42.5525	0.5923900105663361
197	A4-1	5.40001	0.00143483	8.96769	0.334596	0.210516	51.5758	0.5751291581221029
198	A4-1	5.59999	0.00174809	10.9256	0.318249	0.225908	61.9795	0.5672869224573479
199	A4-1	5.8	0.00206124	12.8828	0.304514	0.217299	72.4259	0.5621906728350979
200	A4-1	5.99997	0.00241604	15.1002	0.29164	0.225367	84.1066	0.5569899736427333
201	A4-1	6.20005	0.00281974	17.6234	0.275739	0.209348	95.9031	0.5441804646095532
202	A4-1	6.40002	0.00325293	20.3308	0.265011	0.208772	109.761	0.5398754598933637
203	A4-1	6.59992	0.0037307	23.3169	0.250108	0.206913	122.514	0.5254300528800998
204	A4-1	6.79991	0.00425341	26.5838	0.24032	0.20362	138.28	0.5201664171412664
205	A4-1	6.99991	0.00481825	30.1141	0.227838	0.200217	152.875	0.5076525614247147
206	A4-1	7.19986	0.00543009	33.9381	0.217885	0.19854	169.469	0.49934734118881136
207	A4-1	7.3999	0.00608491	38.0307	0.208085	0.198113	186.402	0.49013560097500164
208	A4-1	7.5999	0.0067914	42.4462	0.200163	0.190589	205.533	0.48422002440736744
209	A4-1	7.79987	0.00754501	47.1563	0.190539	0.19053	223.08	0.47306510476860997
210	A4-1	7.99989	0.00834921	52.1826	0.18306	0.19025	243.25	0.46615155243318657
211	A4-1	8.1998	0.00920427	57.5267	0.174939	0.184599	262.67	0.45660536759452575
212	A4-1	8.39983	0.0101123	63.2019	0.168934	0.184919	285.474	0.45168578792726166
213	A4-1	8.59975	0.0110582	69.1138	0.161679	0.182771	305.882	0.4425773145160591
214	A4-1	8.79985	0.0120648	75.405	0.155234	0.180958	327.877	0.43482129832239236
215	A4-1	8.99982	0.0131236	82.0225	0.148699	0.177458	349.402	0.4259831143893444
216	A4-1	9.19975	0.0142279	88.9244	0.143691	0.174368	374.175	0.42077877387983503
217	A4-1	9.39979	0.0153902	96.1887	0.137436	0.172369	395.543	0.4112156625466401
218	A4-1	9.60008	0.0166012	103.757	0.132566	0.170931	420.318	0.4050984511888355
219	A4-1	9.8001	0.0178675	111.672	0.127319	0.167386	443.526	0.3971684934450892
220	A4-1	10.0001	0.0191862	119.914	0.122929	0.165867	469.223	0.39129959804526576
221	A4-1	10.0987	0.0199995	124.997	0.118596	0.161126	476.526	0.38122994951878847
222	B1-1	-0.999983	-1.52899e-06	-0.00955619	-9.35879	12.9764	-0.284673	2.9789382588667657
223	B1-1	-0.799998	-9.10324e-07	-0.00568952	17.292	-2.98798	0.25053	-4.403359158593343
224	B1-1	-0.599974	-5.71182e-07	-0.00356989	-2.88435	16.6603	-0.0196646	0.5508461045018194
225	B1-1	-0.399963	-3.00856e-07	-0.00188035	38.6209	22.4219	0.0924551	-4.9169090860744005
226	B1-1	-0.200006	-1.23063e-07	-0.000769144	1236.93	187.325	0.605686	-78.74806278148174
227	B1-1	3.74317e-05	3.33369e-10	2.08356e-06	-169698000.0	55901.5	-0.042128	-2021.9240146672041
228	B1-1	0.200033	1.45894e-07	0.000911837	247.426	139.549	0.143653	15.754241163716761
229	B1-1	0.399973	3.61517e-07	0.00225948	93.0914	10.4467	0.267793	11.8519747906598
230	B1-1	0.599969	6.38615e-07	0.00399134	-13.9336	21.6916	-0.106209	-2.6609860347652665
231	B1-1	0.799985	1.03714e-06	0.00648213	11.9116	22.1406	0.196617	3.033215933651438
232	B1-1	0.999985	1.60385e-06	0.0100241	0.371101	25.3678	0.0118408	0.11812332279207112
233	B1-1	1.2	2.25957e-06	0.0141223	-3.52133	1.46988	-0.189952	-1.3450500272618482
234	B1-1	1.4	3.05596e-06	0.0190997	3.46684	7.10576	0.29508	1.5449457321319184
235	B1-1	1.6	3.78671e-06	0.0236669	0.18601	6.43936	0.0224207	0.09473441811137072
236	B1-1	1.79997	4.91075e-06	0.0306922	0.154268	1.8755	0.027128	0.08838727754934479
237	B1-1	1.99997	6.62683e-06	0.0414177	2.25735	4.07548	0.595195	1.437054689178781
238	B1-1	2.19989	8.92514e-06	0.0557821	1.27365	1.30338	0.497503	0.8918685384738115
239	B1-1	2.39989	1.12136e-05	0.070085	-0.043381	0.442427	-0.0232255	-0.03313904544481701
240	B1-1	2.59989	1.41573e-05	0.0884831	0.195352	1.68137	0.143048	0.16166703020124748
241	B1-1	2.79989	1.91661e-05	0.119788	0.0163831	1.09363	0.0174904	0.014601128660633785
242	B1-1	2.99981	2.93127e-05	0.183204	0.427335	0.86927	0.747564	0.4080500425754896
243	B1-1	3.19982	4.6674e-05	0.291712	0.428816	0.519769	1.27409	0.4367629716981131
244	B1-1	3.39971	7.26078e-05	0.453799	0.425427	0.406794	2.0892	0.4603800360952756
245	B1-1	3.59977	0.000119206	0.745037	0.464907	0.466311	3.96889	0.5327104559907763
246	B1-1	3.79977	0.000172657	1.07911	0.410232	0.397384	5.35428	0.4961755520753213
247	B1-1	3.99971	0.000264386	1.65241	0.382083	0.264382	8.03813	0.4864488837516113
248	B1-1	4.19971	0.000384064	2.4004	0.378427	0.200081	12.1432	0.5058823529411766
249	B1-1	4.39972	0.000534978	3.34361	0.351798	0.196447	16.4734	0.4926830581317798
250	B1-1	4.59968	0.000720613	4.50383	0.333225	0.182093	21.9734	0.4878825355308704
251	B1-1	4.80001	0.000938299	5.86437	0.311985	0.168923	27.9542	0.47667865431410367
252	B1-1	4.99999	0.00119391	7.46194	0.300249	0.199273	35.6576	0.4778596450788937
253	B1-1	5.20002	0.0014723	9.20187	0.281358	0.180544	42.854	0.46570968727008755
254	B1-1	5.39999	0.00177666	11.1041	0.271374	0.183023	51.7959	0.46645743464125866
255	B1-1	5.6	0.00213713	13.3571	0.258977	0.17922	61.661	0.461634636260865
256	B1-1	5.80004	0.00254143	15.8839	0.244815	0.16873	71.7923	0.45198156624002916
257	B1-1	6.0	0.00298638	18.6649	0.232006	0.169663	82.7038	0.44309800748999456
258	B1-1	6.20004	0.00348867	21.8042	0.223119	0.162556	96.0109	0.44033213784500236
259	B1-1	6.40008	0.00405337	25.3336	0.210679	0.1687	108.731	0.42919679792844284
260	B1-1	6.59997	0.00465937	29.1211	0.203828	0.163781	124.699	0.4282084124569471
261	B1-1	6.79997	0.00533904	33.369	0.194175	0.163105	140.247	0.42029128832149604
262	B1-1	6.99994	0.00608335	38.0209	0.185042	0.159168	156.761	0.41230218116877826
263	B1-1	7.19993	0.00690951	43.1844	0.176596	0.157946	174.778	0.4047248543455507
264	B1-1	7.39993	0.00779816	48.7385	0.169738	0.158799	194.862	0.39981123752269765
265	B1-1	7.59993	0.00875999	54.7499	0.161731	0.155018	214.208	0.3912482031930652
266	B1-1	7.7999	0.00982533	61.4083	0.155079	0.152387	236.438	0.38502612838981054
267	B1-1	7.9999	0.0109477	68.4231	0.149966	0.152028	261.294	0.3818798037504877
268	B1-1	8.19984	0.0121289	75.8056	0.143514	0.150842	283.956	0.37458446341695073
269	B1-1	8.39985	0.0134019	83.7619	0.137557	0.149243	308.071	0.3677937105056118
270	B1-1	8.59985	0.0147372	92.1075	0.133578	0.147736	336.8	0.36565969112178703
271	B1-1	8.79982	0.0160102	100.064	0.130457	0.149846	365.651	0.36541713303485773
272	B1-1	8.99983	0.0175281	109.551	0.125362	0.146864	393.428	0.3591277122070999
273	B1-1	9.19979	0.0191427	119.642	0.120825	0.147066	423.32	0.3538222363384096
274	B1-1	9.2811	0.0200006	125.004	0.117842	0.143422	435.185	0.3481368596204921
275	B2-1	-0.999981	-1.1966e-06	-0.00747875	5.58568	11.4208	0.132968	-1.7779441751629617
276	B2-1	-0.799996	-7.18308e-07	-0.00448943	-2.65596	11.6082	-0.0303634	0.6763308482368585
277	B2-1	-0.599976	-3.94363e-07	-0.00246477	81.846	-18.4329	0.385263	-15.630789079711295
278	B2-1	-0.399966	-1.87668e-07	-0.00117293	-132.252	-17.8517	-0.197491	16.83740717689888
279	B2-1	-0.200012	-6.78746e-08	-0.000424216	656.9	-184.53	0.177416	-41.822090633073714
280	B2-1	5.548e-05	2.19451e-08	0.000137157	23342500.0	1062.93	0.565395	412.2246768302019
281	B2-1	0.200043	9.09336e-08	0.000568335	376.689	-28.235	0.136321	23.986029366482796
282	B2-1	0.39997	1.91427e-07	0.00119642	-210.825	-42.1563	-0.321131	-26.840992293676134
283	B2-1	0.599967	3.59348e-07	0.00224593	0.237906	-41.9828	0.00102042	0.045434185393133354
284	B2-1	0.799977	5.93643e-07	0.00371027	-6.75387	-13.8158	-0.0638095	-1.7198074533659278
285	B2-1	0.999983	9.23665e-07	0.00577291	-0.555678	-25.5098	-0.0102108	-0.1768744012984786
286	B2-1	1.19999	1.35583e-06	0.00847394	-11.3646	-16.6044	-0.367848	-4.340932317198376
287	B2-1	1.39999	1.89943e-06	0.0118714	-7.02694	-11.3149	-0.371745	-3.1314335293225737
288	B2-1	1.59999	2.69566e-06	0.0168479	-0.950613	3.50601	-0.0815673	-0.48413926958255926
289	B2-1	1.79998	3.74765e-06	0.0234228	1.86056	-4.047	0.249689	1.0660083337602677
290	B2-1	1.99997	5.23741e-06	0.0327338	-0.579554	-4.21538	-0.120771	-0.36894891518858186
291	B2-1	2.19996	7.07525e-06	0.0442203	-1.3891	-1.733	-0.43015	-0.9727432875851136
292	B2-1	2.39993	9.7966e-06	0.0612288	-0.668527	0.187085	-0.312697	-0.5107024798787498
293	B2-1	2.5999	1.34487e-05	0.0840544	-1.15882	-1.26044	-0.806092	-0.9590122587276811
294	B2-1	2.7999	1.89419e-05	0.118387	0.2054	-0.668936	0.216719	0.18305979541672648
295	B2-1	2.99977	2.79734e-05	0.174834	-0.0326202	-0.620658	-0.0544565	-0.031147545671894483
296	B2-1	3.19985	4.37005e-05	0.273128	0.208124	-0.613091	0.578986	0.2119833924020972
297	B2-1	3.39978	6.85106e-05	0.428191	0.42182	0.125476	1.95464	0.4564878757376965
298	B2-1	3.59977	0.000107351	0.670944	0.403544	0.0719037	3.10243	0.46239775599752
299	B2-1	3.79979	0.000167059	1.04412	0.383477	0.133665	4.84283	0.46381929280159373
300	B2-1	3.99972	0.000252363	1.57727	0.377099	0.207486	7.57253	0.48010359672091657
301	B2-1	4.19969	0.000368259	2.30162	0.340349	0.139936	10.4719	0.45497953615279674
302	B2-1	4.39966	0.000507031	3.16894	0.345826	0.173796	15.3476	0.484313366614704
303	B2-1	4.59966	0.000683115	4.26947	0.32696	0.154814	20.4383	0.4787081300489288
304	B2-1	4.79997	0.000895607	5.59754	0.311031	0.164313	26.6005	0.47521768491158617
305	B2-1	4.99997	0.00114629	7.16431	0.298279	0.151502	34.0106	0.47472261808883187
306	B2-1	5.20002	0.00143171	8.94819	0.279296	0.166392	41.3671	0.4622957268453173
307	B2-1	5.39997	0.00175488	10.968	0.263227	0.159639	49.6248	0.45245076586433264
308	B2-1	5.59999	0.00210275	13.1422	0.249436	0.159838	58.4338	0.44462723136156806
309	B2-1	5.80009	0.00249311	15.5819	0.236434	0.15413	68.0169	0.43651223534998945
310	B2-1	6.00002	0.00293628	18.3517	0.225301	0.152071	78.9666	0.43029583090394896
311	B2-1	6.20002	0.00341401	21.3376	0.21871	0.149512	92.0995	0.4316300802339533
312	B2-1	6.39998	0.00397265	24.8291	0.205973	0.153352	104.184	0.41960441578631524
313	B2-1	6.59997	0.00458152	28.6345	0.196775	0.150304	118.373	0.41339293509577607
314	B2-1	6.79997	0.00526123	32.8827	0.186754	0.150553	132.921	0.40422775502011693
315	B2-1	6.99995	0.00601992	37.6245	0.17574	0.149166	147.329	0.3915772967082619
316	B2-1	7.19996	0.00690772	43.1733	0.168566	0.146123	166.788	0.3863221018546185
317	B2-1	7.39995	0.00762885	47.6803	0.164172	0.145702	184.381	0.3867026843371371
318	B2-1	7.59996	0.00857717	53.6073	0.157884	0.145325	204.75	0.38194425013011285
319	B2-1	7.79997	0.00967586	60.4741	0.150498	0.145218	225.966	0.37365748312087327
320	B2-1	7.99996	0.0105753	66.0956	0.148908	0.14601	250.628	0.379190142762907
321	B2-1	8.19988	0.0117054	73.1587	0.14292	0.14553	272.908	0.3730356061548388
322	B2-1	8.3999	0.0129643	81.0269	0.136303	0.143884	295.298	0.36444440056326977
323	B2-1	8.59988	0.014288	89.3	0.132231	0.143967	323.241	0.3619720044792833
324	B2-1	8.79993	0.0155517	97.1981	0.128577	0.145535	350.067	0.3601582746987853
325	B2-1	8.9999	0.0170376	106.485	0.124381	0.144286	379.429	0.35632154763581725
326	B2-1	9.19984	0.018483	115.519	0.120792	0.143742	408.621	0.3537262268544568
327	B2-1	9.38198	0.0200008	125.005	0.115859	0.141893	432.516	0.34599896004159836
328	B4-1	-0.999969	-3.92775e-07	-0.00245484	46.6146	21.2017	0.364236	-14.837463948770594
329	B4-1	-0.799999	-2.35891e-07	-0.00147432	7.58032	36.5791	0.0284589	-1.930306853328992
330	B4-1	-0.599975	-1.29139e-07	-0.000807119	-426.538	88.5872	-0.657474	81.45936348915092
331	B4-1	-0.399969	-5.73392e-08	-0.00035837	-972.778	64.8988	-0.443835	123.84825738761614
332	B4-1	-0.199995	9.67953e-09	6.04971e-05	-772.101	-153.857	-0.0297357	-49.152273414758724
333	B4-1	4.42505e-05	2.90431e-08	0.000181519	3983460.0	-113.53	0.101848	56.10872691013062
334	B4-1	0.20004	4.60329e-08	0.000287706	-3066.57	109.254	-0.561783	-195.26287251569312
335	B4-1	0.39998	7.02521e-08	0.000439076	-156.198	-327.861	-0.0873177	-19.886693875319988
336	B4-1	0.599956	8.40434e-08	0.000525271	401.36	-333.905	0.402613	76.64862518585645
337	B4-1	0.799971	1.47698e-07	0.000923113	-11.5312	-126.46	-0.0271052	-2.9362819069821353
338	B4-1	0.999971	2.40892e-07	0.00150557	-62.4705	-93.8604	-0.299375	-19.884495573105205
339	B4-1	1.19998	3.62378e-07	0.00226486	-16.1976	5.80208	-0.140125	-6.186916630608514
340	B4-1	1.39998	5.28876e-07	0.00330547	-23.1184	-17.5591	-0.340536	-10.302196056839119
341	B4-1	1.59998	7.64652e-07	0.00477907	4.33899	-24.6199	0.105608	2.2098023255570647
342	B4-1	1.79997	1.07721e-06	0.00673256	-11.0924	-13.9711	-0.42788	-6.35538339056763
343	B4-1	1.99996	1.50855e-06	0.00942844	-0.998262	-7.62627	-0.0599178	-0.6355006766760991
344	B4-1	2.19989	2.07871e-06	0.0129919	0.490633	-4.04307	0.0446356	0.3435648365520054
345	B4-1	2.39984	2.81311e-06	0.0175819	-1.8719	-10.5917	-0.25141	-1.429936468754799
346	B4-1	2.59986	3.94098e-06	0.0246311	-1.68766	-2.73706	-0.344009	-1.3966448920267467
347	B4-1	2.79984	6.11319e-06	0.0382074	-1.74662	-2.07502	-0.594743	-1.5566173045012222
348	B4-1	2.99971	1.06802e-05	0.0667512	0.50538	-0.959758	0.322112	0.4825561188413093
349	B4-1	3.19979	1.93411e-05	0.120882	0.869478	0.232678	1.07051	0.8855826343045285
350	B4-1	3.39977	3.43235e-05	0.214522	0.502609	-0.595103	1.16681	0.5439115801642722
351	B4-1	3.59979	5.81025e-05	0.363141	0.668264	0.207401	2.78067	0.7657273620990195
352	B4-1	3.79974	9.43997e-05	0.589998	0.632057	0.122233	4.51036	0.7644703880352137
353	B4-1	3.99976	0.000146649	0.916556	0.546764	0.304822	6.38032	0.6961189496331921
354	B4-1	4.19978	0.000218724	1.36702	0.532395	0.256199	9.72943	0.7117255051133122
355	B4-1	4.39975	0.000317223	1.98264	0.489608	0.205545	13.5948	0.6856918048662389
356	B4-1	4.59974	0.000442138	2.76336	0.442014	0.184764	17.8837	0.6471722830177755
357	B4-1	4.79999	0.000599119	3.74449	0.424271	0.222146	24.2732	0.648237810756605
358	B4-1	4.99998	0.000791594	4.94746	0.38781	0.200128	30.5366	0.6172177238421331
359	B4-1	5.20002	0.00101583	6.34894	0.36299	0.201147	38.1462	0.6008278547285059
360	B4-1	5.40004	0.00126528	7.908	0.340747	0.196267	46.3176	0.5857056145675265
361	B4-1	5.59999	0.0015431	9.64438	0.326648	0.194432	56.1554	0.5822603422926098
362	B4-1	5.80007	0.0018517	11.5731	0.306365	0.20135	65.4597	0.5656194105295901
363	B4-1	6.00003	0.00219019	13.6887	0.290179	0.190651	75.8632	0.5542031018285155
364	B4-1	6.20008	0.0025735	16.0844	0.274403	0.190412	87.1043	0.541545223943697
365	B4-1	6.40007	0.00300274	18.7671	0.262779	0.189844	100.467	0.5353357737743178
366	B4-1	6.60001	0.00348114	21.7571	0.249743	0.197017	114.153	0.5246701076889843
367	B4-1	6.79994	0.00401965	25.1228	0.237386	0.193941	129.086	0.5138201155922111
368	B4-1	6.99991	0.00461332	28.8332	0.225534	0.18839	144.893	0.5025213989428853
369	B4-1	7.19992	0.00528422	33.0264	0.214487	0.180843	162.345	0.49156129641741153
370	B4-1	7.39995	0.0060464	37.79	0.201954	0.178143	179.766	0.4756972744112199
371	B4-1	7.59995	0.00681195	42.5747	0.196705	0.181055	202.594	0.47585537889873564
372	B4-1	7.79996	0.00740716	46.2948	0.19344	0.181684	222.342	0.48027424246351647
373	B4-1	7.99996	0.00829816	51.8635	0.186187	0.181639	245.895	0.4741195638551197
374	B4-1	8.19987	0.00926413	57.9008	0.177532	0.178456	268.299	0.46337701724328506
375	B4-1	8.39995	0.0103256	64.535	0.170455	0.179331	294.124	0.4557588905245217
376	B4-1	8.59988	0.0114521	71.5756	0.163249	0.176689	319.859	0.44688273657503397
377	B4-1	8.79991	0.0126597	79.1231	0.155954	0.173962	345.643	0.4368420853075777
378	B4-1	8.99987	0.0139614	87.2588	0.149778	0.170588	374.406	0.42907534827432886
379	B4-1	9.19974	0.0153547	95.9669	0.143395	0.16771	402.977	0.4199124906608424
380	B4-1	9.39978	0.0168071	105.044	0.138699	0.168046	435.927	0.41499466890065123
381	B4-1	9.60007	0.0183515	114.697	0.132949	0.165263	465.973	0.4062643312379574
382	B4-1	9.79647	0.0199999	124.999	0.127091	0.16151	495.386	0.396311970495764
383	C1-1	-0.999965	-1.52563e-07	-0.000953519	96.2081	21.7365	0.291995	-30.62288218693073
384	C1-1	-0.799995	-8.46953e-08	-0.000529346	-174.443	218.855	-0.235142	44.42122921491803
385	C1-1	-0.59995	-1.371e-08	-8.56875e-05	-881.475	1000.3	-0.144242	168.3349380014588
386	C1-1	-0.399936	9.40926e-09	5.88079e-05	-458.428	1125.72	-0.03432	-58.35950612077629
387	C1-1	-0.199979	3.05135e-08	0.000190709	-1849.68	433.168	-0.224545	-117.74221457823175
388	C1-1	6.6638e-05	3.6787e-08	0.000229919	-4053150.0	382.48	-0.197669	-85.97332103914857
389	C1-1	0.200056	4.14542e-08	0.000259089	-174.206	33.2612	-0.0287418	-11.093408056690944
390	C1-1	0.4	4.94673e-08	0.000309171	-142.19	288.325	-0.0559728	-18.104155952531123
391	C1-1	0.599991	6.09611e-08	0.000381007	-356.431	95.4912	-0.25936	-68.07224014256956
392	C1-1	0.800003	8.8632e-08	0.00055395	-75.7464	77.4088	-0.10685	-19.2887444715227
393	C1-1	0.999977	1.06905e-07	0.000668156	0.0	0.0	0.0	0.0
394	C1-1	1.19999	1.80229e-07	0.00112643	0.0	0.0	0.0	0.0
395	C1-1	1.39999	2.88668e-07	0.00180418	11.4584	51.6825	0.092125	5.106197829484863
396	C1-1	1.59999	4.44151e-07	0.00277594	-27.8338	35.6116	-0.393505	-14.175558549536373
397	C1-1	1.79997	6.71058e-07	0.00419411	-32.158	-49.4858	-0.772759	-18.424862485724027
398	C1-1	1.99996	9.77731e-07	0.00611082	-15.9553	3.05282	-0.620692	-10.157262036846118
399	C1-1	2.19989	1.47999e-06	0.00924994	0.8122	1.01802	0.0526081	0.5687399053399266
400	C1-1	2.39991	2.40491e-06	0.0150307	-2.88169	1.74393	-0.33088	-2.201361214048581
401	C1-1	2.59992	3.3782e-06	0.0211138	-0.644545	-3.505	-0.112623	-0.5334094289043185
402	C1-1	2.7999	5.02848e-06	0.031428	-2.85368	1.00051	-0.799309	-2.5433021509481994
403	C1-1	2.99984	9.53115e-06	0.0595697	0.164762	2.68963	0.0937198	0.15732797042791888
404	C1-1	3.19978	1.84754e-05	0.115471	0.463764	0.397599	0.545432	0.4723540975656226
405	C1-1	3.39983	3.39078e-05	0.211924	0.697727	0.290689	1.60019	0.7550772918593458
406	C1-1	3.59982	5.88829e-05	0.368018	0.429529	0.00195949	1.81131	0.49217973033927687
407	C1-1	3.79981	9.6357e-05	0.602231	0.521246	0.282375	3.79681	0.6304574158420938
408	C1-1	3.99981	0.00015074	0.942125	0.532646	0.143021	6.38905	0.6781531113175003
409	C1-1	4.19977	0.000224491	1.40307	0.447048	0.135888	8.38511	0.5976259203033347
410	C1-1	4.39976	0.000319562	1.99726	0.432083	0.186134	12.086	0.6051290267666704
411	C1-1	4.59974	0.000439908	2.74942	0.398053	0.175208	16.0238	0.5828065555644464
412	C1-1	4.80006	0.000582646	3.64154	0.359659	0.160192	20.0112	0.5495257500947401
413	C1-1	5.0	0.000750786	4.69241	0.339922	0.179473	25.3861	0.541003450252642
414	C1-1	5.2	0.000936394	5.85246	0.31609	0.16973	30.6199	0.5231970829360646
415	C1-1	5.39999	0.00114772	7.17325	0.300133	0.194098	37.006	0.5158888927613006
416	C1-1	5.6	0.00137938	8.62112	0.280486	0.192596	43.1035	0.4999756412159905
417	C1-1	5.80009	0.00163499	10.2187	0.271156	0.169664	51.1563	0.5006145595819429
418	C1-1	6.00003	0.00191815	11.9884	0.257872	0.185736	59.0432	0.4925027526609055
419	C1-1	6.20003	0.00223568	13.973	0.245524	0.183419	67.706	0.4845487726329349
420	C1-1	6.40003	0.0025907	16.1919	0.231386	0.185925	76.325	0.4713776641407123
421	C1-1	6.60001	0.00297267	18.5792	0.221599	0.17374	86.4945	0.46554480279021704
422	C1-1	6.80001	0.00339951	21.2469	0.211485	0.172118	97.2602	0.4577618381975723
423	C1-1	6.99996	0.0038666	24.1663	0.203384	0.165866	109.514	0.45316825496662705
424	C1-1	7.19998	0.00436576	27.286	0.194188	0.164018	121.435	0.4450450780620098
425	C1-1	7.39999	0.00491351	30.7094	0.185967	0.167014	134.521	0.438045028558031
426	C1-1	7.59998	0.0054997	34.3731	0.178594	0.165798	148.507	0.43204424390002644
427	C1-1	7.80001	0.00613281	38.3301	0.171422	0.157358	163.136	0.42560807302876846
428	C1-1	7.99995	0.00681237	42.5773	0.164242	0.157991	178.074	0.4182369478571915
429	C1-1	8.19994	0.00753196	47.0748	0.157731	0.155383	193.805	0.4116958542574796
430	C1-1	8.40006	0.00830042	51.8776	0.151749	0.156038	210.494	0.40575122981787903
431	C1-1	8.60002	0.00911153	56.9471	0.146021	0.153153	227.634	0.3997288711804464
432	C1-1	8.80008	0.00997236	62.3272	0.141146	0.151261	246.424	0.3953715231873083
433	C1-1	9.00002	0.0108917	68.0731	0.136142	0.15059	265.498	0.3900189649068428
434	C1-1	9.19994	0.0118592	74.12	0.13062	0.147804	283.519	0.38251349163518616
435	C1-1	9.4	0.0128631	80.3944	0.126057	0.145861	303.23	0.37717801239887355
436	C1-1	9.60027	0.0139197	86.9981	0.121587	0.143603	323.244	0.3715529419608015
437	C1-1	9.80027	0.0150354	93.9713	0.117486	0.144179	344.404	0.3664991332460017
438	C1-1	10.0003	0.0161983	101.239	0.113148	0.141616	364.636	0.3601734509428185
439	C1-1	10.2003	0.0174159	108.849	0.109406	0.137873	386.659	0.35522512838886894
440	C1-1	10.4003	0.0186844	116.778	0.105409	0.1375	407.503	0.3489552826731062
441	C1-1	10.5981	0.0199995	124.997	0.101429	0.135375	427.7	0.3421682120370889
442	C2-1	-0.999965	-6.34835e-07	-0.00396772	-4.67008	-26.7217	-0.0589793	1.486478380530884
443	C2-1	-0.799992	-3.36373e-07	-0.00210233	1.88081	1.71824	0.0100689	-0.4789400332012577
444	C2-1	-0.59997	-1.54172e-07	-0.000963575	0.635123	-123.374	0.00116875	-0.12129310121163377
445	C2-1	-0.399958	-5.95641e-08	-0.000372276	268.186	44.809	0.127106	-34.142947705465836
446	C2-1	-0.19999	8.43149e-09	5.26968e-05	-1039.95	303.016	-0.0348864	-66.20212233000865
447	C2-1	6.67334e-05	2.95853e-08	0.000184908	5072780.0	-12.7404	0.199249	107.75574880481103
448	C2-1	0.200067	4.74145e-08	0.000296341	1356.74	199.82	0.256044	86.4018141262937
449	C2-1	0.400007	6.75381e-08	0.000422113	11.0	276.493	0.00591205	1.4005846775626432
450	C2-1	0.599975	8.29188e-08	0.000518243	503.918	310.179	0.498742	96.23709340984827
451	C2-1	0.79999	1.58695e-07	0.000991844	-33.8235	104.224	-0.0854273	-8.612977444033538
452	C2-1	0.999988	2.73628e-07	0.00171017	57.1523	71.6871	0.311113	18.19193413520293
453	C2-1	1.19999	4.48681e-07	0.00280426	16.1461	32.1727	0.172947	6.167295471889197
454	C2-1	1.4	1.07716e-06	0.00673225	9.18631	9.97467	0.2756	4.0937279512792895
455	C2-1	1.6	1.52234e-06	0.00951463	4.79401	-2.21329	0.232306	2.441566303681804
456	C2-1	1.79998	2.16957e-06	0.0135598	-0.0437579	-3.35238	-0.0033996	-0.02507116624138999
457	C2-1	1.99997	3.05362e-06	0.0190851	0.855021	-3.33265	0.103883	0.5443146747986649
458	C2-1	2.19998	4.16208e-06	0.026013	5.28397	2.93543	0.962541	3.7002306539038172
459	C2-1	2.39993	5.70224e-06	0.035639	-0.659649	-1.83664	-0.179592	-0.5039198630713544
460	C2-1	2.5999	7.55805e-06	0.0472378	-0.392171	0.389858	-0.15331	-0.3245494074660547
461	C2-1	2.79975	1.11844e-05	0.0699025	0.211766	1.1032	0.131923	0.1887242945531276
462	C2-1	2.99987	1.74158e-05	0.108849	0.828295	0.065749	0.860917	0.7909277990610846
463	C2-1	3.19988	2.79822e-05	0.174889	0.119448	0.368028	0.212778	0.12166459868831088
464	C2-1	3.39981	4.53255e-05	0.283284	0.796697	0.402459	2.44242	0.8621807091117042
465	C2-1	3.59978	7.561e-05	0.472562	0.48502	0.243856	2.6263	0.5557577630025267
466	C2-1	3.79978	0.000114674	0.716712	0.439931	0.159083	3.81363	0.5321007601379633
467	C2-1	3.99977	0.000167658	1.04786	0.458932	0.229427	6.12262	0.584297520661157
468	C2-1	4.19976	0.000238797	1.49248	0.446073	0.190196	8.89999	0.596322228773585
469	C2-1	4.39972	0.000351873	2.19921	0.382257	0.136734	11.7733	0.5353422365303906
470	C2-1	4.5997	0.000462847	2.89279	0.380131	0.201987	16.1002	0.5565630412162653
471	C2-1	4.80005	0.000609316	3.80823	0.347418	0.198049	20.2149	0.5308214052197477
472	C2-1	5.0	0.000781758	4.88599	0.332213	0.171232	25.8338	0.5287321504956007
473	C2-1	5.2	0.000975098	6.09436	0.311262	0.166645	31.3984	0.5152042216081754
474	C2-1	5.39998	0.00118601	7.41256	0.29743	0.183398	37.8962	0.5112430793140292
475	C2-1	5.60001	0.00142474	8.90463	0.276176	0.184669	43.837	0.49229445805159794
476	C2-1	5.80008	0.00169318	10.5824	0.264885	0.178194	51.7517	0.48903556849107954
477	C2-1	6.00005	0.00198339	12.3962	0.251352	0.165224	59.508	0.4800503380068085
478	C2-1	6.20007	0.00229929	14.3706	0.239476	0.163205	67.9175	0.4726142262675184
479	C2-1	6.40004	0.00266756	16.6722	0.226221	0.166232	76.8352	0.46085819507923376
480	C2-1	6.60001	0.00308214	19.2634	0.21563	0.149755	87.2643	0.4530056999283616
481	C2-1	6.80001	0.0036707	22.9419	0.19435	0.146779	96.5104	0.42067309159223953
