Repository: owen-melville/bsubpc-oled-data

# bsubpc-oled-data
<h1> Data and Code for: Studying the Influence of Axial Substituent on Hyperfluorescence in Organic Light-Emitting Diodes Using Boron Subphthalocyanines as Fluorescent Emitters </h1>

All Programs and Data collected by Owen Alfred Melville, PhD as a part of his postdoctoral fellowship with Professor Timothy Bender at the University of Toronto.

<h2>Folder Breakdown:</h2>
- <b> Raw OLED Data: </b> Raw data collected from the OLEDs during characterization. This includes optoelectronic data as a function of Voltage and full spectra has a function of wavelength.

- <b> IC6 Evaporation Logs: </b> Raw data collected during the deposition of the OLEDs from the IC6 which controls the deposition of the thin films.
  
- <b> Offline Spreadsheets: </b> Summary deposition and electro-optical data for each device, labelling for each device index (eg OLED-001 corresponds to what materials).
  
- <b> Python: </b> Python programs and corresponding batch files used to analyze the raw data.
  
- <b> Output Data: </b> Contains analytical outputs for each deposition run and device. This includes a large number of graphs and visualizations.


<i>For any questions on the Python programs or data herein, please contact Owen Melville (owen.melville@utoronto.ca) </i>

<h1>Output Data Readme</h1>

This folder contains all the results of the automated analysis in the <b>Python</b> folder. There are two sorts of folders: Deposition output folders and OLED output folders. Deposition output folders contain the results of analysis of the deposition runs (from the IC6) and end in the suffix <b>-L#</b> where # ranges between 1 and 6 representing the different layers in a single OLED. OLED output folders contain the analytical results of the optoelectronic data in the <b>Raw OLED Data</b> folder and do not contain this suffix (eg OLED-033). 

<h2>1. Deposition Output Folders</h2>

<b>Deposition Graphs:</b>

These graphs show the input power, deposition rate, and total thickness as a function of time. The shutter was open only between two zeroes in the thickness data, which can be seen below as between 500s and 700s, approximately. This is how the thickness of the layer is calculated. 
<b> Composition Graphs: </b>

These graphs show the distribution of composition (by rate) within different thickness bins in each emissive layer. You will only see these in devices with a Host and one or more Dopant (typically <b>-L3</b>)
<b> Condensed Data: </b> 

This takes the IC6 readings, which contains excessive information, and parses it into a smaller set of more useful data. 

<h2>2. OLED Output Folders</h2>

<b>Visual Chart:</b>

This chart summarizes the performance of each pixel. Pixels that were short circuited or open circuit or were untestable (often A5 due to the testing setup) are greyed out. The color displayed is an approximation of the color of the device by converting the spectra into RGB, but it is not a true representation of the color. 
<b>Average Spectra:</b>

This graph shows the shape of the emission at a specified luminance, averaged across pixels. The blurring of the line represents pixel-to-pixel variation.
<b> Energy Diagram: </b>

This diagram shows the energy levels of the materials in the device.
<b> CIE Plot: </b>

This plot shows the CIE coordinates of the pixels. The color rendered is not exactly accurate. 
<b> Raw Data Folder </b>:

This folder actually contains condensed or calculated output data that was saved for convenience. 

<b> Parameter Graphs Folder </b>:

This folder contains many graphs that correlate one parameter (eg Voltage) against another (eg Luminant Intensity). Sometimes the data shows dots, which is the set of points, other times it shows a blurred line, which is to simplify the depiction of the data while still showing the variation.
<b> Deconvolution Folder/ Sample Deconvoluted Spectra </b>

This spectra shows how well the program was able to break apart the composite emission into its 2 components visually.
<b> Deconvolution Folder/ Deconvolution Error </b>

This graph shows the R^2 accuracy of the spectral deconvolution as a function of voltage.
<b> Deconvolution Folder/ Deconvolution Graph </b>

This graph shows how the two contributions (eg flurorescent dopant and TADF assistant) vary as a function of voltage. 
<b> Deconvolution Folder/ Hyperfluorescence Graph </b>

This graph compares the set of OLEDs with FD-only, TD-only, and TD+FD to visualize the role of the TD in boosting the emission of the FD (Hyperfluorescence).
<b> Deconvolution Folder / FD Tradeoff </b>

Often, color purity and current efficiency come at each other's expense within a set of OLED pixels. This graph attempts to visualize that. 
<b> Correlations Folder </b>

File: Output Data/OLED-021/Raw Data/OLED-021_all_optoelectronic.csv (part 1 of 3)
	Pixel	Voltage(V)	Current(A)	J(mA/cm2)	PE(lm/W)	EQE(%)	L(cd/m2)	CE(cd/A)
0	A1-1	-0.999967	-7.12691e-07	-0.00445432	-20.7575	15.8896	-0.294302	6.607113992708202
1	A1-1	-0.799992	-4.91772e-07	-0.00307357	-13.0466	-0.888714	-0.102112	3.3222604333071963
2	A1-1	-0.59997	-3.1851e-07	-0.00199069	49.4274	-26.9481	0.18791	-9.439440595974261
3	A1-1	-0.399961	-1.80713e-07	-0.00112946	-367.737	-93.1636	-0.528779	46.81697448338143
4	A1-1	-0.200009	-7.56511e-08	-0.000472819	213.636	-23.5836	0.0643086	-13.601103170557867
5	A1-1	4.83274e-05	1.62981e-08	0.000101863	4453420.0	-588.806	0.0697837	68.50740700745119
6	A1-1	0.200025	9.05741e-08	0.000566088	-1516.91	37.0971	-0.546737	-96.58162688486597
7	A1-1	0.399971	2.34911e-07	0.00146819	-132.393	-12.5158	-0.247473	-16.855652197603852
8	A1-1	0.599962	4.20583e-07	0.00262864	-50.9763	-14.0572	-0.255902	-9.735148213524866
9	A1-1	0.79998	6.55565e-07	0.00409728	-44.0563	-4.95614	-0.459656	-11.218564511090284
10	A1-1	0.999983	9.24611e-07	0.00577882	-21.8854	11.2113	-0.402564	-6.96619725134197
11	A1-1	1.19999	1.21679e-06	0.00760494	-35.8403	-4.05976	-1.04111	-13.689917343200602
12	A1-1	1.39999	1.29029e-06	0.00806431	-12.1182	15.2981	-0.435494	-5.400263630738402
13	A1-1	1.6	1.6848e-06	0.01053	-8.35177	8.19513	-0.447896	-4.2535232668566
14	A1-1	1.79998	2.06814e-06	0.0129259	-2.19999	11.2904	-0.162929	-1.2604847631499545
15	A1-1	1.99997	2.4832e-06	0.01552	-1.28818	10.7357	-0.127275	-0.8200708762886597
16	A1-1	2.20001	3.15061e-06	0.0196913	-5.13711	-3.77579	-0.708383	-3.5974415097022545
17	A1-1	2.39997	4.16594e-06	0.0260371	-0.934317	-3.01237	-0.185842	-0.7137584446808592
18	A1-1	2.59997	6.34827e-06	0.0396767	-0.919341	-0.740291	-0.301877	-0.7608420055095307
19	A1-1	2.79977	1.01674e-05	0.0635462	1.5866	0.53558	0.898524	1.413969678753411
20	A1-1	2.99987	1.80913e-05	0.113071	1.46225	-0.143131	1.57879	1.3962819821174306
21	A1-1	3.19991	3.18198e-05	0.198874	1.22384	0.776218	2.47909	1.246563150537526
22	A1-1	3.39981	5.50842e-05	0.344276	1.3403	0.677853	4.99359	1.4504612578280216
23	A1-1	3.59982	8.99846e-05	0.562404	1.19085	0.267909	7.67423	1.3645404371234913
24	A1-1	3.7998	0.000140012	0.875075	1.24449	0.60171	13.1719	1.505230980201697
25	A1-1	3.99983	0.000209928	1.31205	1.14717	0.424449	19.1633	1.4605617163980031
26	A1-1	4.19978	0.000302207	1.88879	1.03422	0.537803	26.1142	1.382588853181137
27	A1-1	4.39974	0.00042609	2.66306	0.967221	0.444901	36.0732	1.354577065481063
28	A1-1	4.59976	0.000578946	3.61841	0.898061	0.458348	47.5783	1.3148952164072063
29	A1-1	4.8001	0.000772131	4.82582	0.836368	0.456761	61.6693	1.2779030299513865
30	A1-1	5.00005	0.00100553	6.28456	0.783492	0.43026	78.3672	1.2469798999452626
31	A1-1	5.2001	0.00127475	7.96719	0.737783	0.418031	97.2961	1.2212097364315397
32	A1-1	5.40004	0.00157103	9.81894	0.695173	0.412725	117.329	1.1949253178041621
33	A1-1	5.60001	0.00192213	12.0133	0.64517	0.416788	138.158	1.1500420367426103
34	A1-1	5.80014	0.00230838	14.4274	0.608499	0.405363	162.082	1.1234318033741353
35	A1-1	6.00002	0.00273141	17.0713	0.573076	0.386237	186.845	1.0944977828284899
36	A1-1	6.20007	0.00318212	19.8883	0.538477	0.37739	211.354	1.062705208589975
37	A1-1	6.40007	0.00366321	22.8951	0.510928	0.369155	238.307	1.0408646391585972
38	A1-1	6.59996	0.00421161	26.3226	0.482933	0.358399	267.058	1.0145578324329663
39	A1-1	6.80001	0.00477507	29.8442	0.458305	0.351468	296.056	0.9920051467286776
40	A1-1	6.99997	0.00538313	33.6446	0.43661	0.343102	327.306	0.9728336791045221
41	A1-1	7.19997	0.00603013	37.6883	0.415167	0.336358	358.6	0.9514889236182051
42	A1-1	7.39991	0.0067299	42.0619	0.395293	0.327671	391.638	0.9310991657533302
43	A1-1	7.59991	0.00747549	46.7218	0.376372	0.319885	425.398	0.910491462229623
44	A1-1	7.7999	0.00828095	51.7559	0.359376	0.314852	461.794	0.8922538299981259
45	A1-1	7.99987	0.00909537	56.8461	0.344966	0.309903	499.356	0.8784349322117084
46	A1-1	8.19981	0.00998219	62.3887	0.329452	0.302791	536.478	0.859896102980187
47	A1-1	8.3999	0.0109333	68.3331	0.316831	0.29974	578.874	0.8471355755848922
48	A1-1	8.59983	0.011926	74.5375	0.302045	0.292107	616.291	0.8268200570182795
49	A1-1	8.79987	0.0130363	81.4769	0.287544	0.285645	656.245	0.805436878428119
50	A1-1	8.99989	0.014079	87.9937	0.27822	0.28083	701.338	0.7970320602497678
51	A1-1	9.19978	0.0152141	95.0881	0.267042	0.278127	743.591	0.782002164308678
52	A1-1	9.39984	0.0164187	102.617	0.257372	0.272801	790.225	0.7700722102575597
53	A1-1	9.60012	0.0176662	110.414	0.247511	0.267684	835.111	0.7563452098465774
54	A1-1	9.80011	0.0189634	118.521	0.238242	0.263285	880.836	0.7431898144632597
55	A1-1	9.94371	0.0200007	125.004	0.230703	0.2582	912.805	0.7302206329397458
56	A2-1	-0.999977	-4.31611e-08	-0.000269757	-28.3751	258.17	-0.0243641	9.03186942322164
57	A2-1	-0.799964	1.10379e-08	6.89869e-05	653.97	-152.873	0.11488	166.52436911935453
58	A2-1	-0.59994	2.29357e-08	0.000143348	-630.697	-3.80105	-0.172652	-120.44255936601834
59	A2-1	-0.399933	2.96901e-08	0.000185563	-1039.02	-859.835	-0.245444	-132.2699029440136
60	A2-1	-0.199983	3.37766e-08	0.000211104	3114.58	-311.49	0.418541	198.2629414885554
61	A2-1	7.60317e-05	4.16277e-08	0.000260173	-3763540.0	-292.974	-0.236976	-91.08400948599585
62	A2-1	0.200067	3.70662e-08	0.000231664	2620.73	-418.888	0.386639	166.89645348435664
63	A2-1	0.400011	4.27505e-08	0.000267191	-6.55712	-87.3083	-0.00223078	-0.8349008761522656
64	A2-1	0.600002	4.70188e-08	0.000293868	531.307	51.7852	0.298195	101.47242979841289
65	A2-1	0.800009	5.20169e-08	0.000325106	442.478	-317.232	0.36632	112.6770960855844
66	A2-1	1.00001	6.69584e-08	0.00041849	-59.2669	-24.087	-0.0789499	-18.86542091806256
67	A2-1	1.20002	8.88866e-08	0.000555541	14.3471	-126.441	0.0304453	5.480297583796696
68	A2-1	1.39999	9.05931e-08	0.000566207	143.142	-206.402	0.361175	63.788508443025265
69	A2-1	1.6	1.34886e-07	0.000843037	95.2898	53.8286	0.409132	48.53072878177351
70	A2-1	1.79998	1.97659e-07	0.00123537	48.6575	4.82561	0.344401	27.87836842403491
71	A2-1	1.99997	2.94114e-07	0.00183821	7.03822	87.0179	0.082363	4.48060885317782
72	A2-1	2.19996	5.35692e-07	0.00334808	10.0847	43.0422	0.236442	7.062017633987241
73	A2-1	2.39992	1.02725e-06	0.00642031	7.79373	8.61702	0.382251	5.953777932841249
74	A2-1	2.59996	2.37109e-06	0.0148193	1.38734	-0.667665	0.170148	1.1481513971645083
75	A2-1	2.7999	5.48678e-06	0.0342924	-0.184494	0.61357	-0.0563861	-0.16442739499131004
76	A2-1	2.99978	1.17538e-05	0.0734613	1.99397	0.459927	1.39868	1.9039684840861788
77	A2-1	3.19988	2.35035e-05	0.146897	2.21496	0.692592	3.31407	2.2560501575934158
78	A2-1	3.39982	4.26467e-05	0.266542	1.85439	0.0207159	5.34901	2.006816936918009
79	A2-1	3.59979	7.19974e-05	0.449984	1.57211	0.517661	8.10599	1.8013951607168255
80	A2-1	3.7999	0.00011516	0.71975	1.47433	0.677838	12.8351	1.7832719694338313
81	A2-1	3.99991	0.000176477	1.10298	1.25615	0.544644	17.6405	1.5993490362472573
82	A2-1	4.19985	0.000256617	1.60386	1.14818	0.528291	24.6185	1.5349531754641927
83	A2-1	4.3998	0.000363283	2.27052	1.09364	0.498595	34.7761	1.5316359248101756
84	A2-1	4.59979	0.00049828	3.11425	1.00688	0.470102	45.9114	1.47423617243317
85	A2-1	4.8001	0.00066751	4.17194	0.930039	0.46904	59.2843	1.4210247510750393
86	A2-1	5.00005	0.000873477	5.45923	0.849976	0.450025	73.8521	1.3527933426508867
87	A2-1	5.2001	0.0011153	6.97063	0.802213	0.470606	92.56	1.3278570229663604
88	A2-1	5.4001	0.0013938	8.71125	0.741096	0.450547	110.97	1.2738699956952217
89	A2-1	5.60007	0.00171365	10.7103	0.69869	0.431099	133.392	1.2454553093750875
90	A2-1	5.80017	0.00206751	12.9219	0.652445	0.411303	155.655	1.2045829173728322
91	A2-1	6.00007	0.00246498	15.4061	0.613727	0.408514	180.582	1.1721460979741791
92	A2-1	6.20014	0.00288298	18.0186	0.575336	0.38931	204.595	1.135465574461945
93	A2-1	6.40017	0.00333942	20.8714	0.545974	0.39005	232.148	1.1122780455551615
94	A2-1	6.60009	0.00383202	23.9501	0.514315	0.372637	258.784	1.0805132337652035
95	A2-1	6.80011	0.00435959	27.2474	0.488293	0.378161	287.987	1.0569338725896784
96	A2-1	7.00008	0.00491697	30.7311	0.461568	0.358332	316.057	1.0284597687684465
97	A2-1	7.20007	0.00551403	34.4627	0.441734	0.355385	348.896	1.0123873056957233
98	A2-1	7.40007	0.00615087	38.4429	0.417666	0.343327	378.209	0.9838201592491721
99	A2-1	7.60003	0.00683003	42.6877	0.400449	0.337918	413.537	0.9687497803817025
100	A2-1	7.79999	0.00755055	47.1909	0.380639	0.334241	445.981	0.9450572038253139
101	A2-1	7.99994	0.00831585	51.9741	0.363964	0.324747	481.706	0.9268193196226582
102	A2-1	8.19996	0.0091235	57.0219	0.347083	0.318998	516.579	0.9059308791885222
103	A2-1	8.40002	0.0099733	62.3331	0.333487	0.313089	555.812	0.8916803431884505
104	A2-1	8.59998	0.0108824	68.015	0.319105	0.305413	594.136	0.8735367198412115
105	A2-1	8.79997	0.0118242	73.9012	0.304698	0.300302	630.744	0.8534962896407636
106	A2-1	8.99999	0.012811	80.0687	0.293364	0.296893	672.918	0.8404257843576828
107	A2-1	9.19989	0.0138559	86.5994	0.280739	0.289679	711.95	0.8221188599459118
108	A2-1	9.39994	0.0149355	93.3469	0.270739	0.285652	756.182	0.8100772494855212
109	A2-1	9.60019	0.0160788	100.493	0.259238	0.277961	796.091	0.7921855253599753
110	A2-1	9.80011	0.0172563	107.852	0.250175	0.275612	841.689	0.7804111189407706
111	A2-1	10.0001	0.0185064	115.665	0.240441	0.271025	885.248	0.7653551203907838
112	A2-1	10.2001	0.0197916	123.697	0.230865	0.264911	927.2	0.749573554734553
113	A3-1	-0.999981	-9.15277e-08	-0.000572048	-344.75	123.301	-0.627738	109.73519704640171
114	A3-1	-0.799977	-1.64734e-08	-0.000102959	1568.05	1606.3	0.411102	-399.28709486300374
115	A3-1	-0.599955	1.75653e-08	0.000109783	664.617	964.003	0.13934	126.9231119572247
116	A3-1	-0.399949	2.61757e-08	0.000163598	-167.026	672.168	-0.034787	-21.263707380285823
117	A3-1	-0.199991	3.26963e-08	0.000204352	-429.242	273.268	-0.0558395	-27.325154635139363
118	A3-1	6.42061e-05	3.6246e-08	0.000226537	-12671900.0	825.588	-0.58669	-258.98197645417747
119	A3-1	0.200055	3.44999e-08	0.000215624	-1878.7	141.088	-0.257962	-119.63510555411271
120	A3-1	0.399997	3.52272e-08	0.00022017	-434.502	586.693	-0.121803	-55.322250987873005
121	A3-1	0.599993	4.42883e-08	0.000276802	-786.773	161.522	-0.415925	-150.26083626563394
122	A3-1	0.800004	5.1374e-08	0.000321088	-396.685	528.998	-0.324348	-101.01529798684473
123	A3-1	1.0	7.45769e-08	0.000466106	-18.9261	192.904	-0.0280799	-6.024359265918053
124	A3-1	1.19999	7.10778e-08	0.000444236	-19.3125	121.407	-0.0327703	-7.376777208510792
125	A3-1	1.39999	1.19392e-07	0.0007462	-125.888	309.34	-0.418615	-56.09957116054677
126	A3-1	1.59999	4.34224e-07	0.0027139	7.25939	-27.3378	0.100337	3.6971517005048087
127	A3-1	1.79997	3.72495e-07	0.00232809	-4.68596	66.1994	-0.062505	-2.6848188858678146
128	A3-1	1.99996	5.29813e-07	0.00331133	-2.29902	11.035	-0.0484636	-1.4635690190950466
129	A3-1	2.19995	7.37835e-07	0.00461147	-10.4863	4.98622	-0.33863	-7.3432116006392745
130	A3-1	2.39987	1.20694e-06	0.00754338	-8.26853	-18.0193	-0.476466	-6.31634625327108
131	A3-1	2.59985	2.42496e-06	0.015156	-6.03748	-1.4933	-0.757249	-4.99636447611507
132	A3-1	2.79985	5.33111e-06	0.0333194	0.690695	2.42391	0.205102	0.615563305461683
133	A3-1	2.99963	1.11573e-05	0.0697331	1.27449	2.0893	0.848579	1.2168955632260718
134	A3-1	3.19977	2.15717e-05	0.134823	1.80065	1.3325	2.47265	1.8339971666555406
135	A3-1	3.3997	3.89865e-05	0.243666	1.54996	0.962148	4.08702	1.6773041786708034
136	A3-1	3.59977	6.513e-05	0.407062	1.64761	0.821668	7.68494	1.8879040539279028
137	A3-1	3.79975	0.000102977	0.643606	1.47814	0.627101	11.5064	1.7878018539292673
138	A3-1	3.99967	0.000156654	0.979087	1.33334	0.735785	16.6202	1.6975202407957617
139	A3-1	4.19973	0.000231737	1.44836	1.21808	0.511437	23.5842	1.6283382584440331
140	A3-1	4.39968	0.000326872	2.04295	1.13384	0.624422	32.4399	1.5878949558236866
141	A3-1	4.59967	0.000450217	2.81386	1.04253	0.55448	42.9504	1.5263872403033556
142	A3-1	4.8	0.00060094	3.75588	0.967777	0.504447	55.5364	1.4786521401109727
143	A3-1	4.99998	0.000785117	4.90698	0.917381	0.520956	71.6445	1.4600528227137668
144	A3-1	5.20002	0.00100576	6.286	0.845735	0.481565	87.9962	1.3998759147311488
145	A3-1	5.40003	0.00126351	7.89694	0.790823	0.487856	107.346	1.3593366544509646
146	A3-1	5.60001	0.00155821	9.73881	0.742045	0.459056	128.818	1.3227283415530233
147	A3-1	5.80008	0.00189426	11.8391	0.695605	0.456742	152.043	1.2842445794021506
148	A3-1	6.00004	0.00226843	14.1777	0.652406	0.428423	176.656	1.2460131050875671
149	A3-1	6.20012	0.00266735	16.6709	0.60957	0.421371	200.555	1.2030244317943244
150	A3-1	6.40007	0.0031107	19.4419	0.580945	0.413369	230.095	1.183500583790679
151	A3-1	6.59995	0.00358222	22.3889	0.544934	0.403655	256.311	1.1448128313583963
152	A3-1	6.79992	0.00409005	25.5628	0.521156	0.387028	288.357	1.1280337052279095
153	A3-1	6.99986	0.00463048	28.9405	0.489544	0.381919	315.673	1.0907655361863133
154	A3-1	7.19991	0.00521088	32.568	0.46821	0.37705	349.469	1.0730440923605995
155	A3-1	7.39991	0.00582321	36.3951	0.443709	0.36958	380.38	1.045140692016233
156	A3-1	7.59989	0.00647649	40.4781	0.424606	0.360393	415.779	1.0271702476153772
157	A3-1	7.79984	0.00717442	44.8401	0.402918	0.352618	448.559	1.000352363174926
158	A3-1	7.99988	0.00790952	49.4345	0.386525	0.344497	486.565	0.9842620032568348
159	A3-1	8.19979	0.00869371	54.3357	0.36781	0.335893	521.628	0.9600097173681392
160	A3-1	8.39988	0.00952517	59.5323	0.352958	0.332796	561.823	0.9437280266342809
161	A3-1	8.59983	0.0104153	65.0956	0.337595	0.325768	601.572	0.9241361935368904
162	A3-1	8.79988	0.0113374	70.8587	0.322423	0.318315	639.951	0.9031368060661571
163	A3-1	8.99987	0.0123096	76.935	0.309834	0.313189	682.872	0.8875960226164944
164	A3-1	9.19977	0.013341	83.3813	0.296033	0.305573	722.83	0.8668970140786965
165	A3-1	9.39981	0.0144077	90.0481	0.28557	0.300229	769.406	0.8544389054294316
166	A3-1	9.60013	0.0155349	97.0931	0.273227	0.294745	810.661	0.8349316274791926
167	A3-1	9.80013	0.0167045	104.403	0.263595	0.289506	858.486	0.8222809689376742
168	A3-1	10.0002	0.0179387	112.117	0.253402	0.284874	904.355	0.8066171945378489
169	A3-1	10.2001	0.019241	120.256	0.243426	0.278989	950.45	0.7903555747738159
170	A3-1	10.2963	0.0200004	125.003	0.235821	0.273448	966.124	0.7728806508643793
171	A4-1	-0.999971	-1.68488e-06	-0.0105305	-5.07674	14.9248	-0.170165	1.6159251697450265
172	A4-1	-0.799991	-1.16258e-06	-0.00726612	-11.8729	11.2272	-0.219682	3.023374235492945
173	A4-1	-0.599966	-7.54808e-07	-0.00471755	-29.8459	-13.1789	-0.268892	5.699823001346038
174	A4-1	-0.399954	-4.98387e-07	-0.00311492	-61.2241	26.5662	-0.242789	7.794389583039051
175	A4-1	-0.200003	-2.43437e-07	-0.00152148	381.875	2.1384	0.369892	-24.311328443357784
176	A4-1	4.99964e-05	6.64735e-10	4.15459e-06	-606046000.0	17623.9	-0.400703	-9644.826565316913
177	A4-1	0.200035	2.5395e-07	0.00158719	-216.977	31.2656	-0.219279	-13.815548233040783
178	A4-1	0.399983	5.86486e-07	0.00366554	-30.4425	29.8868	-0.142072	-3.8758818618811963
179	A4-1	0.599977	1.04655e-06	0.00654094	-21.1562	12.0977	-0.264279	-4.040382574981577
180	A4-1	0.799992	1.63216e-06	0.010201	-26.96	-7.42379	-0.700322	-6.865228899127537
181	A4-1	0.999998	2.31973e-06	0.0144983	-8.61068	-1.50453	-0.397378	-2.740859273156163
182	A4-1	1.2	3.03171e-06	0.0189482	-10.0717	0.0393018	-0.728955	-3.8470936553340165
183	A4-1	1.4	3.79073e-06	0.0236921	-2.91661	4.54816	-0.307935	-1.2997370431494042
184	A4-1	1.60001	4.32525e-06	0.0270328	-1.11038	1.34183	-0.152874	-0.5655130064218283
185	A4-1	1.79999	4.50152e-06	0.0281345	-3.84046	-1.23688	-0.619075	-2.200412305176918
186	A4-1	1.99998	4.82308e-06	0.0301442	0.21801	-2.90001	0.0418367	0.13878855633919626
187	A4-1	2.20003	6.54012e-06	0.0408758	-3.23841	-0.135478	-0.926994	-2.2678308436776775
188	A4-1	2.39994	8.52574e-06	0.0532859	-1.88618	-2.05496	-0.767795	-1.4408971228786602
189	A4-1	2.59994	1.13439e-05	0.0708994	-0.533654	0.252912	-0.313123	-0.44164407597243416
190	A4-1	2.79992	1.53296e-05	0.09581	-0.0199355	0.0527843	-0.0170229	-0.01776735205093414
191	A4-1	2.99982	2.23875e-05	0.139922	0.470042	-0.357463	0.628011	0.44882934777947714
192	A4-1	3.19992	3.20192e-05	0.20012	1.065	0.338549	2.17085	1.0847741355186888
193	A4-1	3.39986	4.91629e-05	0.307268	1.31043	0.357856	4.35754	1.4181561373133553
194	A4-1	3.59983	7.39251e-05	0.462032	1.30955	0.759735	6.93306	1.5005584028811858
195	A4-1	3.79985	0.000110042	0.687763	1.36528	0.603888	11.3573	1.6513391967872653
196	A4-1	3.9998	0.000161267	1.00792	1.25041	0.632547	16.0459	1.5919815064687675
197	A4-1	4.19976	0.000227589	1.42243	1.2202	0.604141	23.2026	1.6311945051777592
198	A4-1	4.39979	0.000317307	1.98317	1.09782	0.539872	30.4911	1.5374930036255086
199	A4-1	4.59975	0.000431507	2.69692	1.03615	0.485129	40.9142	1.5170713258087003
200	A4-1	4.80015	0.000571727	3.57329	0.962978	0.509037	52.5763	1.4713695222050267
201	A4-1	5.00006	0.000735835	4.59897	0.925496	0.503726	67.7424	1.4729906913939428
202	A4-1	5.20004	0.000911029	5.69393	0.887478	0.499366	83.6425	1.4689766119358685
203	A4-1	5.40007	0.0011474	7.17125	0.837874	0.504894	103.282	1.440223113125327
204	A4-1	5.60005	0.00142862	8.92887	0.774099	0.489758	123.207	1.3798722570717235
205	A4-1	5.80015	0.00173051	10.8157	0.736204	0.481424	147.008	1.3592092975951628
206	A4-1	6.00008	0.00207643	12.9777	0.688326	0.464568	170.608	1.3146243170977907
207	A4-1	6.20011	0.00244958	15.3099	0.653047	0.45102	197.318	1.2888261843643656
208	A4-1	6.40007	0.00286156	17.8848	0.611175	0.439735	222.681	1.245085212023618
209	A4-1	6.60004	0.00330883	20.6802	0.579785	0.420402	251.894	1.2180443129176701
210	A4-1	6.80003	0.00378641	23.6651	0.545661	0.410517	279.506	1.18108945240037
211	A4-1	7.00003	0.00429787	26.8617	0.519673	0.403735	311.038	1.157923735281088
212	A4-1	7.19997	0.00484732	30.2957	0.490142	0.394705	340.318	1.123321131381681
213	A4-1	7.39996	0.0054307	33.9419	0.467296	0.382763	373.6	1.100704439056152
214	A4-1	7.59998	0.00603036	37.6897	0.445555	0.38042	406.244	1.0778647747262515
215	A4-1	7.79995	0.00666775	41.6734	0.427095	0.371704	441.902	1.0603934404200281
216	A4-1	7.99993	0.00736115	46.0072	0.406366	0.365068	476.079	1.0347923803230799
217	A4-1	8.19989	0.00809336	50.5835	0.389503	0.358368	514.254	1.0166437672363517
218	A4-1	8.4	0.00886718	55.4199	0.371077	0.348315	549.868	0.9921851176202052
219	A4-1	8.59991	0.00968543	60.5339	0.356246	0.342741	590.327	0.9752006726809276
220	A4-1	8.79994	0.0105522	65.9512	0.341153	0.336702	630.234	0.9556065697060857
221	A4-1	8.99999	0.0114529	71.5806	0.326611	0.329589	669.759	0.9356711175933144
222	A4-1	9.19994	0.0124007	77.5044	0.313799	0.322763	712.218	0.9189387957328874
223	A4-1	9.39995	0.0133983	83.7394	0.300405	0.31629	752.685	0.8988421221073949
224	A4-1	9.60019	0.0144457	90.2856	0.289719	0.311604	799.33	0.8853349814366854
225	A4-1	9.80017	0.0155513	97.1956	0.278203	0.307198	843.513	0.867851013831902
226	A4-1	10.0001	0.0166953	104.346	0.267248	0.299	887.653	0.8506823452743756
227	A4-1	10.2001	0.0178911	111.819	0.257272	0.295226	934.038	0.8353124245432351
228	A4-1	10.4001	0.0191258	119.536	0.247062	0.288907	977.671	0.8178883348949271
229	A4-1	10.5252	0.0200002	125.001	0.239766	0.284039	1004.11	0.80328157374741
230	B1-1	-0.99996	-4.1524e-07	-0.00259525	4.34353	31.1082	0.0358802	-1.382533474617089
231	B1-1	-0.799986	-2.29858e-07	-0.00143661	-146.063	86.591	-0.534332	37.19394964534564
232	B1-1	-0.599958	-1.42931e-07	-0.000893319	-4.14199	-6.15976	-0.00706621	0.7910063482361844
233	B1-1	-0.399949	-7.89109e-08	-0.000493193	-347.634	96.3875	-0.21827	44.256508101290976
234	B1-1	-0.19999	-5.20078e-09	-3.25049e-05	11008.4	-3608.51	0.227787	-700.7774212503344
235	B1-1	5.51701e-05	2.47915e-08	0.000154947	8042270.0	1108.65	0.218834	141.23151787385365
236	B1-1	0.200049	5.32211e-08	0.000332632	-710.92	72.395	-0.150581	-45.269547127155526
237	B1-1	0.399992	9.12611e-08	0.000570382	97.7304	3.23776	0.0709736	12.44316966524189
238	B1-1	0.599966	1.04198e-07	0.000651237	198.017	-3.3668	0.246274	37.816340287790766
239	B1-1	0.799977	1.57949e-07	0.000987181	108.928	24.5306	0.27382	27.737567882688182
240	B1-1	0.99998	2.17534e-07	0.00135959	34.3815	13.9573	0.14879	10.943740392324157
241	B1-1	1.19999	2.8944e-07	0.001809	47.8309	2.59881	0.330503	18.269928137092315
242	B1-1	1.39999	3.86044e-07	0.00241277	40.0432	-46.726	0.430547	17.84451066616379
243	B1-1	1.6	4.92305e-07	0.00307691	-35.1291	14.9433	-0.550492	-17.891066037030658
244	B1-1	1.79997	6.72348e-07	0.00420217	-7.70219	10.8905	-0.18544	-4.412958066903529
245	B1-1	1.99996	8.64301e-07	0.00540188	-21.5058	-12.1929	-0.739556	-13.69071508437803
246	B1-1	2.19987	1.2214e-06	0.00763375	6.5086	20.6408	0.347915	4.557589651219912
247	B1-1	2.3999	1.95409e-06	0.0122131	-3.47622	-3.97765	-0.324321	-2.6555174361955607
248	B1-1	2.59986	3.29483e-06	0.0205927	0.563101	3.86365	0.095962	0.46600008740961607
249	B1-1	2.79976	6.4185e-06	0.0401156	0.436933	-2.7708	0.156207	0.3893921566672317
250	B1-1	2.99969	1.26005e-05	0.0787531	1.04594	0.470231	0.786502	0.9986933847683457
251	B1-1	3.19975	2.41262e-05	0.150789	1.1472	0.588508	1.76188	1.1684406687490465
252	B1-1	3.39971	4.21157e-05	0.263223	1.3165	0.748617	3.75004	1.4246627384385104
253	B1-1	3.59968	6.90048e-05	0.43128	1.29069	0.545499	6.37817	1.4788930625115935
254	B1-1	3.79971	0.000109098	0.681863	1.23743	0.413344	10.2051	1.4966496202316302
255	B1-1	3.99969	0.000165167	1.03229	1.10328	0.418212	14.5	1.4046440438248944
256	B1-1	4.19974	0.000241408	1.5088	1.05818	0.546676	21.3433	1.4145877518557795
257	B1-1	4.39969	0.000342914	2.14321	0.941406	0.42901	28.2563	1.3184102351146179
258	B1-1	4.59965	0.000466759	2.91724	0.882938	0.478868	37.7119	1.2927253157093692
259	B1-1	4.8	0.000630955	3.94347	0.822982	0.466845	49.5861	1.2574230309854013
260	B1-1	4.99999	0.000828682	5.17926	0.761054	0.437942	62.734	1.2112541173835645
261	B1-1	5.2	0.00106134	6.63338	0.720134	0.409657	79.0681	1.1919730212953277
262	B1-1	5.40001	0.00133209	8.32556	0.661654	0.400907	94.6867	1.1373012746289741
263	B1-1	5.59995	0.00163466	10.2166	0.62369	0.379357	113.582	1.111739717714308
264	B1-1	5.80002	0.00197524	12.3453	0.582937	0.38744	132.862	1.0762152398078622
265	B1-1	5.99997	0.00234565	14.6603	0.549618	0.368162	153.888	1.049692025401936
266	B1-1	6.19995	0.00274161	17.1351	0.521244	0.361564	176.265	1.0286779767844947
267	B1-1	6.39996	0.00318959	19.9349	0.491661	0.351861	199.668	1.001600208679251
268	B1-1	6.59995	0.00367632	22.977	0.4649	0.341754	224.411	0.9766766766766766
269	B1-1	6.79991	0.00420857	26.3036	0.440563	0.333093	250.828	0.9535881020088505
270	B1-1	6.99992	0.00479152	29.947	0.418565	0.332094	279.292	0.9326209637025411
271	B1-1	7.19988	0.00542483	33.9052	0.398594	0.321678	309.722	0.9134940953010157
272	B1-1	7.39989	0.00610972	38.1857	0.37923	0.312963	341.098	0.8932610898844333
273	B1-1	7.59993	0.00686254	42.8909	0.360763	0.308702	374.323	0.8727329107106634
274	B1-1	7.79989	0.00767781	47.9863	0.344752	0.304337	410.736	0.8559443007691778
275	B1-1	7.99985	0.00855809	53.4881	0.329135	0.29618	448.293	0.8381172634660793
276	B1-1	8.19976	0.0095067	59.4169	0.314015	0.287366	486.98	0.8195984644099574
277	B1-1	8.39983	0.0105399	65.8744	0.301248	0.283233	530.594	0.8054631237627973
278	B1-1	8.59982	0.0116408	72.755	0.286882	0.278102	571.355	0.7853137241426706
279	B1-1	8.79988	0.0128134	80.0838	0.273958	0.270645	614.547	0.7673799195342879
280	B1-1	8.99988	0.0140683	87.9269	0.263013	0.266625	662.499	0.753465662954113
281	B1-1	9.19984	0.015405	96.2812	0.252018	0.26004	710.566	0.738011158980154
282	B1-1	9.39988	0.0168338	105.211	0.241664	0.254778	760.758	0.723078385339936
283	B1-1	9.60016	0.0183522	114.701	0.231794	0.250875	812.453	0.7083225080862416
284	B1-1	9.80013	0.0199652	124.782	0.221748	0.244406	863.167	0.6917399945504961
285	B2-1	-0.999985	-7.98562e-08	-0.000499101	-313.948	95.0578	-0.498758	99.93127643503018
286	B2-1	-0.799976	-1.29247e-08	-8.07794e-05	-2737.71	297.926	-0.563138	697.1307041151582
287	B2-1	-0.599949	1.32911e-08	8.30694e-05	-3632.45	142.904	-0.576242	-693.6874468817639
288	B2-1	-0.399938	2.61964e-08	0.000163727	-1456.85	185.517	-0.303653	-185.46299632925542
289	B2-1	-0.199992	3.12625e-08	0.000195391	294.698	276.239	0.0366559	18.760280667993918
290	B2-1	6.5136e-05	3.74981e-08	0.000234363	-7655770.0	-485.872	-0.372006	-158.73068701117498
291	B2-1	0.200053	3.24235e-08	0.000202647	-6928.4	-724.688	-0.894063	-441.19231964943964
292	B2-1	0.400002	4.49239e-08	0.000280774	-1077.04	-716.596	-0.385036	-137.13378019332274
293	B2-1	0.599997	4.56719e-08	0.000285449	-328.437	-404.91	-0.179053	-62.72679182621063
294	B2-1	0.800009	5.55522e-08	0.000347201	-580.686	-64.5488	-0.513414	-147.87226995313955
295	B2-1	1.00001	7.25391e-08	0.000453369	-77.8817	-115.732	-0.112394	-24.79084366156486
296	B2-1	1.19999	6.94873e-08	0.000434296	-244.521	-306.054	-0.40563	-93.3994326450163
297	B2-1	1.4	1.1093e-07	0.000693313	-125.377	-257.935	-0.387368	-55.872023169910264
298	B2-1	1.6	1.79202e-07	0.00112001	-150.381	-87.8154	-0.857801	-76.58869117240025
299	B2-1	1.79997	3.14992e-07	0.0019687	-26.076	-156.997	-0.294128	-14.940214354650276
300	B2-1	1.99997	5.32653e-07	0.00332908	-15.7669	17.2187	-0.334153	-10.03739771949007
301	B2-1	2.19995	9.93883e-07	0.00621177	-1.16224	-6.84648	-0.0505561	-0.8138759162042379
302	B2-1	2.39994	1.61462e-06	0.0100914	-4.57956	-11.2568	-0.353041	-3.498434310402917
303	B2-1	2.59993	3.10616e-06	0.0194135	-0.28817	-8.52184	-0.0462982	-0.23848455971360133
304	B2-1	2.79988	6.55403e-06	0.0409627	0.776378	-1.2141	0.283434	0.6919319283152723
305	B2-1	2.99979	1.08338e-05	0.0677113	1.71686	-1.40507	1.11003	1.6393570940153268
306	B2-1	3.19985	2.98146e-05	0.186341	1.07137	0.602694	2.03343	1.0912413263854976
307	B2-1	3.39979	3.78456e-05	0.236535	1.3568	0.948497	3.47306	1.468307015875029
308	B2-1	3.59977	6.32934e-05	0.395584	1.38481	0.620072	6.27702	1.5867729736288627
309	B2-1	3.79979	0.000100236	0.626475	1.33124	0.688314	10.0872	1.6101520411828083
310	B2-1	3.99989	0.000153279	0.957994	1.16486	0.571436	14.208	1.4830990590755264
311	B2-1	4.1998	0.000221187	1.38242	1.09719	0.541207	20.2768	1.4667611869041246
312	B2-1	4.39975	0.000314738	1.96711	0.982126	0.494471	27.0567	1.375454346732008
313	B2-1	4.59964	0.000430144	2.6884	0.926984	0.48445	36.4871	1.3572050290135396
314	B2-1	4.79998	0.000578335	3.61459	0.838664	0.439668	46.3166	1.2813790775717302
315	B2-1	4.99992	0.000759596	4.74747	0.785399	0.44904	59.3426	1.2499836755155904
316	B2-1	5.19989	0.000978694	6.11684	0.722225	0.412798	73.1212	1.1954080865283383
317	B2-1	5.39994	0.00123718	7.73237	0.681396	0.428944	90.5631	1.171220466687445
318	B2-1	5.59995	0.00153492	9.59325	0.626004	0.395374	107.048	1.1158679279701875
319	B2-1	5.80002	0.00186678	11.6674	0.592252	0.390513	127.573	1.0934141282547953
320	B2-1	6.0	0.00222495	13.9059	0.553584	0.37427	147.023	1.0572706549018762
321	B2-1	6.20006	0.00262406	16.4004	0.52359	0.357664	169.469	1.0333223579912683
322	B2-1	6.40003	0.00305476	19.0922	0.490684	0.355921	190.85	0.9996228826431738
323	B2-1	6.59995	0.00352505	22.0316	0.46724	0.337825	216.26	0.9815900797036983
324	B2-1	6.79994	0.00404231	25.2644	0.440986	0.336136	241.151	0.9545091116353447
325	B2-1	6.9999	0.00459875	28.7422	0.42007	0.328459	269.019	0.9359721941952948
326	B2-1	7.19989	0.0052138	32.5862	0.396486	0.318319	296.1	0.9086668589771131
327	B2-1	7.39987	0.00587935	36.7459	0.379128	0.312639	328.148	0.8930193572616266
328	B2-1	7.59989	0.00660309	41.2693	0.359944	0.306447	359.352	0.8707489586690347
329	B2-1	7.79991	0.00738714	46.1696	0.343905	0.300626	394.216	0.8538432215137233
330	B2-1	7.99989	0.00823352	51.4595	0.32715	0.293162	428.693	0.8330687239479591
331	B2-1	8.19975	0.0091502	57.1887	0.313007	0.290311	467.214	0.8169690865503151
332	B2-1	8.39983	0.0101394	63.3713	0.299306	0.282368	507.14	0.8002676290371193
333	B2-1	8.59975	0.0111892	69.9325	0.28515	0.27667	545.869	0.7805655453472992
334	B2-1	8.79974	0.0123183	76.9894	0.274063	0.269677	591.02	0.7676641199957397
335	B2-1	8.99977	0.0135354	84.5962	0.260715	0.26228	631.829	0.7468763372350058
336	B2-1	9.19967	0.0148259	92.6619	0.251712	0.260561	683.009	0.7370979874144605
337	B2-1	9.39973	0.0162128	101.33	0.240422	0.254138	728.915	0.7193476759103918
338	B2-1	9.60009	0.017687	110.544	0.231217	0.251165	781.05	0.706551237516283
339	B2-1	9.80007	0.0192551	120.344	0.221257	0.243928	830.621	0.6902055773449445
340	B2-1	9.86325	0.0200005	125.003	0.215622	0.239485	846.222	0.6769613529275297
341	B3-1	-0.999975	-3.88742e-07	-0.00242964	9.83344	-2.89311	0.0760477	-3.129998682932451
342	B3-1	-0.799994	-5.89736e-07	-0.00368585	-56.7325	3.84407	-0.532484	14.446708357637993
343	B3-1	-0.599972	-3.43103e-07	-0.00214439	-109.526	-3.19677	-0.448542	20.916997374544742
344	B3-1	-0.399959	-1.63146e-07	-0.00101966	-275.47	112.288	-0.357599	35.07041562873899
345	B3-1	-0.200008	-5.28101e-08	-0.000330063	1275.42	-170.113	0.268008	-81.19904381890731
346	B3-1	5.5027e-05	1.92983e-08	0.000120614	-15233500.0	-240.206	-0.32183	-266.8264048949542
347	B3-1	0.200039	7.58241e-08	0.000473901	-1321.8	176.658	-0.398856	-84.16441408648642
348	B3-1	0.399969	1.5694e-07	0.000980875	-77.4652	-20.3577	-0.0967379	-9.862408563782337
349	B3-1	0.599966	3.20885e-07	0.00200553	-88.9434	15.3596	-0.340659	-16.98598375491765
350	B3-1	0.799979	5.02914e-07	0.00314321	-96.8471	-10.3308	-0.775156	-24.661285755644705
351	B3-1	0.99998	8.12459e-07	0.00507787	-27.1998	-20.1966	-0.439631	-8.657783677014182
352	B3-1	1.19999	1.42936e-06	0.0089335	-11.0828	-5.1656	-0.378179	-4.2332680360441035
353	B3-1	1.39999	1.35032e-06	0.0084395	13.6488	6.65215	0.513318	6.082327152082469
354	B3-1	1.59999	1.49301e-06	0.00933131	1.11726	7.96335	0.0530962	0.5690112106445933
355	B3-1	1.79997	8.72071e-07	0.00545044	2.67676	-11.8823	0.0835904	1.5336449901292373
356	B3-1	1.99996	1.13484e-06	0.00709275	-6.61296	-13.9442	-0.298594	-4.209848084311445
357	B3-1	2.19997	1.71783e-06	0.0107364	-5.09538	1.41902	-0.383093	-3.568169963861257
358	B3-1	2.39993	2.28181e-06	0.0142613	-3.28319	-5.65241	-0.357688	-2.5081023469108708
359	B3-1	2.59994	3.92092e-06	0.0245057	0.249261	3.30408	0.0505517	0.20628547644017514
360	B3-1	2.79988	7.03439e-06	0.0439649	0.875506	-2.37154	0.343048	0.7802769936926958
361	B3-1	2.99982	1.27111e-05	0.0794444	1.3599	-0.218378	1.03161	1.298530796380865
362	B3-1	3.19986	2.31848e-05	0.144905	1.42187	1.09462	2.09857	1.448238501086919
363	B3-1	3.39982	4.10133e-05	0.256333	1.26731	0.559634	3.51555	1.371477726238916
364	B3-1	3.59976	6.26304e-05	0.39144	1.28007	0.475147	5.74146	1.4667535254445125
365	B3-1	3.79976	9.87471e-05	0.617169	1.16028	0.444001	8.66109	1.4033579133106167
366	B3-1	3.99973	0.000148572	0.928575	1.17893	0.435898	13.9375	1.5009557655547479
367	B3-1	4.19974	0.000215984	1.3499	1.02255	0.503687	18.4526	1.3669605155937476
368	B3-1	4.39969	0.000302414	1.89009	0.968227	0.479456	25.629	1.3559671761662142
369	B3-1	4.59969	0.000412815	2.58009	0.88927	0.463089	33.5929	1.302004968818917
370	B3-1	4.80004	0.000554505	3.46566	0.838121	0.418928	44.38	1.2805641638244951
371	B3-1	4.99995	0.000726148	4.53843	0.775005	0.428969	55.979	1.2334441646119914
372	B3-1	5.19994	0.000933879	5.83674	0.725731	0.427958	70.1124	1.2012253415433958
373	B3-1	5.39997	0.00117649	7.35306	0.688032	0.415505	86.9597	1.182632808653812
374	B3-1	5.59997	0.00146298	9.14363	0.636967	0.394773	103.818	1.1354133970862776
375	B3-1	5.80006	0.00177493	11.0933	0.596674	0.397299	122.203	1.1015928533439103
376	B3-1	5.99999	0.00212843	13.3027	0.56726	0.377859	144.119	1.083381569155134
377	B3-1	6.20002	0.00250196	15.6372	0.536274	0.373039	165.497	1.0583544368557032
378	B3-1	6.40005	0.0029251	18.2819	0.504934	0.358103	188.057	1.0286512889798105
379	B3-1	6.59999	0.00337315	21.0822	0.479292	0.343471	212.28	1.006915786777471
380	B3-1	6.80002	0.00385213	24.0758	0.456247	0.344646	237.761	0.9875518155159952
381	B3-1	6.99999	0.0043882	27.4263	0.431917	0.337131	263.945	0.962379176192195
382	B3-1	7.20001	0.00495244	30.9528	0.413028	0.329521	292.996	0.9465896461709441
383	B3-1	7.39997	0.00558612	34.9132	0.393439	0.323939	323.555	0.9267411752574957
384	B3-1	7.59992	0.00626446	39.1529	0.375034	0.316073	355.217	0.9072559120780325
385	B3-1	7.79995	0.00699871	43.7419	0.358173	0.31133	388.985	0.8892732140121943
386	B3-1	7.9999	0.00778844	48.6777	0.34262	0.304441	424.696	0.8724652150779516
387	B3-1	8.19986	0.00864116	54.0072	0.326919	0.299672	460.839	0.8532917833177798
388	B3-1	8.39989	0.00956277	59.7673	0.312833	0.292538	499.92	0.836444008680332
389	B3-1	8.59993	0.0105542	65.9638	0.301077	0.291063	543.661	0.8241808385811611
390	B3-1	8.79992	0.0116143	72.5894	0.287001	0.280596	583.56	0.8039190295001749
391	B3-1	8.99992	0.012753	79.7062	0.275029	0.277678	627.999	0.7878922844145124
392	B3-1	9.19985	0.0139598	87.2488	0.264106	0.271823	674.79	0.7734089179450032
393	B3-1	9.3999	0.0152508	95.3175	0.253804	0.268671	723.844	0.7594030477089727
394	B3-1	9.60016	0.0166242	103.901	0.243593	0.263135	773.418	0.7443797461044649
395	B3-1	9.80015	0.0180874	113.046	0.234013	0.259298	825.237	0.7300010615147815
396	B3-1	10.0002	0.01965	122.813	0.225084	0.252927	879.925	0.7164754545528568
397	B4-1	-0.999972	-9.12292e-07	-0.00570182	12.5753	-25.567	0.228228	-4.002721937907546
398	B4-1	-0.799992	-6.77062e-07	-0.00423164	2.75646	-44.7273	0.0297027	-0.7019193504173322
399	B4-1	-0.599978	-4.22068e-07	-0.00263793	-53.7065	-46.4707	-0.270567	10.256792257565591
400	B4-1	-0.399965	-2.09876e-07	-0.00131172	-217.419	-85.4947	-0.363088	27.680297624493033
401	B4-1	-0.200017	-7.77552e-08	-0.00048597	1334.68	-316.133	0.412954	-84.97520423071383
402	B4-1	4.41313e-05	1.0796e-08	6.7475e-05	26173400.0	-1367.16	0.248084	367.6680251945165
403	B4-1	0.200034	8.75793e-08	0.000547371	-465.301	-48.4491	-0.16217	-29.62707194937255
404	B4-1	0.399968	1.95467e-07	0.00122167	-338.514	-155.829	-0.526509	-43.09748131655848
405	B4-1	0.599964	3.78136e-07	0.00236335	81.7219	-34.9718	0.368843	15.606786976114412
406	B4-1	0.799974	6.183e-07	0.00386438	-47.0142	-38.8561	-0.462631	-11.971674628271547
407	B4-1	0.999976	9.94093e-07	0.00621308	-1.76258	-7.93223	-0.0348574	-0.5610325313693048
408	B4-1	1.19999	1.38279e-06	0.00864244	5.72126	-7.82041	0.188867	2.185343490958572
409	B4-1	1.39999	1.75941e-06	0.0109963	6.12136	-1.1049	0.299965	2.7278721024344548
410	B4-1	1.59999	2.41005e-06	0.0150628	0.966638	-10.1309	0.0741545	0.49230222800541734
411	B4-1	1.79997	3.04766e-06	0.0190479	-1.2437	-2.42247	-0.13573	-0.7125719895631539
412	B4-1	1.99996	3.81104e-06	0.023819	1.02228	-0.843286	0.155011	0.6507871866996935
413	B4-1	2.19989	4.57744e-06	0.028609	3.40037	-1.54937	0.681208	2.381096857632214
414	B4-1	2.39985	5.76483e-06	0.0360302	1.49357	1.14473	0.411081	1.1409345493502672
415	B4-1	2.59985	7.98594e-06	0.0499121	1.03534	-3.1234	0.427651	0.8568082689367909
416	B4-1	2.79981	8.97283e-06	0.0560802	1.72501	-0.325498	0.862145	1.5373429481349925
417	B4-1	2.99979	1.42535e-05	0.0890844	1.31461	-0.147506	1.11825	1.255270283012514
418	B4-1	3.19987	2.53829e-05	0.158643	1.36772	0.764384	2.21004	1.393090145799058
419	B4-1	3.39973	3.74506e-05	0.234066	1.35494	0.578214	3.43205	1.4662744695940462
420	B4-1	3.59975	6.0282e-05	0.376762	1.33282	0.455694	5.75391	1.527200195348788
421	B4-1	3.79976	8.90941e-05	0.556838	1.46673	0.516837	9.87838	1.7740132677726734
422	B4-1	3.9997	0.00013125	0.820312	1.36751	0.584246	14.282	1.7410448707321116
423	B4-1	4.19971	0.000189132	1.18207	1.24467	0.528336	19.6683	1.663886233471791
424	B4-1	4.39968	0.000265684	1.66053	1.10324	0.447487	25.6558	1.545036825591829
425	B4-1	4.5997	0.000362794	2.26746	0.999057	0.488038	33.1673	1.4627512723487954
426	B4-1	4.8	0.000485785	3.03616	0.941293	0.482716	43.6657	1.4381883695193929
427	B4-1	4.99997	0.000637309	3.98318	0.893352	0.454711	56.6331	1.4218061950501861
428	B4-1	5.19992	0.000821337	5.13336	0.828256	0.48394	70.3741	1.3709169043277698
429	B4-1	5.39994	0.00103841	6.49006	0.777313	0.463258	86.7129	1.3360878019617695
430	B4-1	5.59989	0.00129246	8.07787	0.722608	0.446034	104.047	1.2880499438589628
431	B4-1	5.79995	0.00158195	9.88719	0.683435	0.427659	124.751	1.2617437310297466
432	B4-1	5.99994	0.00190938	11.9336	0.640694	0.410011	146.023	1.2236290809143928
433	B4-1	6.19999	0.0022556	14.0975	0.606969	0.41236	168.869	1.1978648696577407
434	B4-1	6.40001	0.00264767	16.5479	0.574286	0.408246	193.599	1.1699309277914418
435	B4-1	6.60001	0.00307814	19.2384	0.542765	0.392435	219.369	1.1402663423153694
436	B4-1	6.79995	0.00354351	22.1469	0.512373	0.38258	245.615	1.1090265454758907
437	B4-1	6.99991	0.00405462	25.3414	0.484259	0.376056	273.433	1.0789972140450015
438	B4-1	7.19991	0.00458864	28.679	0.46046	0.367781	302.645	1.0552843544056627
439	B4-1	7.39995	0.00517388	32.3367	0.440949	0.362724	335.864	1.0386464914477975
440	B4-1	7.59995	0.0058164	36.3525	0.416307	0.35101	366.108	1.0071054260367238
441	B4-1	7.79995	0.00650986	40.6866	0.397117	0.344985	401.155	0.985963437593704
442	B4-1	7.99994	0.00726454	45.4034	0.377994	0.335583	437.028	0.9625446552460829
443	B4-1	8.19983	0.00807845	50.4903	0.360699	0.329346	475.344	0.9414560816632106
444	B4-1	8.39997	0.00895854	55.9909	0.343646	0.320672	514.466	0.918838596986296
445	B4-1	8.59986	0.00990783	61.9239	0.328223	0.314122	556.376	0.8984834611515101
446	B4-1	8.79996	0.0109427	68.3919	0.314438	0.308869	602.379	0.8807753549762471
447	B4-1	8.99998	0.0120401	75.2506	0.299013	0.301921	644.603	0.8566084522914101
448	B4-1	9.19985	0.0131851	82.4069	0.28657	0.296065	691.552	0.8391918637881052
449	B4-1	9.39987	0.0143966	89.9788	0.275458	0.288798	741.597	0.8241908093906563
450	B4-1	9.60015	0.0156902	98.0637	0.264947	0.284959	793.956	0.8096329222739913
451	B4-1	9.80017	0.0170691	106.682	0.254465	0.279565	846.843	0.7938012035769858
452	B4-1	10.0002	0.0185327	115.829	0.244867	0.273991	902.835	0.7794550587503994
453	B4-1	10.1864	0.0200007	125.004	0.234796	0.268169	951.672	0.7613132379763847
454	B5-1	-0.999956	-2.15427e-05	-0.134642	-0.286537	-0.616818	-0.122798	0.0912033392255017
455	B5-1	-0.799978	-4.39601e-05	-0.274751	-0.33025	-0.0337273	-0.231052	0.08409505333920532
456	B5-1	-0.599948	-1.54881e-06	-0.00968006	3.41106	-12.5402	0.0630567	-0.6514081524288071
457	B5-1	-0.399947	-5.03193e-07	-0.00314496	-27.634	-26.1019	-0.11064	3.518009768009768
458	B5-1	-0.200002	-1.78426e-07	-0.00111516	713.548	73.7502	0.506577	-45.42639621220273
459	B5-1	5.69105e-05	6.34205e-10	3.96378e-06	355252000.0	-6356.14	0.255087	6435.447981472231
460	B5-1	0.200049	5.59389e-06	0.0349618	0.45304	-3.07293	0.010086	0.02884862907516203
461	B5-1	0.399989	6.60068e-06	0.0412542	-0.73287	-0.671535	-0.0384941	-0.09330952969637032
462	B5-1	0.599984	2.05751e-06	0.0128594	-24.2041	-0.0628652	-0.594429	-4.622525156694714
463	B5-1	0.799994	5.00709e-06	0.0312943	-5.55259	-2.38647	-0.442485	-1.413947587899394
464	B5-1	1.00002	4.37915e-06	0.0273697	1.64592	3.32948	0.143397	0.5239260934537098
465	B5-1	1.2	3.88906e-06	0.0243066	-0.141714	-3.16968	-0.0131574	-0.054130976771741
466	B5-1	1.4	4.17897e-06	0.0261186	0.643536	0.262356	0.0749032	0.2867810678979731
467	B5-1	1.6	5.36107e-06	0.0335067	-1.30945	-2.31629	-0.223455	-0.6668964714519782
468	B5-1	1.79998	7.02454e-06	0.0439034	-0.768197	1.38066	-0.193236	-0.44013903251228836
469	B5-1	1.99998	8.54262e-06	0.0533914	0.780682	-1.03674	0.265351	0.4969920249328544
470	B5-1	2.20001	1.12966e-05	0.0706038	1.72083	-0.0916531	0.850828	1.2050739478611634
471	B5-1	2.4	1.42892e-05	0.0893075	0.310537	0.211381	0.211867	0.23723315511015314
472	B5-1	2.59998	1.62363e-05	0.101477	0.689181	-0.125745	0.578789	0.5703647131862393
473	B5-1	2.79991	2.31928e-05	0.144955	0.127311	-0.632494	0.164472	0.11346417853816701
474	B5-1	2.9999	2.98942e-05	0.186839	0.788685	-0.237052	1.40711	0.7531136432971703
475	B5-1	3.19993	3.85957e-05	0.241223	0.924343	-0.255208	2.27113	0.941506406934662
476	B5-1	3.39985	5.22408e-05	0.326505	0.877075	0.10322	3.09911	0.9491768885621965
477	B5-1	3.5998	7.57109e-05	0.473193	1.13022	0.366164	6.12818	1.2950698763506647
478	B5-1	3.79979	0.000100518	0.628238	1.22698	0.22031	9.32336	1.4840490387400953
479	B5-1	3.99978	0.000144243	0.901519	1.10864	0.247453	12.7249	1.4114954870612821
480	B5-1	4.19978	0.000202536	1.26585	1.06398	0.52343	18.005	1.422364419164988
481	B5-1	4.39973	0.000274653	1.71658	1.01914	0.512307	24.5004	1.4272798238357665
482	B5-1	4.59973	0.000361442	2.25901	0.962484	0.481658	31.8342	1.40921022925972
