Repository: owen-melville/bsubpc-oled-data

# bsubpc-oled-data
<h1> Data and Code for: Studying the Influence of Axial Substituent on Hyperfluorescence in Organic Light-Emitting Diodes Using Boron Subphthalocyanines as Fluorescent Emitters </h1>

All Programs and Data collected by Owen Alfred Melville, PhD as a part of his postdoctoral fellowship with Professor Timothy Bender at the University of Toronto.

<h2>Folder Breakdown:</h2>
- <b> Raw OLED Data: </b> Raw data collected from the OLEDs during characterization. This includes optoelectronic data as a function of Voltage and full spectra has a function of wavelength.

- <b> IC6 Evaporation Logs: </b> Raw data collected during the deposition of the OLEDs from the IC6 which controls the deposition of the thin films.
  
- <b> Offline Spreadsheets: </b> Summary deposition and electro-optical data for each device, labelling for each device index (eg OLED-001 corresponds to what materials).
  
- <b> Python: </b> Python programs and corresponding batch files used to analyze the raw data.
  
- <b> Output Data: </b> Contains analytical outputs for each deposition run and device. This includes a large number of graphs and visualizations.


<i>For any questions on the Python programs or data herein, please contact Owen Melville (owen.melville@utoronto.ca) </i>

<h1>Output Data Readme</h1>

This folder contains all the results of the automated analysis in the <b>Python</b> folder. There are two sorts of folders: Deposition output folders and OLED output folders. Deposition output folders contain the results of analysis of the deposition runs (from the IC6) and end in the suffix <b>-L#</b> where # ranges between 1 and 6 representing the different layers in a single OLED. OLED output folders contain the analytical results of the optoelectronic data in the <b>Raw OLED Data</b> folder and do not contain this suffix (eg OLED-033). 

<h2>1. Deposition Output Folders</h2>

<b>Deposition Graphs:</b>

These graphs show the input power, deposition rate, and total thickness as a function of time. The shutter was open only between two zeroes in the thickness data, which can be seen below as between 500s and 700s, approximately. This is how the thickness of the layer is calculated. 
<b> Composition Graphs: </b>

These graphs show the distribution of composition (by rate) within different thickness bins in each emissive layer. You will only see these in devices with a Host and one or more Dopant (typically <b>-L3</b>)
<b> Condensed Data: </b> 

This takes the IC6 readings, which contains excessive information, and parses it into a smaller set of more useful data. 

<h2>2. OLED Output Folders</h2>

<b>Visual Chart:</b>

This chart summarizes the performance of each pixel. Pixels that were short circuited or open circuit or were untestable (often A5 due to the testing setup) are greyed out. The color displayed is an approximation of the color of the device by converting the spectra into RGB, but it is not a true representation of the color. 
<b>Average Spectra:</b>

This graph shows the shape of the emission at a specified luminance, averaged across pixels. The blurring of the line represents pixel-to-pixel variation.
<b> Energy Diagram: </b>

This diagram shows the energy levels of the materials in the device.
<b> CIE Plot: </b>

This plot shows the CIE coordinates of the pixels. The color rendered is not exactly accurate. 
<b> Raw Data Folder </b>:

This folder actually contains condensed or calculated output data that was saved for convenience. 

<b> Parameter Graphs Folder </b>:

This folder contains many graphs that correlate one parameter (eg Voltage) against another (eg Luminant Intensity). Sometimes the data shows dots, which is the set of points, other times it shows a blurred line, which is to simplify the depiction of the data while still showing the variation.
<b> Deconvolution Folder/ Sample Deconvoluted Spectra </b>

This spectra shows how well the program was able to break apart the composite emission into its 2 components visually.
<b> Deconvolution Folder/ Deconvolution Error </b>

This graph shows the R^2 accuracy of the spectral deconvolution as a function of voltage.
<b> Deconvolution Folder/ Deconvolution Graph </b>

This graph shows how the two contributions (eg flurorescent dopant and TADF assistant) vary as a function of voltage. 
<b> Deconvolution Folder/ Hyperfluorescence Graph </b>

This graph compares the set of OLEDs with FD-only, TD-only, and TD+FD to visualize the role of the TD in boosting the emission of the FD (Hyperfluorescence).
<b> Deconvolution Folder / FD Tradeoff </b>

Often, color purity and current efficiency come at each other's expense within a set of OLED pixels. This graph attempts to visualize that. 
<b> Correlations Folder </b>

File: Output Data/OLED-022/Raw Data/OLED-022_condensed_oled_data.csv
	Pixel	Max Current (A)	Max Luminance (cd/m2)	Status	Turnon Voltage (V)	EQE(%)_max	EQE(%)_avg	CE(cd/A)_max	CE(cd/A)_avg	PE(lm/W)_max	PE(lm/W)_avg	V (V) @ 100 cd/m2	EQE(%) @ 100 cd/m2	CE(cd/A) @ 100 cd/m2	PE(lm/W) @ 100 cd/m2	λmax (nm) @ 100 cd/m2	FWHM (nm) @ 100 cd/m2	CIE-x @ 100 cd/m2	CIE-y @ 100 cd/m2	Hex Color @ 100 cd/m2	V (V) @ 250 cd/m2	EQE(%) @ 250 cd/m2	CE(cd/A) @ 250 cd/m2	PE(lm/W) @ 250 cd/m2	λmax (nm) @ 250 cd/m2	FWHM (nm) @ 250 cd/m2	CIE-x @ 250 cd/m2	CIE-y @ 250 cd/m2	Hex Color @ 250 cd/m2
0	A1-1	0.0200005	393.51	Working	3.6	0.15107	0.12880383846153845	0.3294771044066206	0.300956875584432	0.20271	0.1597965	5.79994	0.134467	0.32732557190209494	0.177299	577.5	29.0	0.5079894554770813	0.4223096927164694	#ffc000	7.39985	0.14816	0.3254737724606336	0.138179	577.5	29.5	0.4848110012968304	0.4017250286093499	#ffb203
1	A2-1	0.0200004	8.12	Short Circuit	-	-	-	-	-	-	-	-	-	-	-	-	-	-	-	-	-	-	-	-	-	-	-	-	-
2	A3-1	0.0200005	380.24	Working	3.6	0.13997	0.1104606925925926	0.3236257607645205	0.2698791017876986	0.171041	0.13890636296296296	5.99988	0.108495	0.27087956168147315	0.141836	577.5	28.0	0.507845384678019	0.42797317160875004	#ffc900	7.7998	0.131974	0.3011109880781014	0.121281	577.5	30.0	0.4880924168965517	0.4073638946893794	#ffb800
3	A4-1	0.0200007	443.44	Working	3.6	0.165719	0.14161446206896552	0.4107967907404972	0.37114857834380116	0.262266	0.19292106896551725	5.99998	0.15696	0.409844861070179	0.214595	577.5	29.5	0.5121008360795675	0.4307007505026618	#ffca00	7.59996	0.163994	0.38169128104146155	0.157779	577.5	29.5	0.49015777922158554	0.41143024319158883	#ffbd00
4	A5-1	0.0196398	356.53	Working	3.6	0.148154	0.12697316206896553	0.33952245802281505	0.3156282591591663	0.251329	0.16637683103448273	6.40007	0.139316	0.3364022842639594	0.16513	577.5	28.5	0.5032430787973894	0.42777366657003035	#ffcd00	8.19987	0.13332	0.30635765631766687	0.117374	577.5	29.5	0.484204830589769	0.4068499574010058	#ffbb01
5	B1-1	0.020001	392.09	Working	3.6	0.143365	0.124558357375	0.35964893325243724	0.3268158988508148	0.237684	0.18230899999999997	5.80003	0.140819	0.3507455655494699	0.189981	577.5	28.5	0.5134705081253624	0.4280703865258524	#ffc500	7.19997	0.1414	0.3285390465889608	0.143353	577.5	29.5	0.4954878063158268	0.4120051691570724	#ffba00
6	B2-1	0.0200008	429.78	Working	3.6	0.154335	0.14080364399999998	0.4012273222862868	0.3652475527201857	0.272572	0.20209871999999998	5.79996	0.147703	0.3906514836004898	0.2116	577.5	28.5	0.5153617163141957	0.4309915237252988	#ffc800	7.19976	0.152813	0.3618936702324169	0.157911	577.5	29.5	0.4974395862937712	0.4150947206172006	#ffbd00
7	B3-1	0.0200009	424.64	Working	3.6	0.151607	0.12906883846153844	0.36069530979693754	0.32032145910588355	0.212145	0.16887246153846155	5.99988	0.142155	0.35829039010000363	0.187604	577.5	29.0	0.5153839323243251	0.4316226057126094	#ffc800	7.39995	0.151432	0.35288441073786825	0.149814	577.5	30.0	0.4973665042858479	0.41615700606001343	#ffbf00
8	B4-1	0.0200007	489.44	Working	3.6	0.176829	0.14769564037037036	0.45723149568216676	0.41709282003389303	0.29944	0.22435455555555558	5.79989	0.167282	0.4530123410701961	0.245381	577.5	29.0	0.5202902553900569	0.43513631215485554	#ffca00	7.19983	0.172462	0.423350951899657	0.184726	577.5	29.5	0.49980033155196885	0.42020317534674195	#ffc400
9	B5-1	0.0200011	400.73	Working	3.6	0.282494	0.16098925000000003	0.40189654116532203	0.36276054066423347	0.311554	0.19589182142857142	6.20006	0.150411	0.37853105264126974	0.191803	577.5	29.0	0.5139759886745635	0.4337120199656146	#ffcd00	7.79992	0.145445	0.34489734198057737	0.138915	577.5	30.0	0.49435983960572316	0.41536085824693086	#ffc000
10	B5-2	0.0200007	477.64	Working	3.8	0.171686	0.15383149629629628	0.41745311170407334	0.39033752293429463	0.264379	0.2013972962962963	6.2	0.159599	0.41745311170407334	0.211528	577.5	28.5	0.5180671819413272	0.4352309706572783	#ffcb00	7.5999	0.171686	0.4047121428295994	0.167297	577.5	29.0	0.4952885070155662	0.41638238382230724	#ffc100
11	C1-1	0.0200007	348.51	Working	3.6	0.120711	0.10806141785714285	0.3150957310569866	0.2866760734860459	0.213221	0.15046450357142854	6.19999	0.120711	0.30867125603067047	0.156407	578.0	29.0	0.5166515506896203	0.43261948950339674	#ffc900	8.19976	0.119232	0.2882159854340788	0.110425	577.5	30.0	0.5012289329770935	0.4171779301966691	#ffbe00
12	C2-1	0.0200011	374.62	Working	3.6	0.13013	0.11249153793103447	0.3476851466053975	0.3154992816269104	0.228572	0.1653911379310345	6.19998	0.126141	0.33753561868577847	0.171032	577.5	29.0	0.5204105581587651	0.4362290134039532	#ffcb00	7.99994	0.126703	0.31333789842627235	0.123048	577.5	29.5	0.5065989015151406	0.42316473018539114	#ffc300
13	C3-1	0.0200008	177.62	Working	3.8	0.0586183	0.041456135821428576	0.14314677083688715	0.1198084773404432	0.0718973	0.05878399642857142	7.80001	0.0546314	0.13885401881793324	0.055926	577.5	29.0	0.5066222285671974	0.42454764689956787	#ffc500	-	-	-	-	-	-	-	-	-
14	C3-2	0.01976	1.28	Short Circuit	-	-	-	-	-	-	-	-	-	-	-	-	-	-	-	-	-	-	-	-	-	-	-	-	-
15	C4-1	0.0200006	436.53	Working	3.6	0.148873	0.10614177096774194	0.4263303915434517	0.385308317756737	0.294291	0.19869690322580644	6.20003	0.14628	0.41626376881961563	0.210923	577.5	28.5	0.5250224381863999	0.4409591810678509	#ffce00	7.99994	0.145812	0.37820767653666965	0.148523	577.5	29.5	0.510070134148382	0.4280541729531142	#ffc700
16	C5-1	0.0200003	475.25	Working	3.8	0.16724	0.14880331515151513	0.47207478438776107	0.4280467387542617	0.312269	0.2094470606060606	6.39993	0.166913	0.46337262871461904	0.227459	577.5	29.0	0.5250083803397748	0.44159044570744377	#ffcf00	8.19976	0.161153	0.41943861390858117	0.1607	577.5	29.5	0.5104507289979254	0.4293100834948069	#ffc900
17	D1-1	0.0200005	2.63	Short Circuit	-	-	-	-	-	-	-	-	-	-	-	-	-	-	-	-	-	-	-	-	-	-	-	-	-
18	D2-1	0.0200007	366.8	Working	3.6	0.117382	0.09372584444444444	0.2959970148888536	0.2657272577057636	0.172536	0.13956722222222223	6.20002	0.0975755	0.27464085268523764	0.139162	577.5	29.0	0.5266657411590528	0.4379951521310325	#ffc900	7.79986	0.115104	0.29458607031953626	0.118652	578.0	30.0	0.5133079129840493	0.42825578608139975	#ffc500
19	D3-1	0.0200004	2.47	Short Circuit	-	-	-	-	-	-	-	-	-	-	-	-	-	-	-	-	-	-	-	-	-	-	-	-	-
20	D4-1	0.0190763	3.48	Short Circuit	-	-	-	-	-	-	-	-	-	-	-	-	-	-	-	-	-	-	-	-	-	-	-	-	-
21	D4-2	0.0200008	2.24	Short Circuit	-	-	-	-	-	-	-	-	-	-	-	-	-	-	-	-	-	-	-	-	-	-	-	-	-
22	D5-1	0.0200008	497.32	Working	3.6	0.186071	0.14891309032258065	0.5362740799727996	0.4738585251696461	0.421213	0.24862170967741928	6.20003	0.176079	0.49935636024173335	0.253026	578.0	28.5	0.528329095489563	0.44454578639243536	#ffd000	7.79993	0.168943	0.4519056870957078	0.182015	577.5	30.0	0.5168677285547918	0.43348338366895967	#ffca00
