Repository: owen-melville/bsubpc-oled-data

# bsubpc-oled-data
<h1> Data and Code for: Studying the Influence of Axial Substituent on Hyperfluorescence in Organic Light-Emitting Diodes Using Boron Subphthalocyanines as Fluorescent Emitters </h1>

All Programs and Data collected by Owen Alfred Melville, PhD as a part of his postdoctoral fellowship with Professor Timothy Bender at the University of Toronto.

<h2>Folder Breakdown:</h2>
- <b> Raw OLED Data: </b> Raw data collected from the OLEDs during characterization. This includes optoelectronic data as a function of Voltage and full spectra has a function of wavelength.

- <b> IC6 Evaporation Logs: </b> Raw data collected during the deposition of the OLEDs from the IC6 which controls the deposition of the thin films.
  
- <b> Offline Spreadsheets: </b> Summary deposition and electro-optical data for each device, labelling for each device index (eg OLED-001 corresponds to what materials).
  
- <b> Python: </b> Python programs and corresponding batch files used to analyze the raw data.
  
- <b> Output Data: </b> Contains analytical outputs for each deposition run and device. This includes a large number of graphs and visualizations.


<i>For any questions on the Python programs or data herein, please contact Owen Melville (owen.melville@utoronto.ca) </i>

<h1>Output Data Readme</h1>

This folder contains all the results of the automated analysis in the <b>Python</b> folder. There are two sorts of folders: Deposition output folders and OLED output folders. Deposition output folders contain the results of analysis of the deposition runs (from the IC6) and end in the suffix <b>-L#</b> where # ranges between 1 and 6 representing the different layers in a single OLED. OLED output folders contain the analytical results of the optoelectronic data in the <b>Raw OLED Data</b> folder and do not contain this suffix (eg OLED-033). 

<h2>1. Deposition Output Folders</h2>

<b>Deposition Graphs:</b>

These graphs show the input power, deposition rate, and total thickness as a function of time. The shutter was open only between two zeroes in the thickness data, which can be seen below as between 500s and 700s, approximately. This is how the thickness of the layer is calculated. 
<b> Composition Graphs: </b>

These graphs show the distribution of composition (by rate) within different thickness bins in each emissive layer. You will only see these in devices with a Host and one or more Dopant (typically <b>-L3</b>)
<b> Condensed Data: </b> 

This takes the IC6 readings, which contains excessive information, and parses it into a smaller set of more useful data. 

<h2>2. OLED Output Folders</h2>

<b>Visual Chart:</b>

This chart summarizes the performance of each pixel. Pixels that were short circuited or open circuit or were untestable (often A5 due to the testing setup) are greyed out. The color displayed is an approximation of the color of the device by converting the spectra into RGB, but it is not a true representation of the color. 
<b>Average Spectra:</b>

This graph shows the shape of the emission at a specified luminance, averaged across pixels. The blurring of the line represents pixel-to-pixel variation.
<b> Energy Diagram: </b>

This diagram shows the energy levels of the materials in the device.
<b> CIE Plot: </b>

This plot shows the CIE coordinates of the pixels. The color rendered is not exactly accurate. 
<b> Raw Data Folder </b>:

This folder actually contains condensed or calculated output data that was saved for convenience. 

<b> Parameter Graphs Folder </b>:

This folder contains many graphs that correlate one parameter (eg Voltage) against another (eg Luminant Intensity). Sometimes the data shows dots, which is the set of points, other times it shows a blurred line, which is to simplify the depiction of the data while still showing the variation.
<b> Deconvolution Folder/ Sample Deconvoluted Spectra </b>

This spectra shows how well the program was able to break apart the composite emission into its 2 components visually.
<b> Deconvolution Folder/ Deconvolution Error </b>

This graph shows the R^2 accuracy of the spectral deconvolution as a function of voltage.
<b> Deconvolution Folder/ Deconvolution Graph </b>

This graph shows how the two contributions (eg flurorescent dopant and TADF assistant) vary as a function of voltage. 
<b> Deconvolution Folder/ Hyperfluorescence Graph </b>

This graph compares the set of OLEDs with FD-only, TD-only, and TD+FD to visualize the role of the TD in boosting the emission of the FD (Hyperfluorescence).
<b> Deconvolution Folder / FD Tradeoff </b>

Often, color purity and current efficiency come at each other's expense within a set of OLED pixels. This graph attempts to visualize that. 
<b> Correlations Folder </b>

File: Output Data/OLED-023/Raw Data/OLED-023_all_optoelectronic.csv (part 1 of 2)
	Pixel	Voltage(V)	Current(A)	J(mA/cm2)	PE(lm/W)	EQE(%)	L(cd/m2)	CE(cd/A)
0	A1-1	-0.999961	-7.04869e-07	-0.00440543	2.91698	-5.23862	0.040903	-0.9284678226643029
1	A1-1	-0.799986	-4.49734e-07	-0.00281084	18.3179	-16.6953	0.131112	-4.664513099287046
2	A1-1	-0.599964	-2.8248e-07	-0.0017655	-20.2408	64.469	-0.0682451	3.865482866043614
3	A1-1	-0.399958	-1.42653e-07	-0.000891581	107.083	50.94	0.121548	-13.632861175821379
4	A1-1	-0.200011	-5.24244e-08	-0.000327653	1564.24	352.78	0.326303	-99.5879787458073
5	A1-1	6.02961e-05	2.37566e-08	0.000148479	34475900.0	176.014	0.982471	661.6902053489046
6	A1-1	0.200048	8.86877e-08	0.000554298	534.801	145.051	0.188764	34.05460600615553
7	A1-1	0.399968	2.03227e-07	0.00127017	226.816	26.3779	0.366785	28.876843257201795
8	A1-1	0.599968	3.93395e-07	0.00245872	103.787	69.9011	0.487336	19.820719724084075
9	A1-1	0.799977	6.53527e-07	0.00408454	-20.8047	-9.86944	-0.216388	-5.2977324251935345
10	A1-1	0.99998	9.96268e-07	0.00622668	12.0571	-4.3694	0.238969	3.837823687743709
11	A1-1	1.19999	1.39912e-06	0.0087445	6.7426	-1.68921	0.225211	2.5754588598547654
12	A1-1	1.39999	1.9408e-06	0.01213	8.20303	-11.7526	0.443415	3.655523495465787
13	A1-1	1.6	2.68969e-06	0.0168106	1.91662	-1.02275	0.164093	0.976128157234126
14	A1-1	1.79997	3.63744e-06	0.022734	-0.326617	-6.3601	-0.0425432	-0.18713468813231285
15	A1-1	1.99996	4.1945e-06	0.0262156	0.352798	0.910378	0.0588786	0.2245937533377073
16	A1-1	2.20001	5.82976e-06	0.036436	3.63508	0.630433	0.927512	2.5455922713799537
17	A1-1	2.39993	7.97546e-06	0.0498466	3.22798	1.03791	1.22918	2.4659254593091604
18	A1-1	2.59981	3.37098e-05	0.210686	0.0237327	0.320279	0.0413786	0.019639938106945882
19	A1-1	2.7999	4.58556e-05	0.286598	0.605501	0.340454	1.54661	0.5396443799328676
20	A1-1	2.99982	5.93868e-05	0.371167	0.514519	-0.0319375	1.82355	0.4913017590464669
21	A1-1	3.19983	8.34405e-05	0.521503	0.806619	0.262155	4.28452	0.8215714962330033
22	A1-1	3.39989	0.00012179	0.761188	1.03988	0.376294	8.56627	1.1253816402780914
23	A1-1	3.59983	0.000163401	1.02126	1.11781	0.516081	13.0808	1.2808491471319743
24	A1-1	3.79982	0.00023018	1.43863	1.18181	0.436587	20.5641	1.4294224366237323
25	A1-1	3.99978	0.000315368	1.97105	1.20093	0.586287	30.137	1.528982014662236
26	A1-1	4.19976	0.000442822	2.76764	1.14978	0.562424	42.5401	1.53705322946626
27	A1-1	4.39968	0.00058926	3.68288	1.13122	0.544305	58.3454	1.5842329915718134
28	A1-1	4.59967	0.000752604	4.70378	1.12063	0.570065	77.1763	1.6407293708464255
29	A1-1	4.80001	0.000949658	5.93536	1.09656	0.579937	99.4424	1.6754232262238518
30	A1-1	4.99997	0.00120957	7.55981	1.05389	0.561643	126.802	1.677317287074675
31	A1-1	5.20005	0.00151843	9.49019	0.977171	0.553733	153.498	1.6174386392685498
32	A1-1	5.40002	0.00187001	11.6876	0.918766	0.539912	184.576	1.5792463807796298
33	A1-1	5.59992	0.00226195	14.1372	0.863085	0.535768	217.495	1.5384588178705827
34	A1-1	5.79997	0.00269798	16.8624	0.81035	0.515861	252.271	1.4960563146408576
35	A1-1	5.99993	0.003181	19.8812	0.761633	0.496377	289.192	1.4546003259360603
36	A1-1	6.19995	0.00370017	23.1261	0.720368	0.490272	328.772	1.4216491323655955
37	A1-1	6.39998	0.00425588	26.5993	0.68135	0.477422	369.206	1.388029008282173
38	A1-1	6.59993	0.00484934	30.3084	0.646972	0.468587	411.944	1.3591743543044175
39	A1-1	6.79994	0.00548626	34.2891	0.613709	0.453355	455.485	1.3283667404510473
40	A1-1	6.99991	0.00618379	38.6487	0.583302	0.444997	502.309	1.2996789025245352
41	A1-1	7.19988	0.00692298	43.2686	0.553592	0.43685	548.957	1.2687191173275771
42	A1-1	7.39988	0.00771096	48.1935	0.528094	0.427239	599.479	1.243900111010821
43	A1-1	7.59992	0.00854841	53.4276	0.503798	0.42118	651.15	1.2187521056532578
44	A1-1	7.79988	0.0094423	59.0144	0.479561	0.410147	702.651	1.190643300618154
45	A1-1	7.99988	0.0103949	64.9681	0.458631	0.39952	758.747	1.1678762346443867
46	A1-1	8.19979	0.0113874	71.1713	0.436304	0.391046	810.487	1.1387834703033384
47	A1-1	8.39984	0.0124319	77.6994	0.417335	0.382587	867.009	1.1158503154464514
48	A1-1	8.59976	0.0135309	84.5681	0.398984	0.374702	923.632	1.0921754183906223
49	A1-1	8.79979	0.0146859	91.7869	0.381844	0.368964	981.723	1.0695676616162
50	A1-1	8.99981	0.0158922	99.3262	0.366045	0.360642	1041.56	1.048625639559351
51	A1-1	9.19971	0.0171516	107.197	0.350348	0.352962	1099.79	1.0259522188120935
52	A1-1	9.39971	0.0184633	115.396	0.335878	0.346862	1159.67	1.0049481784463934
53	A1-1	9.59999	0.0198272	123.92	0.322022	0.339609	1219.41	0.9840300193673338
54	A2-1	-0.999962	-6.07333e-07	-0.00379583	-7.52366	-42.1811	-0.0909012	2.394764781352168
55	A2-1	-0.799978	-5.21227e-07	-0.00325767	-14.6673	-65.6405	-0.121671	3.734908692408992
56	A2-1	-0.599962	-1.48034e-07	-0.000925212	-312.01	-95.2592	-0.551295	59.58580303757409
57	A2-1	-0.399954	-7.7172e-08	-0.000482325	-716.695	-175.98	-0.440083	91.24200487223347
58	A2-1	-0.199988	-6.32894e-10	-3.95559e-06	-296357.0	-69966.7	-0.746243	18865.529541737134
59	A2-1	6.814e-05	2.96744e-08	0.000185465	-14057300.0	-1300.39	-0.565477	-304.8968808130914
60	A2-1	0.200057	6.46168e-08	0.000403855	-4091.67	-315.192	-1.05228	-260.55886394869447
61	A2-1	0.399971	1.32577e-07	0.000828606	-574.211	-139.24	-0.605757	-73.10555318209137
62	A2-1	0.599964	3.3747e-07	0.00210919	-50.0804	-74.9247	-0.201725	-9.56409806608224
63	A2-1	0.799971	6.57846e-07	0.00411154	-14.9065	-27.4644	-0.156065	-3.795779683524908
64	A2-1	0.999984	7.20947e-07	0.00450592	-3.17491	-23.9325	-0.0455363	-1.010588292734891
65	A2-1	1.19999	3.52198e-07	0.00220124	-40.76	-64.3421	-0.342712	-15.569042903090985
66	A2-1	1.39999	4.53306e-07	0.00283316	-34.4604	-59.8296	-0.435077	-15.356598286012792
67	A2-1	1.6	6.25404e-07	0.00390877	1.6948	-53.0487	0.0337389	0.8631589988666513
68	A2-1	1.79998	9.11548e-07	0.00569717	-11.2045	-27.8817	-0.365737	-6.41962588443034
69	A2-1	1.99997	1.4605e-06	0.00912813	-13.487	-12.1179	-0.783739	-8.585975440752925
70	A2-1	2.20002	2.08985e-06	0.0130616	-3.05026	-11.6052	-0.279003	-2.136055307159919
71	A2-1	2.39997	3.00819e-06	0.0188012	0.342373	-9.54101	0.0491745	0.2615497946939557
72	A2-1	2.5999	5.3007e-06	0.0331294	-1.40259	-3.19604	-0.384548	-1.160745440605625
73	A2-1	2.79976	9.97837e-06	0.0623648	2.11883	-1.75826	1.17762	1.888276720201139
74	A2-1	2.99985	1.90477e-05	0.119048	1.5042	-0.886237	1.70993	1.436336603722868
75	A2-1	3.19989	3.47892e-05	0.217433	1.90608	0.511468	4.22134	1.9414440310348475
76	A2-1	3.3998	5.97198e-05	0.373249	1.92521	0.327772	7.77642	2.0834402771340312
77	A2-1	3.59986	0.000100901	0.630631	1.83918	0.182877	13.2903	2.107460622773064
78	A2-1	3.79984	0.000156054	0.975337	1.74751	0.663756	20.6153	2.1136591762642043
79	A2-1	3.99979	0.000237803	1.48627	1.57753	0.683105	29.8513	2.0084708700303446
80	A2-1	4.19974	0.000341005	2.13128	1.49769	0.613318	42.6712	2.002139559325851
81	A2-1	4.39972	0.000474424	2.96515	1.38325	0.629258	57.441	1.9372038514071803
82	A2-1	4.59967	0.000647673	4.04796	1.3025	0.626646	77.1954	1.907019832211781
83	A2-1	4.80003	0.000857015	5.35634	1.19867	0.609191	98.0985	1.8314464727780535
84	A2-1	5.00002	0.00109965	6.87281	1.13461	0.611056	124.109	1.8057970466228515
85	A2-1	5.20005	0.00139397	8.71231	1.03873	0.588069	149.793	1.7193258733906394
86	A2-1	5.40004	0.00172285	10.7678	0.982456	0.564075	181.839	1.6887293597577966
87	A2-1	5.60001	0.00209437	13.0898	0.908963	0.550278	212.089	1.620261577717001
88	A2-1	5.80001	0.00250167	15.6354	0.859957	0.530244	248.236	1.5876536577254179
89	A2-1	6.0	0.00291225	18.2016	0.813244	0.521668	282.703	1.553176643811533
90	A2-1	6.20003	0.00338569	21.1606	0.770409	0.513199	321.731	1.520424751661106
91	A2-1	6.40002	0.00389904	24.369	0.719738	0.493346	357.309	1.4662439985227134
92	A2-1	6.59998	0.00444175	27.7609	0.686142	0.490131	400.166	1.4414734392616955
93	A2-1	6.79994	0.00502974	31.4359	0.645528	0.473509	439.234	1.397236917027984
94	A2-1	6.99994	0.00565774	35.3609	0.613883	0.464526	483.674	1.3678215203798545
95	A2-1	7.19986	0.00632818	39.5511	0.580416	0.449844	526.105	1.330190563600001
96	A2-1	7.39988	0.00701757	43.8598	0.555578	0.444159	573.966	1.3086379782853546
97	A2-1	7.5999	0.00777423	48.5889	0.524751	0.432517	616.806	1.269438081537141
98	A2-1	7.7999	0.00856979	53.5612	0.501798	0.423798	667.295	1.2458552086211658
99	A2-1	7.99987	0.00940968	58.8105	0.476438	0.412882	713.501	1.213220428324874
100	A2-1	8.19987	0.0103026	64.3912	0.455341	0.407663	765.28	1.1884853830958266
101	A2-1	8.39994	0.0112305	70.1906	0.433161	0.394722	812.933	1.1581793003621565
102	A2-1	8.59985	0.0122059	76.2869	0.415202	0.385501	867.063	1.136581772230881
103	A2-1	8.79992	0.0132264	82.665	0.395571	0.378815	915.957	1.108034839412085
104	A2-1	8.99991	0.0142957	89.3481	0.379759	0.372807	972.034	1.0879179299839614
105	A2-1	9.19987	0.0154128	96.33	0.362214	0.362319	1021.78	1.0607079829751895
106	A2-1	9.39995	0.0165685	103.553	0.348416	0.355371	1079.54	1.0424999758577733
107	A2-1	9.60016	0.0177746	111.091	0.333014	0.348325	1130.5	1.0176341917887137
108	A2-1	9.80019	0.0190256	118.91	0.31956	0.340958	1185.37	0.9968631738289462
109	A2-1	9.94286	0.0200009	125.006	0.307449	0.333178	1216.36	0.9730412940178871
110	A3-1	-0.999949	-1.7627e-07	-0.00110169	-24.1458	-73.9725	-0.0846697	7.685437827337999
111	A3-1	-0.799978	-1.00166e-07	-0.000626038	238.712	49.5349	0.380541	-60.78560726345686
112	A3-1	-0.599957	-4.78867e-08	-0.000299292	467.026	-7.3761	0.266935	-89.188818946046
113	A3-1	-0.399928	1.01246e-08	6.32787e-05	10421.8	-383.239	0.839522	1326.7055107010733
114	A3-1	-0.199982	2.37957e-08	0.000148723	5177.52	123.468	0.490164	329.5818400650875
115	A3-1	7.51734e-05	3.32494e-08	0.000207809	4361000.0	113.666	0.216852	104.35159208696447
116	A3-1	0.200068	4.09424e-08	0.00025589	3513.01	-421.699	0.57248	223.72113017312125
117	A3-1	0.400012	4.99627e-08	0.000312267	-412.843	-4.45576	-0.164147	-52.566233383610815
118	A3-1	0.600003	6.85145e-08	0.000428216	328.948	-35.3115	0.269025	62.82460253703739
119	A3-1	0.799988	7.24513e-08	0.000452821	498.678	393.783	0.575016	126.98527674290725
120	A3-1	0.999995	1.26557e-07	0.000790981	50.4317	-8.22475	0.126975	16.052850827011017
121	A3-1	1.2	2.11816e-07	0.00132385	142.346	-1.71281	0.719805	54.372096536616695
122	A3-1	1.4	3.78198e-07	0.00236374	21.5993	-39.5098	0.227519	9.62538181018217
123	A3-1	1.6	5.26702e-07	0.00329189	36.8194	36.1015	0.617294	18.751963157942704
124	A3-1	1.79999	8.83082e-07	0.00551926	1.41658	-12.7182	0.0447963	0.8116359801857496
125	A3-1	1.99997	1.3155e-06	0.00822188	10.0019	3.27931	0.523511	6.367290692639639
126	A3-1	2.20006	1.92854e-06	0.0120534	4.78792	3.43703	0.404148	3.352979242371447
127	A3-1	2.39995	3.18147e-06	0.0198842	1.67183	2.91371	0.253953	1.2771597549813418
128	A3-1	2.59995	5.87936e-06	0.036746	1.68345	0.0759977	0.511946	1.3932019811680183
129	A3-1	2.79974	1.02121e-05	0.0638256	1.79504	2.7612	1.02102	1.599702940512898
130	A3-1	2.99988	1.86795e-05	0.116747	2.21539	0.577328	2.46973	2.1154547868467715
131	A3-1	3.1999	3.37286e-05	0.210804	1.92323	0.679441	4.12948	1.9589191855942012
132	A3-1	3.39981	5.69378e-05	0.355861	2.09039	1.04249	8.05031	2.26220631089105
133	A3-1	3.59982	9.31681e-05	0.582301	1.80596	0.687123	12.05	2.0693764908526693
134	A3-1	3.79986	0.000146143	0.913394	1.73767	0.752571	19.1975	2.1017764513452026
135	A3-1	3.99982	0.000218504	1.36565	1.59804	0.701971	27.7855	2.0345989089444587
136	A3-1	4.1998	0.00031244	1.95275	1.496	0.699437	39.0533	1.9999129432851106
137	A3-1	4.39979	0.000434474	2.71546	1.42315	0.66726	54.1225	1.9931245534826512
138	A3-1	4.5997	0.000586187	3.66367	1.33829	0.719801	71.7871	1.9594313898358748
139	A3-1	4.80009	0.000779371	4.87107	1.2476	0.634248	92.8534	1.9062218362700598
140	A3-1	5.00006	0.00101074	6.31712	1.18383	0.617726	119.024	1.884149739121625
141	A3-1	5.2001	0.00128051	8.00319	1.0898	0.602972	144.368	1.8038807025698502
142	A3-1	5.40004	0.00159417	9.96356	1.02298	0.592667	175.198	1.7583875642842521
143	A3-1	5.60004	0.00194009	12.1256	0.958421	0.572402	207.157	1.7084267994985816
144	A3-1	5.8001	0.00233205	14.5753	0.90027	0.572772	242.257	1.6621064403477113
145	A3-1	6.00003	0.00275462	17.2164	0.845447	0.554735	277.991	1.6146871587556049
146	A3-1	6.20005	0.00321899	20.1187	0.796642	0.533792	316.307	1.5722039694413656
147	A3-1	6.40004	0.00370151	23.1344	0.752835	0.524124	354.806	1.5336727989487515
148	A3-1	6.59998	0.00422845	26.4278	0.710005	0.510388	394.199	1.491607322592119
149	A3-1	6.8	0.00479248	29.953	0.674475	0.496349	437.285	1.4599038493640037
150	A3-1	6.99997	0.00539963	33.7477	0.637622	0.48564	479.461	1.420722004758843
151	A3-1	7.19997	0.00604765	37.7978	0.60434	0.469234	523.515	1.3850409283079965
152	A3-1	7.39996	0.00673099	42.0687	0.575518	0.45932	570.293	1.355623064178356
153	A3-1	7.59991	0.00745291	46.5807	0.548934	0.450903	618.564	1.327940541898254
154	A3-1	7.79989	0.00823059	51.4412	0.522225	0.442426	666.971	1.2965696756685303
155	A3-1	7.99992	0.00905443	56.5902	0.497777	0.431455	717.318	1.2675657622697922
156	A3-1	8.19983	0.0099261	62.0381	0.474547	0.42133	768.41	1.238609822028721
157	A3-1	8.39992	0.0108553	67.8456	0.454626	0.414279	824.71	1.2155688799273645
158	A3-1	8.59992	0.0118264	73.915	0.431735	0.402177	873.564	1.1818494216329567
159	A3-1	8.79992	0.0128402	80.2512	0.412356	0.393242	926.942	1.1550506409873
160	A3-1	9.0	0.0139044	86.9025	0.394576	0.386524	982.327	1.1303782975173324
161	A3-1	9.1999	0.0150149	93.8431	0.377652	0.376676	1037.83	1.1059204139675691
162	A3-1	9.39991	0.0161725	101.078	0.361775	0.368734	1094.13	1.0824610696689685
163	A3-1	9.60022	0.017382	108.638	0.346726	0.362549	1151.06	1.0595371785194865
164	A3-1	9.80024	0.0186397	116.498	0.332183	0.354345	1207.21	1.0362495493484867
165	A3-1	10.0003	0.0199457	124.661	0.318049	0.346159	1262.08	1.0124096549843173
166	A4-1	-0.99996	-9.08488e-07	-0.00567805	13.444	-1.93979	0.242974	-4.2791803524097185
167	A4-1	-0.799982	-5.82968e-07	-0.00364355	-20.1852	5.73431	-0.187279	5.140014546252967
168	A4-1	-0.599962	-3.13947e-07	-0.00196217	81.5261	60.0478	0.305497	-15.569344144493087
169	A4-1	-0.399951	-1.51457e-07	-0.000946606	342.245	117.699	0.412442	-43.57060910241431
170	A4-1	-0.199998	-5.06502e-08	-0.000316564	4996.14	1065.84	1.00687	-318.06206643838215
171	A4-1	6.55413e-05	2.19241e-08	0.000137026	4510040.0	568.916	0.128928	94.09017266796081
172	A4-1	0.20006	6.1047e-08	0.000381544	2310.23	139.066	0.56132	147.11802570607847
173	A4-1	0.399977	1.14489e-07	0.000715556	702.933	-49.2265	0.640387	89.49502205278134
174	A4-1	0.599977	2.60904e-07	0.00163065	253.881	22.756	0.790634	48.48581853861957
175	A4-1	0.799984	4.95556e-07	0.00309722	-12.5068	39.9826	-0.0986391	-3.184762464403562
176	A4-1	0.999984	8.3425e-07	0.00521406	27.209	-5.54625	0.451576	8.660736546951894
177	A4-1	1.19999	1.31844e-06	0.00824025	26.4985	1.14743	0.834046	10.121610388034345
178	A4-1	1.39999	1.67723e-06	0.0104827	10.1786	-4.88344	0.475482	4.535873391397255
179	A4-1	1.59999	2.38402e-06	0.0149001	1.35527	-0.972851	0.102845	0.6902302669109603
180	A4-1	1.79998	3.34036e-06	0.0208772	3.36776	3.93322	0.40284	1.9295690993045045
181	A4-1	1.99997	4.14576e-06	0.025911	-0.79836	1.81764	-0.131691	-0.5082436031029293
182	A4-1	2.19997	5.02816e-06	0.031426	1.90719	-3.57495	0.419711	1.33555336345701
183	A4-1	2.3999	6.82501e-06	0.0426563	0.0171457	-3.85916	0.00558704	0.013097807357881483
184	A4-1	2.59987	8.91231e-06	0.0557019	1.1585	-0.637198	0.534035	0.958737493694111
185	A4-1	2.79982	1.33554e-05	0.0834712	1.87105	0.149741	1.39188	1.6674972924793223
186	A4-1	2.99981	2.07485e-05	0.129678	1.6481	1.04046	2.04077	1.5737210629405145
187	A4-1	3.19985	3.35658e-05	0.209786	2.09244	1.14859	4.47105	2.1312432669482235
188	A4-1	3.39981	5.36792e-05	0.335495	1.98998	0.896996	7.22502	2.1535402912114936
189	A4-1	3.59981	8.75828e-05	0.547393	1.72386	0.783484	10.8126	1.9752901480289295
190	A4-1	3.79982	0.000147876	0.924225	1.63774	0.604556	18.3078	1.9808812789093566
191	A4-1	3.99977	0.000224661	1.40413	1.43317	0.684369	25.6206	1.824660109818891
192	A4-1	4.19977	0.00029361	1.83506	1.49925	0.702531	36.7791	2.0042450928035054
193	A4-1	4.39969	0.000392864	2.4554	1.45346	0.70102	49.9801	2.0355176346012867
194	A4-1	4.59969	0.00052648	3.2905	1.40515	0.728807	67.6961	2.057319556298435
195	A4-1	4.80002	0.000688699	4.30437	1.33732	0.71978	87.9501	2.0432746255549596
196	A4-1	4.99992	0.000896128	5.6008	1.24377	0.669456	110.867	1.9794850735609202
197	A4-1	5.19994	0.0011403	7.12687	1.17842	0.674889	139.011	1.9505196530875406
198	A4-1	5.39996	0.00142301	8.89381	1.09556	0.649037	167.481	1.8831187084050591
199	A4-1	5.59994	0.00173762	10.8601	1.02786	0.623669	198.976	1.8321746576919182
200	A4-1	5.8	0.00208925	13.0578	0.966651	0.611058	233.034	1.7846344713504572
201	A4-1	5.99996	0.00247221	15.4513	0.907625	0.59253	267.837	1.7334269608382467
202	A4-1	6.20003	0.00289187	18.0742	0.854256	0.578659	304.713	1.6859003441369467
203	A4-1	6.39998	0.00333912	20.8695	0.805423	0.554391	342.425	1.6407915858070392
204	A4-1	6.59997	0.00381959	23.8724	0.763039	0.546241	382.68	1.603022737554666
205	A4-1	6.79993	0.00434178	27.1361	0.720852	0.529546	423.398	1.5602757949742228
206	A4-1	6.99988	0.0049007	30.6294	0.683404	0.519489	466.398	1.5227134713706438
207	A4-1	7.19995	0.00549971	34.3732	0.649145	0.50204	511.377	1.4877200842516847
208	A4-1	7.39995	0.00614247	38.3904	0.615393	0.491755	556.487	1.4495472826539968
209	A4-1	7.59995	0.00683722	42.7326	0.584824	0.481426	604.568	1.4147699882525286
210	A4-1	7.7999	0.00756773	47.2983	0.556987	0.472142	654.079	1.3828805686462302
211	A4-1	7.99987	0.00834558	52.1599	0.53159	0.459706	706.068	1.3536605706682718
212	A4-1	8.19979	0.00917498	57.3436	0.506101	0.449011	757.487	1.320961711507474
213	A4-1	8.39987	0.0100588	62.8675	0.484383	0.443403	814.213	1.295125462281783
214	A4-1	8.59981	0.0109827	68.6419	0.460252	0.432187	864.816	1.2598951952087574
215	A4-1	8.79981	0.0119578	74.7362	0.439555	0.419817	920.171	1.231225296442688
216	A4-1	8.99983	0.0129817	81.1356	0.420231	0.412919	976.753	1.2038525628700596
217	A4-1	9.19977	0.0140503	87.8144	0.402218	0.401393	1034.32	1.1778478245025872
218	A4-1	9.39979	0.0151712	94.82	0.384684	0.393262	1091.37	1.1509913520354356
219	A4-1	9.6001	0.0163436	102.147	0.36883	0.386446	1151.28	1.1270815589297776
220	A4-1	9.80009	0.017563	109.769	0.353612	0.377754	1210.84	1.103080104583261
221	A4-1	10.0001	0.0188354	117.721	0.338769	0.36844	1269.44	1.0783462593759823
222	A4-1	10.1727	0.0200011	125.007	0.325201	0.360884	1316.35	1.0530210308222738
223	B1-1	-0.999954	-1.89796e-07	-0.00118622	77.6872	-18.8283	0.293323	-24.727537893476757
224	B1-1	-0.799988	-1.26239e-07	-0.000788994	39.381	-221.495	0.0791214	-10.02813709609959
225	B1-1	-0.599966	-8.12312e-08	-0.000507695	131.848	-242.336	0.127836	-25.179684653187447
226	B1-1	-0.399933	-1.66971e-08	-0.000104357	-2401.73	-876.619	-0.319067	305.74566152725737
227	B1-1	-0.199983	1.49516e-08	9.34475e-05	-7635.62	-2708.62	-0.454208	-486.05687685598866
228	B1-1	6.68526e-05	3.19858e-08	0.000199911	4189960.0	-772.154	0.178244	89.16167694624109
229	B1-1	0.200062	4.94702e-08	0.000309189	1134.64	-550.491	0.223406	72.25548127520707
230	B1-1	0.400005	8.19494e-08	0.000512184	-589.093	-528.19	-0.384172	-75.00663823938274
231	B1-1	0.599968	9.43897e-08	0.000589936	-636.421	-444.876	-0.717013	-121.54081120663936
232	B1-1	0.799982	1.45931e-07	0.000912069	-260.635	-182.985	-0.605327	-66.3685532563874
233	B1-1	0.999985	2.27387e-07	0.00142117	-51.5149	-73.3607	-0.233035	-16.397404955072226
234	B1-1	1.19999	3.17994e-07	0.00198746	-49.9115	-111.376	-0.378902	-19.06463526309964
235	B1-1	1.39999	4.81805e-07	0.00301128	-23.393	-39.599	-0.313916	-10.424669907813287
236	B1-1	1.59999	7.44817e-07	0.00465511	-17.2978	-32.4223	-0.410097	-8.809609225131094
237	B1-1	1.79998	1.10791e-06	0.00692444	-5.68639	-12.6925	-0.2256	-3.2580251977055186
238	B1-1	1.99997	1.58594e-06	0.00991212	1.28895	-15.9371	0.0813347	0.8205580642687942
239	B1-1	2.19997	2.35119e-06	0.0146949	0.524353	-3.29885	0.0539583	0.367190657983382
240	B1-1	2.39991	3.87379e-06	0.0242112	0.146646	-3.19364	0.0271226	0.11202501321702354
241	B1-1	2.59987	6.04566e-06	0.0377854	0.40752	-6.6057	0.127431	0.3372493079337522
242	B1-1	2.79979	7.66968e-05	0.479355	0.142434	-0.272034	0.608482	0.12693765580832578
243	B1-1	2.99976	9.5235e-05	0.595219	0.361015	0.00692335	2.05182	0.344716818515538
244	B1-1	3.19985	8.54572e-05	0.534108	0.769812	0.040658	4.18787	0.7840867390115857
245	B1-1	3.39973	5.62946e-05	0.351841	1.85545	0.0798632	7.06466	2.007912665095881
246	B1-1	3.59976	9.49215e-05	0.593259	1.80123	0.669792	12.2444	2.063921491287954
247	B1-1	3.79977	0.000148204	0.926275	1.71829	0.644775	19.2506	2.0782812879544412
248	B1-1	3.99973	0.000225016	1.40635	1.53809	0.54529	27.5395	1.9582251928751735
249	B1-1	4.19968	0.000328569	2.05356	1.43298	0.624234	39.3381	1.915605095541401
250	B1-1	4.39962	0.000462655	2.89159	1.32685	0.58318	53.7309	1.8581783724525263
251	B1-1	4.59965	0.00063517	3.96981	1.22438	0.614925	71.164	1.7926298739738176
252	B1-1	4.79998	0.000848975	5.30609	1.14949	0.582866	93.1904	1.7562913557817523
253	B1-1	4.99994	0.00110938	6.93363	1.07913	0.569563	119.083	1.7174697813410869
254	B1-1	5.19997	0.00141694	8.85588	0.994859	0.538674	145.829	1.6466912379119862
255	B1-1	5.39991	0.00177285	11.0803	0.925048	0.52959	176.178	1.5900111007824698
256	B1-1	5.5999	0.00217416	13.5885	0.865417	0.512867	209.618	1.542613239136034
257	B1-1	5.80001	0.0026171	16.3569	0.811684	0.503332	245.113	1.498529672492954
258	B1-1	5.99996	0.00310309	19.3943	0.760725	0.490051	281.774	1.452870173195217
259	B1-1	6.19994	0.0036335	22.7094	0.714834	0.474387	320.367	1.410724193505773
260	B1-1	6.39994	0.0042118	26.3238	0.675098	0.465711	362.027	1.375283963561492
261	B1-1	6.5999	0.00484098	30.2561	0.637781	0.451877	405.389	1.3398587392294448
262	B1-1	6.7999	0.00552881	34.5551	0.602243	0.439152	450.439	1.3035384067764237
263	B1-1	6.99988	0.00627617	39.2261	0.570172	0.427016	498.335	1.2704168907946494
264	B1-1	7.19986	0.00708653	44.2908	0.540626	0.421212	548.763	1.2389999729063372
265	B1-1	7.39988	0.00796196	49.7623	0.512841	0.408195	601.115	1.2079727022263842
266	B1-1	7.59988	0.0089069	55.6681	0.48696	0.400535	655.778	1.1780139792807731
267	B1-1	7.79987	0.00992482	62.0301	0.462655	0.388027	712.521	1.1486697587139147
268	B1-1	7.99986	0.0110236	68.8975	0.441851	0.383205	775.196	1.1251438731448893
269	B1-1	8.19979	0.0121922	76.2013	0.41939	0.373352	834.129	1.0946388053747114
270	B1-1	8.39982	0.0134383	83.9894	0.398451	0.364445	894.787	1.06535705696195
271	B1-1	8.59978	0.0147623	92.2644	0.380694	0.354721	961.497	1.0421104998244177
272	B1-1	8.79984	0.0161684	101.052	0.363574	0.348422	1029.12	1.0184063650397814
273	B1-1	8.99988	0.0176627	110.392	0.347435	0.340334	1098.75	0.9953166896151895
274	B1-1	9.19983	0.0192416	120.26	0.331569	0.332654	1167.68	0.9709629136870115
275	B1-1	9.2714	0.0200009	125.006	0.322936	0.32558	1191.36	0.9530422539718092
276	B2-1	-0.999962	-1.34689e-06	-0.00841806	-24.0063	7.48879	-0.643238	7.641166729626541
277	B2-1	-0.799984	-7.91545e-07	-0.00494716	-33.6608	16.5484	-0.424045	8.571483436961813
278	B2-1	-0.599961	-4.08563e-07	-0.00255352	-43.271	84.1945	-0.211013	8.263612581847802
279	B2-1	-0.399956	-1.89944e-07	-0.00118715	84.8609	81.395	0.128255	-10.803605273133133
280	B2-1	-0.200009	-6.32685e-08	-0.000395428	-1471.54	164.87	-0.370459	93.68557613522562
281	B2-1	5.45263e-05	1.88846e-08	0.000118029	456433.0	942.709	0.00935021	7.921959857323199
282	B2-1	0.200048	7.95749e-08	0.000497343	-856.935	32.6628	-0.271387	-54.567371009544715
283	B2-1	0.399972	1.67879e-07	0.00104924	-82.595	193.868	-0.110334	-10.515611299607336
284	B2-1	0.599973	3.5094e-07	0.00219338	-196.079	61.6817	-0.821347	-37.44663487403004
285	B2-1	0.799983	6.44065e-07	0.00402541	-23.8896	24.0959	-0.244878	-6.083305799906097
286	B2-1	0.999987	1.08793e-06	0.00679956	20.3887	34.3823	0.441282	6.489861108659973
287	B2-1	1.2	1.7282e-06	0.0108013	-8.90006	6.38773	-0.367196	-3.3995537574180887
288	B2-1	1.4	2.67631e-06	0.0167269	-3.07406	1.74052	-0.229143	-1.369907155539879
289	B2-1	1.6	3.97122e-06	0.0248201	-0.598435	-3.71526	-0.0756469	-0.3047808026559119
290	B2-1	1.79998	5.70484e-06	0.0356552	0.860021	2.84399	0.175691	0.49275000560928006
291	B2-1	1.99998	8.23206e-06	0.0514504	-0.415425	2.78574	-0.136068	-0.2644644162144512
292	B2-1	2.19999	1.16385e-05	0.0727406	-1.20166	0.238636	-0.612108	-0.8414942961702268
293	B2-1	2.40004	1.66212e-05	0.103882	-0.593522	1.46689	-0.471029	-0.4534269652105273
294	B2-1	2.60001	2.33747e-05	0.146092	0.0134211	-0.448118	0.0162271	0.011107452837937739
295	B2-1	2.79999	3.37887e-05	0.211179	0.115028	0.892329	0.216502	0.10252061047736753
296	B2-1	2.99994	4.92556e-05	0.307847	0.730366	0.301303	2.14703	0.6974341149986845
297	B2-1	3.19994	7.21726e-05	0.451079	0.769363	0.455252	3.53489	0.7836520875500743
298	B2-1	3.3999	0.000108602	0.678763	0.917605	0.559608	6.74047	0.9930520667744117
299	B2-1	3.5999	0.000165025	1.03141	0.942432	0.368192	11.1383	1.0799100260808019
300	B2-1	3.79988	0.000253435	1.58397	0.925539	0.470436	17.7322	1.1194782729470885
301	B2-1	3.99978	0.000351213	2.19508	0.917216	0.415247	25.6335	1.167770650727992
302	B2-1	4.19981	0.000488121	3.05076	0.911607	0.453273	37.1788	1.2186733797479974
303	B2-1	4.39977	0.000613974	3.83734	0.924332	0.466729	49.675	1.2945165140435821
304	B2-1	4.59973	0.000757669	4.73543	0.969466	0.464474	67.2163	1.419433926802846
305	B2-1	4.80006	0.000951239	5.94524	0.949641	0.504644	86.2633	1.4509641326506584
306	B2-1	5.00002	0.00121097	7.56856	0.924876	0.504985	111.409	1.4719973152092343
307	B2-1	5.2	0.00151559	9.47244	0.876288	0.497598	137.392	1.4504393799274526
308	B2-1	5.39999	0.00186975	11.6859	0.825457	0.487284	165.806	1.4188552015677014
309	B2-1	5.59998	0.00226537	14.1586	0.786755	0.484317	198.562	1.4024126679191447
310	B2-1	5.80003	0.00268418	16.7761	0.745578	0.469079	230.922	1.376493940784807
311	B2-1	5.99998	0.0031475	19.6719	0.715136	0.466479	268.68	1.3658060482210665
312	B2-1	6.20003	0.00363759	22.7349	0.678019	0.456319	304.214	1.33809253614487
313	B2-1	6.39997	0.00419074	26.1921	0.647901	0.453728	345.707	1.3198903486165676
314	B2-1	6.59999	0.0047798	29.8737	0.612664	0.439994	384.508	1.2871120751697982
315	B2-1	6.79992	0.0054355	33.9719	0.583998	0.434201	429.423	1.2640535265910944
316	B2-1	6.99989	0.00618292	38.6432	0.549688	0.419637	473.294	1.2247795213646904
317	B2-1	7.19992	0.00694442	43.4026	0.526059	0.413349	523.273	1.2056259302438104
318	B2-1	7.39992	0.00775277	48.4548	0.500962	0.402924	571.767	1.1800007429604498
319	B2-1	7.5999	0.00862802	53.9251	0.480294	0.39883	626.551	1.161891215778923
320	B2-1	7.79989	0.00956116	59.7573	0.457807	0.388914	679.221	1.1366326791873127
321	B2-1	7.99994	0.0105853	66.1581	0.438782	0.383352	739.211	1.1173401291754146
322	B2-1	8.19989	0.01172	73.25	0.416953	0.374334	797.173	1.088290784982935
323	B2-1	8.39993	0.0129057	80.6606	0.396139	0.363845	854.347	1.0591875091432494
324	B2-1	8.59989	0.0141842	88.6512	0.379471	0.357219	920.887	1.038775560849712
325	B2-1	8.79987	0.0154913	96.8206	0.362641	0.348298	983.494	1.0157900281551653
326	B2-1	8.99985	0.0169228	105.768	0.347458	0.3425	1052.79	0.9953766734740185
327	B2-1	9.19983	0.0184187	115.117	0.331692	0.334249	1118.16	0.9713248260465439
328	B2-1	9.3996	0.0199937	124.961	0.31716	0.326611	1185.8	0.9489360680532325
329	B3-1	-0.999958	-9.87684e-07	-0.00617303	6.66286	-1.56667	0.130915	-2.1207575534219014
330	B3-1	-0.799976	-6.86317e-07	-0.00428948	47.7065	-14.5093	0.521086	-12.147999291289388
331	B3-1	-0.599961	-4.56786e-07	-0.00285491	40.0313	25.4626	0.218256	-7.644934516324509
332	B3-1	-0.399955	-2.44438e-07	-0.00152774	256.592	-38.6177	0.499061	-32.666618665479724
333	B3-1	-0.200007	-8.93535e-08	-0.000558459	1869.23	-204.002	0.664585	-119.00336461584467
334	B3-1	5.39303e-05	1.16092e-08	7.25575e-05	12298900.0	-2965.35	0.15319	211.12910450332492
335	B3-1	0.200033	1.02107e-07	0.000638169	684.395	-62.088	0.278096	43.57717156427216
336	B3-1	0.399968	2.83283e-07	0.00177052	292.212	-71.2134	0.658678	37.20251677473284
337	B3-1	0.599961	5.70048e-07	0.0035628	85.4991	-30.2481	0.581736	16.328056584708655
338	B3-1	0.799968	9.30328e-07	0.00581455	47.6883	0.0647472	0.706075	12.143244103155016
339	B3-1	0.999968	1.33282e-06	0.00833013	3.59406	0.285878	0.0952958	1.14398934950595
340	B3-1	1.19998	1.88675e-06	0.0117922	-3.9124	-3.1128	-0.176223	-1.4944030800020351
341	B3-1	1.39999	2.63773e-06	0.0164858	6.12189	3.84676	0.44975	2.728105399798615
342	B3-1	1.59998	3.42949e-06	0.0214343	6.72467	-7.60014	0.734083	3.4248051021027046
343	B3-1	1.79996	4.19374e-06	0.0262109	1.17523	-2.283	0.176488	0.6733381913631352
344	B3-1	1.99996	4.70785e-06	0.0294241	0.835389	-3.43757	0.156481	0.5318123578970979
345	B3-1	2.19991	6.25605e-06	0.0391003	2.57138	-1.56947	0.704048	1.8006204555975276
346	B3-1	2.39986	8.54146e-06	0.0533841	1.85919	0.268622	0.758179	1.4202337400087293
347	B3-1	2.59986	1.1169e-05	0.0698063	1.86685	-0.91211	1.07846	1.5449321909340559
348	B3-1	2.80001	1.50244e-05	0.0939025	1.50675	-0.658761	1.26104	1.3429248422565958
349	B3-1	2.99984	2.24388e-05	0.140242	1.88968	0.633517	2.53056	1.8044237817486912
350	B3-1	3.19984	3.47872e-05	0.21742	1.77924	1.10834	3.94014	1.8122251862754115
351	B3-1	3.39976	5.28534e-05	0.330334	1.76408	0.226029	6.30623	1.9090466013186653
352	B3-1	3.59975	8.22427e-05	0.514017	1.85291	0.650335	10.9133	2.1231398961512946
353	B3-1	3.79973	0.000126371	0.789819	1.78526	0.616476	17.0543	2.1592668700043935
354	B3-1	3.9997	0.000187738	1.17336	1.6353	0.659201	24.4291	2.081978250494307
355	B3-1	4.19967	0.000269482	1.68426	1.48709	0.596622	33.482	1.9879353543989644
356	B3-1	4.39964	0.000377925	2.36203	1.39789	0.656246	46.2408	1.9576720024724499
357	B3-1	4.59962	0.000515587	3.22242	1.32528	0.62513	62.526	1.9403429720520602
358	B3-1	4.79995	0.000684636	4.27897	1.23699	0.621926	80.8709	1.8899618366102124
359	B3-1	4.99994	0.00089729	5.60806	1.1396	0.610733	101.714	1.813710980267686
360	B3-1	5.19987	0.00115081	7.19256	1.08047	0.575522	128.629	1.7883618628137963
361	B3-1	5.39989	0.00143482	8.96762	1.00296	0.582476	154.596	1.723935670779984
362	B3-1	5.59987	0.00177361	11.0851	0.936182	0.553273	184.981	1.6687355098285086
363	B3-1	5.79994	0.00212111	13.2569	0.888987	0.550672	217.577	1.6412358847090949
364	B3-1	5.99989	0.0025212	15.7575	0.837152	0.532191	251.933	1.5988132635253054
365	B3-1	6.19994	0.00296443	18.5277	0.784728	0.527509	286.931	1.548659574582922
366	B3-1	6.39994	0.00344741	21.5463	0.739002	0.505245	324.373	1.505469616593104
367	B3-1	6.5999	0.00397283	24.8302	0.694507	0.496119	362.28	1.4590297299256547
368	B3-1	6.79989	0.00454133	28.3833	0.657392	0.483948	403.868	1.4229071320107247
369	B3-1	6.99989	0.00516512	32.282	0.621477	0.470904	447.02	1.38473452698098
370	B3-1	7.19986	0.00584545	36.5341	0.588654	0.457746	492.87	1.3490684045864
371	B3-1	7.39984	0.0065838	41.1487	0.558286	0.444118	541.11	1.3150111668169349
372	B3-1	7.59985	0.00738416	46.151	0.528159	0.433669	589.658	1.2776711230525881
373	B3-1	7.79986	0.00824733	51.5458	0.500714	0.423918	640.796	1.2431585114597117
374	B3-1	7.99982	0.00917537	57.3461	0.476507	0.413225	695.831	1.2133885303446965
375	B3-1	8.19975	0.0101793	63.6206	0.454685	0.406008	755.022	1.1867571195493283
376	B3-1	8.39983	0.01125	70.3125	0.431367	0.392687	810.962	1.1533681777777778
377	B3-1	8.59982	0.0123876	77.4225	0.410184	0.382009	869.332	1.122841551228648
378	B3-1	8.79985	0.0136008	85.005	0.391843	0.373676	933.0	1.0975824951473443
379	B3-1	8.99985	0.014893	93.0813	0.37349	0.364073	995.924	1.0699506775259908
380	B3-1	9.19973	0.0162681	101.676	0.3567	0.357797	1062.05	1.0445434517486918
381	B3-1	9.39976	0.0177263	110.789	0.340858	0.347819	1129.9	1.0198665932538429
382	B3-1	9.60006	0.0192673	120.421	0.325584	0.34058	1198.08	0.9949095257471703
383	B3-1	9.6697	0.0200007	125.004	0.316943	0.333491	1219.46	0.9755367828229498
384	B4-1	-0.999947	-1.58672e-07	-0.0009917	180.506	29.1893	0.569769	-57.45376625995764
385	B4-1	-0.799973	-8.46044e-08	-0.000528778	-28.7216	37.2603	-0.038673	7.313655257972154
386	B4-1	-0.599936	-1.34727e-08	-8.42044e-05	4853.42	1441.18	0.780437	-926.8363648455427
387	B4-1	-0.399934	1.11837e-08	6.98981e-05	4557.43	866.257	0.405531	580.1745684074388
388	B4-1	-0.19998	2.93267e-08	0.000183292	7052.94	534.955	0.822906	448.9590380376667
389	B4-1	7.05004e-05	3.30491e-08	0.000206557	11454700.0	500.088	0.530962	257.0535009706764
390	B4-1	0.200062	3.57822e-08	0.000223639	3721.9	473.298	0.530062	237.01679939545429
391	B4-1	0.400003	4.69133e-08	0.000293208	865.263	649.282	0.323026	110.16957245368476
392	B4-1	0.599994	6.03097e-08	0.000376936	1064.48	697.7	0.766302	203.29764204002802
393	B4-1	0.800004	8.64218e-08	0.000540136	544.495	234.669	0.748927	138.65526460002667
394	B4-1	0.99999	1.01914e-07	0.000636962	470.674	522.593	0.954288	149.81867050153699
395	B4-1	1.19999	1.73568e-07	0.0010848	195.588	113.68	0.810438	74.70851769911505
396	B4-1	1.4	2.77401e-07	0.00173376	69.5202	128.105	0.537128	30.980527870062758
397	B4-1	1.6	4.28542e-07	0.00267839	20.8197	117.392	0.283999	10.603347533406263
398	B4-1	1.79998	6.57201e-07	0.00410751	31.0749	66.6695	0.731317	17.804387573006515
399	B4-1	1.99997	9.70353e-07	0.00606471	18.2446	32.4195	0.704397	11.614685615635373
400	B4-1	2.20001	1.49285e-06	0.00933031	10.7555	13.0464	0.702748	7.5318826491295585
401	B4-1	2.40001	2.44588e-06	0.0152867	4.16933	5.00572	0.486906	3.1851609569102552
402	B4-1	2.59997	4.24196e-06	0.0265123	3.82169	6.6279	0.838535	3.1628149953040667
403	B4-1	2.79984	7.90224e-06	0.049389	3.60776	6.04328	1.588	3.2152908542387983
404	B4-1	2.9998	1.41298e-05	0.0883112	3.57345	1.71348	3.01333	3.4121719555390477
405	B4-1	3.19984	2.49576e-05	0.155985	2.29714	0.997062	3.64962	2.3397249735551493
406	B4-1	3.3998	4.27294e-05	0.267059	2.521	1.17186	7.2859	2.728198637754204
407	B4-1	3.59977	6.86077e-05	0.428798	2.21077	1.20102	10.8623	2.53319744961497
408	B4-1	3.79975	0.000108324	0.677025	2.00607	0.892943	16.4269	2.426335807392637
409	B4-1	3.99979	0.000166152	1.03845	1.82239	0.952598	24.0943	2.3202176320477634
410	B4-1	4.19972	0.000236253	1.47658	1.73269	0.854273	34.2017	2.316278156280053
411	B4-1	4.39969	0.000326249	2.03906	1.62359	0.814061	46.3636	2.2737732092238576
412	B4-1	4.59965	0.000441464	2.75915	1.50424	0.787794	60.7669	2.202377543808782
413	B4-1	4.79996	0.000587008	3.6688	1.42535	0.752806	79.8978	2.1777638464893156
414	B4-1	4.99998	0.000773141	4.83213	1.31347	0.727302	101.013	2.090444586548789
415	B4-1	5.2	0.000995076	6.21922	1.23264	0.702383	126.89	2.0402880103935863
416	B4-1	5.4	0.00125463	7.84144	1.15448	0.697825	155.606	1.9844059254422657
417	B4-1	5.59999	0.00155274	9.70463	1.07003	0.660812	185.102	1.9073576220834798
418	B4-1	5.80007	0.00188684	11.7927	1.00815	0.636191	219.495	1.861278587600804
419	B4-1	6.00002	0.00225634	14.1021	0.938102	0.62583	252.66	1.791648052417725
420	B4-1	6.20018	0.00266118	16.6324	0.879593	0.592167	288.729	1.7359430990115676
421	B4-1	6.40002	0.00309457	19.3411	0.831905	0.57912	327.782	1.6947433186323422
422	B4-1	6.59998	0.00357163	22.3227	0.7823	0.569954	366.87	1.6434839871520919
423	B4-1	6.80003	0.00409995	25.6247	0.738582	0.547255	409.655	1.598672374700972
424	B4-1	6.99998	0.00466938	29.1836	0.694305	0.53257	451.478	1.5470264120944641
425	B4-1	7.19993	0.00529517	33.0948	0.660636	0.516151	501.072	1.5140505457050655
426	B4-1	7.39992	0.00596668	37.2918	0.62321	0.504454	547.424	1.4679473771713887
427	B4-1	7.59992	0.00669782	41.8614	0.592631	0.490144	600.146	1.4336500929257023
428	B4-1	7.79984	0.00749597	46.8498	0.559985	0.476128	651.358	1.3903111646154305
429	B4-1	7.9999	0.00835051	52.1907	0.534131	0.466506	709.865	1.3601369592666894
430	B4-1	8.19982	0.00927677	57.9798	0.504868	0.449597	764.027	1.3177468704617816
431	B4-1	8.39988	0.0102825	64.2656	0.481024	0.439897	826.55	1.286146865508141
432	B4-1	8.59985	0.0113411	70.8819	0.457453	0.428249	887.611	1.2522392881680653
433	B4-1	8.79988	0.0124857	78.0356	0.437435	0.418109	956.165	1.2252933276607085
434	B4-1	8.99987	0.013707	85.6688	0.415033	0.406276	1018.57	1.1889626094914367
435	B4-1	9.19977	0.0150073	93.7956	0.39752	0.399026	1091.87	1.1640951174681968
436	B4-1	9.39983	0.0163898	102.436	0.378185	0.386095	1159.12	1.131555312585419
437	B4-1	9.60013	0.0178685	111.678	0.362025	0.377864	1235.47	1.1062787657372088
438	B4-1	9.80014	0.0194193	121.371	0.344754	0.36772	1305.29	1.0754545978858212
439	B4-1	9.84336	0.0200007	125.004	0.336381	0.359658	1317.5	1.0539662730792614
440	B5-1	-0.999954	-1.61147e-07	-0.00100717	30.7399	-30.4492	0.0985452	-9.784366095098147
441	B5-1	-0.799983	-9.20725e-08	-0.000575453	-279.287	144.58	-0.409253	71.11840584721949
442	B5-1	-0.599943	-2.01135e-08	-0.000125709	90.6132	-1065.43	0.021753	-17.30425029234184
443	B5-1	-0.399935	5.67379e-09	3.54612e-05	9937.27	3188.7	0.448601	1265.0474321229965
444	B5-1	-0.199982	2.67175e-08	0.000166984	-1171.21	-27.4153	-0.124495	-74.55504719014995
445	B5-1	6.2108e-05	3.29386e-08	0.000205866	-692298.0	97.5453	-0.0281758	-13.686475668638824
446	B5-1	0.200057	3.57407e-08	0.000223379	2710.21	-181.966	0.385523	172.5869486388604
447	B5-1	0.399997	4.85592e-08	0.000303495	-1003.52	241.572	-0.38778	-127.77146246231405
448	B5-1	0.599985	6.36562e-08	0.000397851	-227.16	-177.754	-0.172601	-43.38332692389865
449	B5-1	0.799987	9.74681e-08	0.000609176	-181.39	0.734736	-0.281377	-46.189771100634296
450	B5-1	0.999982	1.39017e-07	0.000868856	-57.0387	34.3272	-0.157747	-18.155712799359158
451	B5-1	1.19999	2.25779e-07	0.00141112	-20.899	-64.0033	-0.112646	-7.982737116616588
452	B5-1	1.39998	3.59164e-07	0.00224478	-38.8308	24.0878	-0.388437	-17.304011974447384
453	B5-1	1.59999	5.48677e-07	0.00342923	-16.6226	-41.4932	-0.29031	-8.465748870737745
454	B5-1	1.79997	8.08681e-07	0.00505426	-23.7937	-29.404	-0.689024	-13.632539679399162
455	B5-1	1.99995	1.16896e-06	0.007306	-12.5576	-11.1469	-0.584056	-7.994196550780181
456	B5-1	2.19993	1.759e-06	0.0109938	3.68333	-1.34092	0.283561	2.579281049318707
457	B5-1	2.39992	2.74907e-06	0.0171817	-0.377658	-4.43579	-0.0495691	-0.28849939179475836
458	B5-1	2.59988	4.51958e-06	0.0282474	-0.214628	-0.0341788	-0.0501727	-0.17761882509540702
459	B5-1	2.79983	7.83357e-06	0.0489598	1.01985	0.322887	0.444997	0.9089028141454826
460	B5-1	2.99976	1.38028e-05	0.0862675	2.6522	1.11983	2.18469	2.5324600805633635
461	B5-1	3.19987	2.39702e-05	0.149814	1.99263	-0.43919	3.04061	2.029590024964289
462	B5-1	3.39985	3.97836e-05	0.248648	2.11744	0.515608	5.69778	2.291504456098581
463	B5-1	3.59983	6.45255e-05	0.403284	2.03578	1.00503	9.40749	2.3327208617252357
464	B5-1	3.79987	0.000104209	0.651306	1.80974	0.750275	14.2567	2.188940375184629
465	B5-1	3.99979	0.000154972	0.968575	1.69938	0.642034	20.9561	2.1636011666623647
466	B5-1	4.19979	0.000215541	1.34713	1.68338	0.778216	30.3158	2.250398996384907
467	B5-1	4.39974	0.000295084	1.84427	1.58215	0.742306	40.865	2.215781854066921
468	B5-1	4.59973	0.000398954	2.49346	1.52262	0.758496	55.5874	2.229327921843543
469	B5-1	4.80005	0.000529486	3.30929	1.42225	0.737783	71.9126	2.173052225704003
470	B5-1	5.00001	0.000692272	4.3267	1.35172	0.722707	93.0821	2.1513416691705
471	B5-1	5.19999	0.000887979	5.54987	1.25608	0.707895	115.386	2.0790757260980888
472	B5-1	5.39997	0.00112428	7.02675	1.17915	0.697442	142.419	2.0268118262354577
473	B5-1	5.59999	0.00140181	8.76131	1.09531	0.670588	171.059	1.9524363365752382
474	B5-1	5.80005	0.00171407	10.7129	1.03426	0.633885	204.561	1.9094829597961336
475	B5-1	5.99998	0.00206262	12.8914	0.959674	0.621378	236.278	1.8328342926291945
476	B5-1	6.20002	0.00243834	15.2396	0.906676	0.606083	272.69	1.7893514265466286
477	B5-1	6.40003	0.00284196	17.7623	0.852013	0.589726	308.302	1.7357099024338065
478	B5-1	6.59997	0.0032831	20.5194	0.807663	0.579668	348.166	1.6967650126222016
479	B5-1	6.79995	0.00376297	23.5186	0.759901	0.557046	386.833	1.6447960337775211
480	B5-1	6.99989	0.00428762	26.7976	0.721519	0.541088	430.809	1.607640236439084
481	B5-1	7.19988	0.00485599	30.3499	0.680135	0.528077	473.073	1.558730012289991
482	B5-1	7.39985	0.00548681	34.2926	0.645815	0.512668	521.653	1.5211824125321498
483	B5-1	7.59985	0.00616453	38.5283	0.610533	0.498957	569.042	1.476945517969908
484	B5-1	7.79986	0.00690565	43.1603	0.580891	0.487709	622.467	1.4422212079156076
485	B5-1	7.99979	0.007685	48.0312	0.551594	0.477272	674.64	1.4045870184380154
