Repository: owen-melville/bsubpc-oled-data

# bsubpc-oled-data
<h1> Data and Code for: Studying the Influence of Axial Substituent on Hyperfluorescence in Organic Light-Emitting Diodes Using Boron Subphthalocyanines as Fluorescent Emitters </h1>

All Programs and Data collected by Owen Alfred Melville, PhD as a part of his postdoctoral fellowship with Professor Timothy Bender at the University of Toronto.

<h2>Folder Breakdown:</h2>
- <b> Raw OLED Data: </b> Raw data collected from the OLEDs during characterization. This includes optoelectronic data as a function of Voltage and full spectra has a function of wavelength.

- <b> IC6 Evaporation Logs: </b> Raw data collected during the deposition of the OLEDs from the IC6 which controls the deposition of the thin films.
  
- <b> Offline Spreadsheets: </b> Summary deposition and electro-optical data for each device, labelling for each device index (eg OLED-001 corresponds to what materials).
  
- <b> Python: </b> Python programs and corresponding batch files used to analyze the raw data.
  
- <b> Output Data: </b> Contains analytical outputs for each deposition run and device. This includes a large number of graphs and visualizations.


<i>For any questions on the Python programs or data herein, please contact Owen Melville (owen.melville@utoronto.ca) </i>

<h1>Output Data Readme</h1>

This folder contains all the results of the automated analysis in the <b>Python</b> folder. There are two sorts of folders: Deposition output folders and OLED output folders. Deposition output folders contain the results of analysis of the deposition runs (from the IC6) and end in the suffix <b>-L#</b> where # ranges between 1 and 6 representing the different layers in a single OLED. OLED output folders contain the analytical results of the optoelectronic data in the <b>Raw OLED Data</b> folder and do not contain this suffix (eg OLED-033). 

<h2>1. Deposition Output Folders</h2>

<b>Deposition Graphs:</b>

These graphs show the input power, deposition rate, and total thickness as a function of time. The shutter was open only between two zeroes in the thickness data, which can be seen below as between 500s and 700s, approximately. This is how the thickness of the layer is calculated. 
<b> Composition Graphs: </b>

These graphs show the distribution of composition (by rate) within different thickness bins in each emissive layer. You will only see these in devices with a Host and one or more Dopant (typically <b>-L3</b>)
<b> Condensed Data: </b> 

This takes the IC6 readings, which contains excessive information, and parses it into a smaller set of more useful data. 

<h2>2. OLED Output Folders</h2>

<b>Visual Chart:</b>

This chart summarizes the performance of each pixel. Pixels that were short circuited or open circuit or were untestable (often A5 due to the testing setup) are greyed out. The color displayed is an approximation of the color of the device by converting the spectra into RGB, but it is not a true representation of the color. 
<b>Average Spectra:</b>

This graph shows the shape of the emission at a specified luminance, averaged across pixels. The blurring of the line represents pixel-to-pixel variation.
<b> Energy Diagram: </b>

This diagram shows the energy levels of the materials in the device.
<b> CIE Plot: </b>

This plot shows the CIE coordinates of the pixels. The color rendered is not exactly accurate. 
<b> Raw Data Folder </b>:

This folder actually contains condensed or calculated output data that was saved for convenience. 

<b> Parameter Graphs Folder </b>:

This folder contains many graphs that correlate one parameter (eg Voltage) against another (eg Luminant Intensity). Sometimes the data shows dots, which is the set of points, other times it shows a blurred line, which is to simplify the depiction of the data while still showing the variation.
<b> Deconvolution Folder/ Sample Deconvoluted Spectra </b>

This spectra shows how well the program was able to break apart the composite emission into its 2 components visually.
<b> Deconvolution Folder/ Deconvolution Error </b>

This graph shows the R^2 accuracy of the spectral deconvolution as a function of voltage.
<b> Deconvolution Folder/ Deconvolution Graph </b>

This graph shows how the two contributions (eg flurorescent dopant and TADF assistant) vary as a function of voltage. 
<b> Deconvolution Folder/ Hyperfluorescence Graph </b>

This graph compares the set of OLEDs with FD-only, TD-only, and TD+FD to visualize the role of the TD in boosting the emission of the FD (Hyperfluorescence).
<b> Deconvolution Folder / FD Tradeoff </b>

Often, color purity and current efficiency come at each other's expense within a set of OLED pixels. This graph attempts to visualize that. 
<b> Correlations Folder </b>

File: Output Data/OLED-023/Raw Data/OLED-023_condensed_oled_data.csv
	Pixel	Max Current (A)	Max Luminance (cd/m2)	Status	Turnon Voltage (V)	EQE(%)_max	EQE(%)_avg	CE(cd/A)_max	CE(cd/A)_avg	PE(lm/W)_max	PE(lm/W)_avg	V (V) @ 100 cd/m2	EQE(%) @ 100 cd/m2	CE(cd/A) @ 100 cd/m2	PE(lm/W) @ 100 cd/m2	λmax (nm) @ 100 cd/m2	FWHM (nm) @ 100 cd/m2	CIE-x @ 100 cd/m2	CIE-y @ 100 cd/m2	Hex Color @ 100 cd/m2	V (V) @ 250 cd/m2	EQE(%) @ 250 cd/m2	CE(cd/A) @ 250 cd/m2	PE(lm/W) @ 250 cd/m2	λmax (nm) @ 250 cd/m2	FWHM (nm) @ 250 cd/m2	CIE-x @ 250 cd/m2	CIE-y @ 250 cd/m2	Hex Color @ 250 cd/m2
0	A1-1	0.0198272	1219.41	Working	3.2	0.586287	0.4540718787878788	1.677317287074675	1.3137419772039847	1.20093	0.7275233636363635	4.99997	0.561643	1.677317287074675	1.05389	577.5	30.0	0.5277713685139757	0.46485328421488953	#ffec00	5.79997	0.515861	1.4960563146408576	0.81035	578.0	30.5	0.5246047472052221	0.46474510514418216	#ffef00
1	A2-1	0.0200009	1216.36	Working	3.2	0.683105	0.4711528857142857	2.1136591762642043	1.4925062166502832	1.92521	0.8554270857142856	5.00002	0.611056	1.8057970466228515	1.13461	578.0	30.0	0.5327675402718249	0.4681293770364329	#ffec00	6.0	0.521668	1.553176643811533	0.813244	578.0	30.5	0.5258537444624756	0.46648558747441704	#fff000
2	A3-1	0.0199457	1262.08	Working	3.0	1.04249	0.536238611111111	2.26220631089105	1.560042947442672	2.21539	0.9194740555555556	5.00006	0.617726	1.884149739121625	1.18383	578.0	30.0	0.5252832334200151	0.4622871294918529	#ffeb00	6.00003	0.554735	1.6146871587556049	0.845447	577.5	30.5	0.5250022231857903	0.46709613235830355	#fff200
3	A4-1	0.0200011	1316.35	Working	3.0	1.14859	0.5787065675675674	2.1535402912114936	1.595831442673677	2.09244	0.9159217567567568	4.99992	0.669456	1.9794850735609202	1.24377	578.5	29.5	0.5211953724915473	0.461456265432685	#ffee00	5.99996	0.59253	1.7334269608382467	0.907625	578.0	30.0	0.5220214949424361	0.46509492398182894	#fff200
4	B1-1	0.0200009	1191.36	Working	3.0	0.669792	0.4313760166666667	2.0782812879544412	1.3862573079383262	1.85545	0.8128351515151515	4.99994	0.569563	1.7174697813410869	1.07913	578.0	30.0	0.5287897190465018	0.46174296812997806	#ffe700	5.99996	0.490051	1.452870173195217	0.760725	578.0	30.0	0.5263426551009063	0.4630161387954341	#ffeb00
5	B2-1	0.0199937	1185.8	Working	3.0	0.559608	0.42446072727272727	1.4719973152092343	1.183757269148222	0.969466	0.6624043939393939	5.00002	0.504985	1.4719973152092343	0.924876	578.5	29.5	0.530817235200165	0.4653572474408888	#ffea00	5.99998	0.466479	1.3658060482210665	0.715136	578.0	30.5	0.5268771312645414	0.4642032847905948	#ffec00
6	B3-1	0.0200007	1219.46	Working	3.0	1.10834	0.5072351428571428	2.1592668700043935	1.5224354461316083	1.88968	0.9025757428571428	4.99994	0.610733	1.813710980267686	1.1396	578.0	30.0	0.530847993466026	0.4638054481781817	#ffe800	5.99989	0.532191	1.5988132635253054	0.837152	578.0	30.5	0.5276292716734327	0.4652075734062345	#ffed00
7	B4-1	0.0200007	1317.5	Working	3.0	1.71348	0.6526438888888887	3.4121719555390477	1.7664768432087274	3.57345	1.067931055555556	4.99998	0.727302	2.090444586548789	1.31347	578.0	31.5	0.5276402970757063	0.46288927712416894	#ffea00	6.00002	0.62583	1.791648052417725	0.938102	578.0	30.5	0.5259891225387455	0.4639805030680054	#ffed00
8	B5-1	0.0200005	1333.51	Working	3.0	1.11983	0.5561988108108109	2.5324600805633635	1.7176105988865893	2.6522	1.002963513513513	5.19999	0.707895	2.0790757260980888	1.25608	578.5	30.0	0.5294427850402588	0.46479570892090594	#ffea00	6.20002	0.606083	1.7893514265466286	0.906676	578.0	30.0	0.5255379293199802	0.4656523508393295	#ffef00
9	C1-1	0.019736	868.8	Working	3.8	0.334108	0.2714976285714286	0.9333741633492278	0.7979755857423274	0.539251	0.3760816571428572	5.99998	0.334108	0.9309604470060278	0.487451	578.0	30.0	0.532460722090557	0.4604546297071334	#ffe200	7.39987	0.298704	0.8617366050759712	0.365848	578.0	30.5	0.5305072392505772	0.4615478589904457	#ffe500
10	C2-1	0.0200009	1019.4	Working	3.2	0.477003	0.35526247368421054	1.3003563990253866	1.0822049826037705	0.966451	0.5662538421052633	5.40015	0.435699	1.2710136624912143	0.739424	578.0	30.0	0.5364353384619548	0.4627838277028072	#ffe200	6.60009	0.407319	1.1899366003951939	0.566401	578.0	31.0	0.530386539085924	0.4605739108708286	#ffe400
11	C3-1	0.0200006	1015.53	Working	3.4	0.914841	0.4476042368421053	1.810908409403612	1.2822006573375708	1.67338	0.6866213157894737	5.59992	0.530503	1.531503913227032	0.859183	578.0	30.5	0.532026754974494	0.4598512224146969	#ffe200	6.80002	0.436073	1.2867125073291759	0.594457	578.0	31.0	0.530823776204576	0.4620533176980117	#ffe600
12	C4-1	0.0198851	1027.35	Working	3.2	0.605967	0.40634327500000006	2.033661299243575	1.3646327736873833	1.99654	0.7514668499999999	5.59996	0.54603	1.6307963438766595	0.914877	578.5	31.0	0.5335482119057486	0.4604048729564025	#ffe100	6.99999	0.438054	1.3149649435588895	0.590158	578.0	31.0	0.5319614022146105	0.4622207412845823	#ffe500
13	C5-1	0.019889	839.25	Working	3.4	0.623759	0.37073845	1.53512569540302	1.0929409598119713	1.40071	0.57294155	6.00007	0.435924	1.2584146579819366	0.658896	578.0	29.5	0.5341093217468705	0.4614292087139824	#ffe200	7.39998	0.357878	1.0567023811008693	0.448614	578.0	30.5	0.5301378140059579	0.4620335542482159	#ffe600
14	D1-1	0.0200007	951.85	Working	3.2	1.06315	0.4454390277777778	1.8843379122606845	1.2020522613127345	1.85009	0.6861701388888888	5.60008	0.457105	1.3194706390444864	0.740209	578.5	30.0	0.5309716339290951	0.4562207202660681	#ffde00	6.80006	0.385715	1.1303381426485868	0.522209	578.0	30.5	0.5321937976294582	0.4598895122275534	#ffe200
15	D2-1	1.09346e-09	0.51	Open Circuit	-	-	-	-	-	-	-	-	-	-	-	-	-	-	-	-	-	-	-	-	-	-	-	-	-
16	D2-2	1.08098e-09	0.72	Open Circuit	-	-	-	-	-	-	-	-	-	-	-	-	-	-	-	-	-	-	-	-	-	-	-	-	-
17	D3-1	0.0200008	944.74	Working	3.4	1.49731	0.4850400789473685	1.955749697384348	1.2353000657625095	1.80721	0.664637447368421	5.5999	0.536009	1.480246981834265	0.830428	578.0	31.0	0.5366292199989213	0.45794070278438154	#ffdb00	6.99996	0.41971	1.2063143926129345	0.541395	578.5	31.0	0.5328490381386914	0.45955671101744305	#ffe100
18	D4-1	0.0199315	14.62	Short Circuit	-	-	-	-	-	-	-	-	-	-	-	-	-	-	-	-	-	-	-	-	-	-	-	-	-
19	D5-1	0.019609	11.63	Short Circuit	-	-	-	-	-	-	-	-	-	-	-	-	-	-	-	-	-	-	-	-	-	-	-	-	-
