Repository: owen-melville/bsubpc-oled-data

# bsubpc-oled-data
<h1> Data and Code for: Studying the Influence of Axial Substituent on Hyperfluorescence in Organic Light-Emitting Diodes Using Boron Subphthalocyanines as Fluorescent Emitters </h1>

All Programs and Data collected by Owen Alfred Melville, PhD as a part of his postdoctoral fellowship with Professor Timothy Bender at the University of Toronto.

<h2>Folder Breakdown:</h2>
- <b> Raw OLED Data: </b> Raw data collected from the OLEDs during characterization. This includes optoelectronic data as a function of Voltage and full spectra has a function of wavelength.

- <b> IC6 Evaporation Logs: </b> Raw data collected during the deposition of the OLEDs from the IC6 which controls the deposition of the thin films.
  
- <b> Offline Spreadsheets: </b> Summary deposition and electro-optical data for each device, labelling for each device index (eg OLED-001 corresponds to what materials).
  
- <b> Python: </b> Python programs and corresponding batch files used to analyze the raw data.
  
- <b> Output Data: </b> Contains analytical outputs for each deposition run and device. This includes a large number of graphs and visualizations.


<i>For any questions on the Python programs or data herein, please contact Owen Melville (owen.melville@utoronto.ca) </i>

<h1>Output Data Readme</h1>

This folder contains all the results of the automated analysis in the <b>Python</b> folder. There are two sorts of folders: Deposition output folders and OLED output folders. Deposition output folders contain the results of analysis of the deposition runs (from the IC6) and end in the suffix <b>-L#</b> where # ranges between 1 and 6 representing the different layers in a single OLED. OLED output folders contain the analytical results of the optoelectronic data in the <b>Raw OLED Data</b> folder and do not contain this suffix (eg OLED-033). 

<h2>1. Deposition Output Folders</h2>

<b>Deposition Graphs:</b>

These graphs show the input power, deposition rate, and total thickness as a function of time. The shutter was open only between two zeroes in the thickness data, which can be seen below as between 500s and 700s, approximately. This is how the thickness of the layer is calculated. 
<b> Composition Graphs: </b>

These graphs show the distribution of composition (by rate) within different thickness bins in each emissive layer. You will only see these in devices with a Host and one or more Dopant (typically <b>-L3</b>)
<b> Condensed Data: </b> 

This takes the IC6 readings, which contains excessive information, and parses it into a smaller set of more useful data. 

<h2>2. OLED Output Folders</h2>

<b>Visual Chart:</b>

This chart summarizes the performance of each pixel. Pixels that were short circuited or open circuit or were untestable (often A5 due to the testing setup) are greyed out. The color displayed is an approximation of the color of the device by converting the spectra into RGB, but it is not a true representation of the color. 
<b>Average Spectra:</b>

This graph shows the shape of the emission at a specified luminance, averaged across pixels. The blurring of the line represents pixel-to-pixel variation.
<b> Energy Diagram: </b>

This diagram shows the energy levels of the materials in the device.
<b> CIE Plot: </b>

This plot shows the CIE coordinates of the pixels. The color rendered is not exactly accurate. 
<b> Raw Data Folder </b>:

This folder actually contains condensed or calculated output data that was saved for convenience. 

<b> Parameter Graphs Folder </b>:

This folder contains many graphs that correlate one parameter (eg Voltage) against another (eg Luminant Intensity). Sometimes the data shows dots, which is the set of points, other times it shows a blurred line, which is to simplify the depiction of the data while still showing the variation.
<b> Deconvolution Folder/ Sample Deconvoluted Spectra </b>

This spectra shows how well the program was able to break apart the composite emission into its 2 components visually.
<b> Deconvolution Folder/ Deconvolution Error </b>

This graph shows the R^2 accuracy of the spectral deconvolution as a function of voltage.
<b> Deconvolution Folder/ Deconvolution Graph </b>

This graph shows how the two contributions (eg flurorescent dopant and TADF assistant) vary as a function of voltage. 
<b> Deconvolution Folder/ Hyperfluorescence Graph </b>

This graph compares the set of OLEDs with FD-only, TD-only, and TD+FD to visualize the role of the TD in boosting the emission of the FD (Hyperfluorescence).
<b> Deconvolution Folder / FD Tradeoff </b>

Often, color purity and current efficiency come at each other's expense within a set of OLED pixels. This graph attempts to visualize that. 
<b> Correlations Folder </b>

File: Output Data/OLED-024/Raw Data/OLED-024_all_optoelectronic.csv (part 1 of 2)
	Pixel	Voltage(V)	Current(A)	J(mA/cm2)	PE(lm/W)	EQE(%)	L(cd/m2)	CE(cd/A)
0	A1-1	-0.999956	-0.000132238	-0.826487	0.340916	0.00409187	0.896841	-0.10851241459333298
1	A1-1	-0.799977	-0.000100288	-0.6268	0.516834	-0.00188852	0.824912	-0.13160689215060623
2	A1-1	-0.599945	-6.70739e-05	-0.419212	0.222564	-0.175257	0.178176	-0.042502600116408884
3	A1-1	-0.399933	-4.02605e-05	-0.251628	-0.0943057	0.784498	-0.0302089	0.012005380959193731
4	A1-1	-0.199984	-1.78042e-05	-0.111276	0.31377	0.974075	0.0222259	-0.019973669075092564
5	A1-1	8.93593e-05	4.31781e-09	2.69863e-05	65192200.0	268.58	0.500413	1854.3223783919989
6	A1-1	0.200077	1.73709e-05	0.108568	11.7953	-0.224799	0.815568	0.751204774887628
7	A1-1	0.400031	3.81658e-05	0.238536	0.52359	-0.461104	0.159034	0.06667085890599322
8	A1-1	0.60003	6.41265e-05	0.400791	0.587909	0.214094	0.450039	0.11228770107113184
9	A1-1	0.80004	8.97396e-05	0.560872	0.135448	-0.0423532	0.193463	0.03449325336262106
10	A1-1	1.00005	6.16943e-05	0.385589	0.124053	-0.0985509	0.152267	0.039489456390094116
11	A1-1	1.20006	7.80506e-05	0.487816	0.35712	0.307706	0.665462	0.1364165997015268
12	A1-1	1.40006	5.62859e-05	0.351787	-0.0299019	0.276243	-0.0468786	-0.013325847743094543
13	A1-1	1.60006	5.27242e-05	0.329526	0.22757	0.379862	0.381937	0.11590496652767916
14	A1-1	1.80005	6.60391e-05	0.412744	0.0579821	0.114406	0.137123	0.03322228790727424
15	A1-1	2.00004	0.000122164	0.763525	0.15526	0.135364	0.754697	0.09884378376608492
16	A1-1	2.2005	0.000140675	0.879219	0.0779743	0.0589888	0.480197	0.05461631288677793
17	A1-1	2.40047	0.000157264	0.9829	0.128662	0.104558	0.966284	0.0983094923186489
18	A1-1	2.60041	9.17044e-05	0.573153	0.0963105	0.182324	0.456915	0.07971955132399203
19	A1-1	2.80043	8.95576e-05	0.559735	0.147795	0.123746	0.737424	0.13174520085397554
20	A1-1	3.00033	9.75638e-05	0.609774	0.143554	-0.0767294	0.835994	0.13709899077363089
21	A1-1	3.20039	0.000124461	0.777881	0.1078	0.207306	0.854247	0.10981718283387817
22	A1-1	3.4003	0.00015291	0.955687	0.261785	0.0386888	2.70787	0.2833427680820185
23	A1-1	3.60031	0.000204189	1.27618	0.293754	0.240743	4.29622	0.33664686799667753
24	A1-1	3.80028	0.000271659	1.69787	0.317264	0.174661	6.51615	0.3837837997019795
25	A1-1	4.00025	0.000370174	2.31359	0.335683	0.17461	9.88899	0.4274305300420559
26	A1-1	4.20027	0.00050098	3.13113	0.343436	0.145063	14.3772	0.4591696927307393
27	A1-1	4.40023	0.000674139	4.21337	0.330237	0.20464	19.4886	0.4625418607907684
28	A1-1	4.60025	0.000887815	5.54884	0.325363	0.1825	26.4364	0.47643110992567816
29	A1-1	4.80057	0.00114857	7.17856	0.334292	0.181283	36.6696	0.5108211117550038
30	A1-1	5.00054	0.00145523	9.09519	0.322073	0.181519	46.6265	0.5126500930711727
31	A1-1	5.20058	0.00180922	11.3076	0.311549	0.19145	58.3175	0.5157372032968977
32	A1-1	5.40053	0.00222069	13.8793	0.296686	0.187682	70.7866	0.5100156347942619
33	A1-1	5.6005	0.00267874	16.7421	0.28573	0.192911	85.2793	0.5093703896165953
34	A1-1	5.80055	0.00319017	19.9386	0.271959	0.19297	100.119	0.5021365592368572
35	A1-1	6.00051	0.00370795	23.1747	0.265324	0.199849	117.444	0.5067767867545211
36	A1-1	6.20053	0.00429648	26.853	0.252784	0.192227	133.974	0.4989163221986369
37	A1-1	6.40059	0.0049251	30.7819	0.243536	0.197058	152.731	0.49617145140488406
38	A1-1	6.60058	0.00560995	35.0622	0.232422	0.194581	171.218	0.48832645983423745
39	A1-1	6.80057	0.00631886	39.4929	0.223816	0.195562	191.34	0.48449214922175887
40	A1-1	7.00056	0.00709895	44.3684	0.213208	0.191681	210.795	0.47510164892130435
41	A1-1	7.20052	0.00792744	49.5465	0.203603	0.187276	231.213	0.46665859344252364
42	A1-1	7.40057	0.00880621	55.0388	0.194756	0.186729	252.508	0.4587818048358613
43	A1-1	7.60055	0.00969169	60.5731	0.18701	0.186257	274.055	0.4524368077578992
44	A1-1	7.80054	0.0106872	66.795	0.178423	0.185952	295.916	0.44302118422037573
45	A1-1	8.00053	0.0117323	73.3269	0.169454	0.179879	316.434	0.4315387668099975
46	A1-1	8.20052	0.012827	80.1688	0.161464	0.175784	337.887	0.4214694494616359
47	A1-1	8.40051	0.0139926	87.4537	0.153062	0.172288	357.933	0.4092828548134613
48	A1-1	8.60048	0.0152628	95.3925	0.145229	0.170312	379.262	0.39758052257777077
49	A1-1	8.8005	0.0164219	102.637	0.139902	0.168768	402.239	0.39190447889162777
50	A1-1	9.0005	0.017724	110.775	0.133389	0.165606	423.33	0.38215301286391334
51	A1-1	9.20041	0.0190465	119.041	0.127325	0.163615	443.881	0.3728807721709327
52	A1-1	9.318	0.0200027	125.017	0.122051	0.159447	452.567	0.3620043674060328
53	A2-1	-0.999952	-5.16224e-06	-0.032264	-6.26822	-6.64552	-0.643712	1.9951400942226627
54	A2-1	-0.799966	-2.94409e-06	-0.0184006	-0.624764	-5.72153	-0.0292731	0.15908774713868026
55	A2-1	-0.59994	-1.6185e-06	-0.0101156	-15.467	-23.7045	-0.298783	2.9536853968128436
56	A2-1	-0.399929	-7.66908e-07	-0.00479318	-35.2757	-70.235	-0.215245	4.4906513003893025
57	A2-1	-0.199976	-2.68187e-07	-0.00167617	-547.8	-175.132	-0.584477	34.869792443487235
58	A2-1	0.00010159	7.58159e-10	4.73849e-06	-54888100.0	-60907.8	-0.0841045	-1774.9219688128499
59	A2-1	0.200086	2.24161e-07	0.00140101	-68.949	-150.939	-0.0615226	-4.391303416820722
60	A2-1	0.400035	5.55634e-07	0.00347271	-141.741	-84.9667	-0.626775	-18.048584534844544
61	A2-1	0.60004	1.07422e-06	0.00671387	-13.1943	-20.1628	-0.169196	-2.520096457035957
62	A2-1	0.800046	1.82626e-06	0.0114141	5.34407	-6.04985	0.155339	1.360939539692135
63	A2-1	1.00005	2.95188e-06	0.0184493	12.607	-8.72394	0.740396	4.013138709869752
64	A2-1	1.20006	4.46237e-06	0.0278898	1.60984	-3.58775	0.171507	0.6149452488006368
65	A2-1	1.40006	6.43325e-06	0.0402078	1.42108	-3.46899	0.254639	0.633307467705271
66	A2-1	1.60006	8.87318e-06	0.0554574	0.197965	-4.8652	0.0559158	0.10082658040225471
67	A2-1	1.80005	1.17155e-05	0.0732219	0.341606	-3.33829	0.143318	0.19573105860405152
68	A2-1	2.00003	1.52998e-05	0.0956237	0.809417	-1.81527	0.492748	0.5152990315162455
69	A2-1	2.20051	2.00799e-05	0.125499	0.0265689	-0.769601	0.0233554	0.018610028765169442
70	A2-1	2.40044	2.50067e-05	0.156292	0.0265186	-0.197781	0.0316686	0.020262457451437055
71	A2-1	2.60045	3.12609e-05	0.195381	-0.312666	-1.10151	-0.505663	-0.2588086866174295
72	A2-1	2.80035	3.93193e-05	0.245746	-0.0791698	-0.906855	-0.173424	-0.07057042637520042
73	A2-1	3.00028	5.1691e-05	0.323069	-0.0728263	-0.505886	-0.224696	-0.06955046754718033
74	A2-1	3.20033	7.03802e-05	0.439876	0.159242	-0.325053	0.713562	0.1622188980530877
75	A2-1	3.40035	0.000101432	0.63395	0.301683	-0.229229	2.07005	0.3265320608880827
76	A2-1	3.60036	0.00014702	0.918875	0.378608	-0.0626017	3.98697	0.43389688477758126
77	A2-1	3.80038	0.00021275	1.32969	0.395854	0.118949	6.3674	0.47886349449871773
78	A2-1	4.00034	0.000299428	1.87143	0.368324	0.114058	8.77707	0.46900338244016615
79	A2-1	4.20027	0.00041245	2.57781	0.391056	0.118284	13.4777	0.5228352749038913
80	A2-1	4.40025	0.000567366	3.54604	0.376538	0.165632	18.7016	0.5273939380266437
81	A2-1	4.60028	0.000759173	4.74483	0.355925	0.153762	24.7294	0.5211862174198021
82	A2-1	4.80058	0.000991193	6.19496	0.351722	0.16268	33.2952	0.5374562547619355
83	A2-1	5.00049	0.00126865	7.92906	0.34081	0.1673	43.0127	0.5424690946972277
84	A2-1	5.20061	0.00159468	9.96675	0.322521	0.187469	53.2128	0.5339032282338777
85	A2-1	5.40059	0.00196081	12.2551	0.315245	0.181352	66.4132	0.5419229545250548
86	A2-1	5.6006	0.00238239	14.8899	0.301096	0.187853	79.9251	0.5367739205770354
87	A2-1	5.80061	0.002843	17.7688	0.288382	0.192083	94.6125	0.5324642069244969
88	A2-1	6.00057	0.00334335	20.8959	0.275326	0.182665	109.888	0.5258830679702717
89	A2-1	6.20062	0.0038919	24.3244	0.262794	0.188214	126.166	0.5186808307707487
90	A2-1	6.4006	0.00448416	28.026	0.25293	0.185031	144.422	0.515314350959823
91	A2-1	6.60059	0.00511744	31.984	0.240843	0.186384	161.845	0.5060186343171585
92	A2-1	6.80054	0.00580156	36.2598	0.230094	0.184256	180.602	0.4980777610466688
93	A2-1	7.00053	0.00652118	40.7574	0.219109	0.187118	198.997	0.4882475329633392
94	A2-1	7.20051	0.00729324	45.5827	0.209981	0.185177	219.379	0.4812768879421359
95	A2-1	7.40056	0.00811021	50.6888	0.200654	0.182989	239.593	0.47267443695648736
96	A2-1	7.60055	0.00898156	56.1347	0.191144	0.18161	259.59	0.4624412351005705
97	A2-1	7.80048	0.00989941	61.8713	0.183216	0.180433	281.466	0.45492174885609327
98	A2-1	8.00054	0.0108722	67.9513	0.175232	0.18036	303.236	0.4462548913707317
99	A2-1	8.20051	0.0119235	74.5219	0.165449	0.174908	321.839	0.4318717048277083
100	A2-1	8.40051	0.0130228	81.3925	0.157924	0.172488	343.707	0.4222833799182971
101	A2-1	8.60044	0.0140886	88.0537	0.151935	0.172184	366.249	0.4159382286036816
102	A2-1	8.80044	0.015221	95.1312	0.145704	0.169764	388.283	0.4081552634677162
103	A2-1	9.00047	0.016394	102.462	0.139506	0.166875	409.518	0.39967792937869645
104	A2-1	9.2004	0.0176206	110.129	0.133939	0.165395	431.982	0.3922509057559771
105	A2-1	9.40046	0.0188815	118.009	0.128159	0.163189	452.547	0.38348515791168475
106	A2-1	9.5676	0.0200024	125.015	0.123016	0.161596	468.356	0.3746398432188137
107	A3-1	-0.999962	-5.66466e-06	-0.0354041	1.1906	-3.45507	0.134169	-0.3789645831979912
108	A3-1	-0.799981	-3.67581e-06	-0.0229738	-0.0826048	-5.79211	-0.00483246	0.02103465686999974
109	A3-1	-0.599957	-2.32221e-06	-0.0145138	-4.88592	-12.9435	-0.135425	0.9330774848764622
110	A3-1	-0.399943	-1.24288e-06	-0.007768	-104.276	-15.0181	-1.0312	13.274974253347064
111	A3-1	-0.199994	-5.01328e-07	-0.0031333	-136.682	-35.5993	-0.272635	8.701209587336036
112	A3-1	9.30786e-05	7.79092e-10	4.86933e-06	-72825900.0	-21193.4	-0.105064	-2157.6685088092204
113	A3-1	0.200081	4.78097e-07	0.00298811	212.01	-16.0412	0.403468	13.502448035714883
114	A3-1	0.40003	1.11106e-06	0.00694413	-42.476	-38.2679	-0.375581	-5.408611301919751
115	A3-1	0.600023	1.86316e-06	0.0116448	-26.499	-19.5361	-0.589357	-5.0611174086287445
116	A3-1	0.800035	2.93893e-06	0.0183683	8.49727	-0.660373	0.397473	2.1639073839168566
117	A3-1	1.00004	4.27137e-06	0.0266961	-1.04644	-2.9199	-0.0889261	-0.33310521012432526
118	A3-1	1.20005	6.09998e-06	0.0381249	-3.52204	-5.91596	-0.512922	-1.345372709174319
119	A3-1	1.40006	8.29537e-06	0.0518461	1.17967	-3.38212	0.272568	0.5257251750854934
120	A3-1	1.60007	9.94005e-06	0.0621253	-1.09278	-0.368763	-0.345774	-0.5565751795162358
121	A3-1	1.80005	1.28445e-05	0.0802781	-1.17043	-2.73846	-0.538367	-0.6706274812184145
122	A3-1	2.00003	1.7495e-05	0.109344	-0.317258	-0.550136	-0.220848	-0.20197541703248464
123	A3-1	2.20045	2.25454e-05	0.140909	-0.786117	-1.63296	-0.775866	-0.5506149358806037
124	A3-1	2.40042	2.75403e-05	0.172127	-0.0394619	-1.06782	-0.0518997	-0.03015198080487082
125	A3-1	2.60045	3.45861e-05	0.216163	0.0798913	-1.0423	0.142949	0.06613018879271661
126	A3-1	2.80036	4.4285e-05	0.276781	-0.135365	-1.01092	-0.33397	-0.12066218418171767
127	A3-1	3.00034	5.65028e-05	0.353142	0.140669	-0.660755	0.474425	0.134343974944923
128	A3-1	3.20033	7.82529e-05	0.489081	0.180415	-0.292433	0.89887	0.18378755257309115
129	A3-1	3.40032	0.000108549	0.678431	0.270521	-0.249229	1.98644	0.29279912032321637
130	A3-1	3.60033	0.000163961	1.02476	0.25911	0.0371009	3.04297	0.29694465045474067
131	A3-1	3.80034	0.000237916	1.48697	0.279228	0.0132408	5.02267	0.3377788388467824
132	A3-1	4.00024	0.000321713	2.01071	0.311481	0.105964	7.97473	0.39661263931646035
133	A3-1	4.20027	0.000428193	2.67621	0.33389	0.0275019	11.9467	0.4464036828201075
134	A3-1	4.40023	0.000577239	3.60774	0.348681	0.127571	17.6193	0.4883749937634086
135	A3-1	4.60024	0.000772423	4.82764	0.328909	0.110738	23.251	0.4816224904922488
136	A3-1	4.8006	0.00100314	6.26962	0.325858	0.156833	31.2188	0.4979376740536109
137	A3-1	5.00058	0.00127275	7.95469	0.320365	0.179141	40.5638	0.5099356480265101
138	A3-1	5.20056	0.00157531	9.84569	0.315749	0.180752	51.4622	0.5226875922357905
139	A3-1	5.40057	0.00191943	11.9964	0.306989	0.17164	63.3089	0.5277324864125905
140	A3-1	5.60055	0.00231861	14.4913	0.298393	0.177721	77.0864	0.531949514536308
141	A3-1	5.80063	0.00276144	17.259	0.283697	0.174092	90.4057	0.5238177182919056
142	A3-1	6.00055	0.00327878	20.4924	0.269772	0.180408	105.592	0.5152739552224239
143	A3-1	6.20057	0.00382362	23.8976	0.257867	0.178365	121.627	0.5089506896089984
144	A3-1	6.40058	0.00441906	27.6191	0.247753	0.182655	139.411	0.5047630082080878
145	A3-1	6.60057	0.00503393	31.4621	0.235892	0.175004	155.931	0.49561535943246005
146	A3-1	6.80053	0.00571659	35.7287	0.227899	0.177746	176.259	0.49332609358862756
147	A3-1	7.00049	0.0064202	40.1262	0.21554	0.177828	192.724	0.4802946703151557
148	A3-1	7.20047	0.00722294	45.1434	0.204565	0.180144	211.659	0.46885923523704454
149	A3-1	7.40048	0.00810473	50.6546	0.191848	0.173362	228.922	0.451927366912383
150	A3-1	7.60046	0.00914104	57.1315	0.17944	0.165213	248.018	0.43411778090895564
151	A3-1	7.80047	0.00999863	62.4914	0.174584	0.171011	270.892	0.4334868477902559
152	A3-1	8.00055	0.0108119	67.5744	0.171398	0.170062	294.956	0.43649074205616334
153	A3-1	8.20049	0.011768	73.55	0.165321	0.171715	317.396	0.43153772943575797
154	A3-1	8.40048	0.0127864	79.915	0.159348	0.168764	340.509	0.4260889695301257
155	A3-1	8.60045	0.0137627	86.0169	0.1553	0.171447	365.701	0.4251501739774393
156	A3-1	8.80044	0.0148798	92.9988	0.14861	0.168232	387.151	0.41629676942068067
157	A3-1	9.00049	0.0159735	99.8344	0.144059	0.170272	412.038	0.4127214667489363
158	A3-1	9.20037	0.0171808	107.38	0.137919	0.166384	433.713	0.40390482398956984
159	A3-1	9.40039	0.018421	115.131	0.132505	0.166032	456.48	0.3964874794798968
160	A3-1	9.60072	0.0197148	123.218	0.127349	0.164327	479.535	0.38917609440179196
161	A4-1	-0.999967	-7.75437e-06	-0.0484648	-4.60503	-1.85576	-0.710387	1.4657792872352717
162	A4-1	-0.799978	-3.70725e-06	-0.0231703	-7.30907	-0.0968658	-0.431243	1.8611886768837693
163	A4-1	-0.599956	-1.89772e-06	-0.0118607	-29.9563	-3.69383	-0.678532	5.720842783309585
164	A4-1	-0.39994	-8.55844e-07	-0.00534902	-114.037	-8.60202	-0.776541	14.51744431690291
165	A4-1	-0.199989	-2.92795e-07	-0.00182997	-454.973	22.1587	-0.530011	28.962824527178043
166	A4-1	8.59737e-05	6.13391e-10	3.83369e-06	-659848000.0	-1687.16	-0.692273	-18057.615508817875
167	A4-1	0.200066	2.66515e-07	0.00166572	-703.153	10.3958	-0.74589	-44.778834377926664
168	A4-1	0.40002	7.99701e-07	0.00499813	-17.241	-2.29813	-0.109724	-2.1953010425899286
169	A4-1	0.600019	1.69911e-06	0.0106194	-14.4539	3.16411	-0.293159	-2.7605985272237605
170	A4-1	0.800029	3.0624e-06	0.01914	-10.6747	6.38291	-0.520299	-2.718385579937304
171	A4-1	1.00004	5.41117e-06	0.0338198	-3.62798	1.72961	-0.390575	-1.1548708153212026
172	A4-1	1.20004	8.15937e-06	0.0509961	-0.3239	2.2686	-0.0630947	-0.12372455932904673
173	A4-1	1.40004	1.27949e-05	0.0799681	-0.588322	1.78393	-0.209663	-0.2621832955891161
174	A4-1	1.60005	1.84719e-05	0.115449	-0.104524	0.873524	-0.06146	-0.053235627852991366
175	A4-1	1.80003	2.49666e-05	0.156041	-0.484241	0.410609	-0.432943	-0.2774546433309194
176	A4-1	2.00003	3.14881e-05	0.196801	0.0608561	0.814864	0.076246	0.03874268931560307
177	A4-1	2.20044	4.02537e-05	0.251586	0.2892	0.320526	0.509617	0.2025617482689816
178	A4-1	2.4004	4.73927e-05	0.296204	-0.115457	0.473234	-0.261304	-0.08821757977610024
179	A4-1	2.60037	5.67362e-05	0.354601	0.0535786	0.423661	0.15726	0.04434843669363595
180	A4-1	2.80038	6.81642e-05	0.426026	-0.0492423	0.247175	-0.187	-0.043894034636383694
181	A4-1	3.00028	8.3156e-05	0.519725	-0.0524195	0.121951	-0.260183	-0.05006166722786089
182	A4-1	3.20029	0.000104866	0.655412	0.128843	-0.0014406	0.860231	0.13125041958340708
183	A4-1	3.40024	0.000135475	0.846719	0.105882	0.159812	0.970335	0.11459941255599555
184	A4-1	3.60022	0.000180268	1.12668	0.165242	0.0546679	2.13353	0.18936432704938405
185	A4-1	3.80021	0.000281004	1.75628	0.208704	0.142883	4.43385	0.2524568975334229
186	A4-1	4.00015	0.000360354	2.25221	0.222311	0.0326741	6.37525	0.2830664103258577
187	A4-1	4.20014	0.000441486	2.75929	0.284135	0.132866	10.4818	0.379873083293166
188	A4-1	4.40009	0.000587392	3.6712	0.288261	0.130764	14.822	0.4037371976465461
189	A4-1	4.60018	0.000773442	4.83401	0.287854	0.187619	20.3753	0.42149892118551674
190	A4-1	4.80049	0.000994893	6.21808	0.292911	0.162663	27.8309	0.4475802820163137
191	A4-1	5.00044	0.00125715	7.85719	0.295691	0.159167	36.9797	0.47064790338530693
192	A4-1	5.20048	0.00158582	9.91137	0.280122	0.160482	45.9594	0.46370380684002316
193	A4-1	5.40047	0.00195979	12.2487	0.270297	0.17728	56.9131	0.464646044069983
194	A4-1	5.60049	0.00238962	14.9351	0.257912	0.175061	68.6685	0.4597793118224852
195	A4-1	5.80049	0.00287958	17.9974	0.248686	0.171002	82.6373	0.4591624345738829
196	A4-1	6.0005	0.00347451	21.7157	0.226995	0.157122	94.1516	0.433564655986222
197	A4-1	6.2005	0.00451018	28.1886	0.18825	0.137785	104.733	0.37154381558502375
198	A4-1	6.4005	0.00523031	32.6894	0.179206	0.140636	119.351	0.3651061200266753
199	A4-1	6.60047	0.00587038	36.6899	0.178906	0.137698	137.91	0.3758800105751174
200	A4-1	6.80051	0.00615426	38.4641	0.192194	0.153865	160.025	0.4160372919163583
201	A4-1	7.00045	0.0065816	41.135	0.194225	0.163266	178.03	0.4327944572748268
202	A4-1	7.20039	0.00718302	44.8939	0.192762	0.169689	198.342	0.44180167016008853
203	A4-1	7.40044	0.00796942	49.8089	0.185534	0.169798	217.69	0.4370504066542325
204	A4-1	7.60039	0.00878134	54.8834	0.181195	0.172161	240.587	0.43836023278441205
205	A4-1	7.80035	0.00941263	58.8289	0.181364	0.175635	264.914	0.45031268645172695
206	A4-1	8.00037	0.0100574	62.8587	0.182385	0.183664	291.955	0.46446235763704946
207	A4-1	8.20034	0.0108677	67.9231	0.177434	0.183742	314.584	0.46314729451394293
208	A4-1	8.40037	0.0118124	73.8275	0.170499	0.182022	336.58	0.45590057905252107
209	A4-1	8.60033	0.0128271	80.1694	0.164158	0.181314	360.276	0.449393409455478
210	A4-1	8.80038	0.0138784	86.74	0.157264	0.178725	382.121	0.4405360848512797
211	A4-1	9.00035	0.0150088	93.805	0.15047	0.17629	404.376	0.4310814988540056
212	A4-1	9.20027	0.0161273	100.796	0.147263	0.177197	434.695	0.43126215326004996
213	A4-1	9.40031	0.0170735	106.709	0.143729	0.177566	458.923	0.430069628616143
214	A4-1	9.60063	0.0183142	114.464	0.137614	0.175409	481.37	0.4205427033827229
215	A4-1	9.80066	0.01959	122.437	0.131786	0.173828	503.372	0.4111273552929262
216	A4-1	9.84312	0.0200018	125.011	0.12891	0.169851	504.917	0.4038980569709866
217	B2-1	-0.999958	-3.03576e-06	-0.0189735	-7.28678	6.98115	-0.440063	2.319355943816375
218	B2-1	-0.799976	-1.77683e-06	-0.0111052	-30.8956	-6.55174	-0.873676	7.8672693873140505
219	B2-1	-0.599951	-9.26641e-07	-0.00579151	-46.5508	0.0668671	-0.514855	8.889823206728469
220	B2-1	-0.399933	-3.74326e-07	-0.00233954	-43.8819	35.3753	-0.130693	5.586269095634185
221	B2-1	-0.199988	-1.07814e-07	-0.000673838	-572.121	-55.913	-0.245413	36.42017814370813
222	B2-1	6.41584e-05	4.69899e-10	2.93687e-06	-780889000.0	-43458.6	-0.468357	-15947.488312386999
223	B2-1	0.200054	9.36673e-08	0.000585421	-935.065	-273.659	-0.348584	-59.54415711086551
224	B2-1	0.400009	3.128e-07	0.001955	-136.699	-51.0062	-0.340276	-17.40542199488491
225	B2-1	0.6	6.47067e-07	0.00404417	-119.204	-53.596	-0.920703	-22.766179463276767
226	B2-1	0.800012	1.18386e-06	0.00739912	-39.1295	-29.773	-0.737278	-9.964401172031268
227	B2-1	1.00002	2.18789e-06	0.0136743	-8.01764	-3.25538	-0.348988	-2.5521452652055316
228	B2-1	1.20002	3.30914e-06	0.0206821	-3.62112	1.25702	-0.286073	-1.3831912620091773
229	B2-1	1.40003	4.67764e-06	0.0292353	-4.51075	-3.84666	-0.587683	-2.0101828953354337
230	B2-1	1.60002	6.39424e-06	0.039964	-1.67875	-1.6939	-0.341688	-0.8549894905414874
231	B2-1	1.8	8.65678e-06	0.0541049	-2.36005	2.04444	-0.73161	-1.3522065469116478
232	B2-1	1.99999	1.13225e-05	0.0707656	-0.290442	-1.95131	-0.130846	-0.18490057315984038
233	B2-1	2.20022	1.4665e-05	0.0916562	-0.705086	-0.837934	-0.452606	-0.49380838393911164
234	B2-1	2.40018	1.88295e-05	0.117684	-0.926808	-0.202643	-0.833302	-0.7080843615104857
235	B2-1	2.60017	2.48687e-05	0.155429	-0.0817216	1.05798	-0.105129	-0.06763795688063359
236	B2-1	2.80013	3.26866e-05	0.204291	-0.547972	0.551123	-0.997783	-0.4884126075059596
237	B2-1	3.00005	4.41791e-05	0.276119	0.170408	0.445012	0.44933	0.16273056182298212
238	B2-1	3.20009	6.45056e-05	0.40316	0.262295	-0.182242	1.07716	0.2671792836590931
239	B2-1	3.4	8.88551e-05	0.555344	0.229055	-0.0270612	1.37667	0.24789499841539658
240	B2-1	3.60004	0.000131188	0.819925	0.311762	0.0457776	2.92924	0.3572570661950788
241	B2-1	3.80003	0.000190837	1.19273	0.342355	0.0628158	4.9392	0.41410880920241794
242	B2-1	3.99998	0.000277035	1.73147	0.360969	0.0954368	7.95778	0.45959675882342743
243	B2-1	4.19999	0.000386941	2.41838	0.370591	0.16807	11.9817	0.49544323059238005
244	B2-1	4.39995	0.00052354	3.27212	0.386645	0.194185	17.719	0.5415143698886349
245	B2-1	4.59992	0.00071286	4.45537	0.354388	0.19806	23.1187	0.5188951759337608
246	B2-1	4.80031	0.000937168	5.8573	0.349449	0.182087	31.2753	0.5339542109845834
247	B2-1	5.00026	0.0012175	7.60938	0.3432	0.209879	41.5661	0.5462481831634115
248	B2-1	5.20035	0.00153642	9.60262	0.326855	0.201965	51.955	0.5410502550345635
249	B2-1	5.40033	0.00191526	11.9704	0.316089	0.201407	65.0411	0.5433494285905234
250	B2-1	5.60024	0.00234941	14.6838	0.300289	0.19206	78.6021	0.5352980836023372
251	B2-1	5.80032	0.00281681	17.6051	0.28835	0.196482	93.7259	0.5323792537389733
252	B2-1	6.00031	0.00334391	20.8994	0.274069	0.190052	109.4	0.523460003636468
253	B2-1	6.20028	0.00392904	24.5565	0.263265	0.191073	127.591	0.51958137356708
254	B2-1	6.40027	0.00456337	28.5211	0.250691	0.185039	145.664	0.5107236396913162
255	B2-1	6.60022	0.00523958	32.7474	0.241352	0.186581	166.049	0.5070601024814184
256	B2-1	6.80022	0.00599318	37.4574	0.228953	0.184389	185.634	0.4955869868170241
257	B2-1	7.00019	0.00679435	42.4647	0.219979	0.186887	208.146	0.4901624172548022
258	B2-1	7.20017	0.00765753	47.8596	0.209365	0.183659	229.65	0.4798410350274553
259	B2-1	7.40022	0.00859401	53.7126	0.200437	0.183791	253.599	0.47214061505121696
260	B2-1	7.6002	0.00960333	60.0208	0.190657	0.178053	276.841	0.46124176951989976
261	B2-1	7.8002	0.010693	66.8312	0.18239	0.176896	302.647	0.4528528591436335
262	B2-1	8.00022	0.0118452	74.0325	0.173996	0.174852	328.03	0.44308918380441015
263	B2-1	8.20015	0.0130823	81.7644	0.165001	0.173098	352.146	0.43068376946446135
264	B2-1	8.40015	0.0143928	89.955	0.15841	0.170139	381.018	0.42356511589127893
265	B2-1	8.6001	0.0157759	98.5994	0.15022	0.166149	405.468	0.4112276545293379
266	B2-1	8.80015	0.017252	107.825	0.143787	0.164631	434.29	0.402773011824716
267	B2-1	9.00015	0.0188024	117.515	0.136534	0.160782	459.656	0.39114666212823895
268	B2-1	9.13742	0.0200015	125.009	0.130686	0.157557	475.165	0.3801046324664624
269	B3-1	-0.999973	-7.95687e-06	-0.0497304	1.73467	-1.73482	0.274586	-0.5521491884239821
270	B3-1	-0.799983	-4.57735e-06	-0.0286084	-0.350083	-2.70678	-0.0255033	0.08914619482389788
271	B3-1	-0.599957	-2.58211e-06	-0.0161382	-4.29371	-9.02568	-0.13233	0.819979923411533
272	B3-1	-0.399945	-1.24148e-06	-0.00775925	39.727	-2.83608	0.392424	-5.057499113960757
273	B3-1	-0.199992	-3.83164e-07	-0.00239478	-124.943	-58.054	-0.190476	7.953799513942826
274	B3-1	7.53641e-05	8.17299e-10	5.10812e-06	29878500.0	11731.9	0.036613	716.7607652130334
275	B3-1	0.20006	2.96411e-07	0.00185257	356.375	-85.3257	0.420429	22.694365125204445
276	B3-1	0.400011	9.5112e-07	0.0059445	-74.3098	-3.35041	-0.56245	-9.46168727395071
277	B3-1	0.600008	2.23136e-06	0.013946	8.17242	-5.41881	0.217674	1.5608346479277213
278	B3-1	0.800019	3.82201e-06	0.0238876	7.47224	0.156465	0.454541	1.9028324318893486
279	B3-1	1.00002	6.21224e-06	0.0388265	1.38043	-1.22062	0.170609	0.4394138024287536
280	B3-1	1.20003	9.22074e-06	0.0576296	-0.171851	-0.651555	-0.0378303	-0.0656438705109874
281	B3-1	1.40003	1.26924e-05	0.0793275	-0.100329	-0.669522	-0.0354679	-0.04471072452806404
282	B3-1	1.60004	1.66102e-05	0.103814	0.0690724	-0.532092	0.0365208	0.03517907026027318
283	B3-1	1.80002	2.18352e-05	0.13647	-0.260188	-1.02616	-0.203447	-0.1490781856818348
284	B3-1	2.00001	2.7143e-05	0.169644	0.268305	-1.3212	0.289768	0.170809459809955
285	B3-1	2.20031	3.05652e-05	0.191032	-0.433824	-0.423884	-0.580436	-0.3038422882030235
286	B3-1	2.40027	3.68406e-05	0.230254	0.0663463	-0.0225657	0.116717	0.05069054174954616
287	B3-1	2.60024	4.17764e-05	0.261103	-0.260685	-0.117643	-0.563366	-0.2157638939422374
288	B3-1	2.80022	4.68104e-05	0.292565	-0.0156418	-0.732629	-0.0407899	-0.013942166697998734
289	B3-1	3.00012	5.65582e-05	0.353489	0.0235033	-0.185059	0.0793403	0.022444913420219585
290	B3-1	3.20016	7.24602e-05	0.452876	0.155178	-0.267874	0.715865	0.1580708626643938
291	B3-1	3.40009	9.36859e-05	0.585537	0.303725	-0.011259	1.92475	0.3287153501828236
292	B3-1	3.60014	0.00012846	0.802875	0.35736	-0.0134044	3.28794	0.40952078468005604
293	B3-1	3.80018	0.000177658	1.11036	0.37111	0.166503	4.9845	0.44890846212039337
294	B3-1	4.00009	0.00024707	1.54419	0.384059	0.11295	7.55123	0.48900912452483186
295	B3-1	4.2001	0.000341608	2.13505	0.401507	0.131787	11.4607	0.5367883656120465
296	B3-1	4.4	0.000463468	2.89668	0.40426	0.136444	16.4007	0.5661895687476698
297	B3-1	4.6	0.000622273	3.88921	0.38566	0.168726	21.9621	0.5646930867708353
298	B3-1	4.80036	0.000819126	5.11954	0.381936	0.182723	29.8776	0.5835993077503058
299	B3-1	5.00029	0.00106015	6.62594	0.375031	0.191913	39.5512	0.5969145509920102
300	B3-1	5.20035	0.00133519	8.34494	0.357189	0.191426	49.3406	0.5912636879354436
301	B3-1	5.40033	0.00167611	10.4757	0.345068	0.205524	62.138	0.5931632253691878
302	B3-1	5.60032	0.00205932	12.8708	0.331214	0.211264	75.9934	0.5904326071417472
303	B3-1	5.80037	0.00249794	15.6121	0.316703	0.212784	91.2893	0.5847342766187764
304	B3-1	6.00032	0.0029785	18.6156	0.305329	0.205646	108.56	0.5831668063344722
305	B3-1	6.20036	0.0035101	21.9381	0.287826	0.19784	124.623	0.5680665144201185
306	B3-1	6.40035	0.00407812	25.4883	0.276331	0.202485	143.491	0.562968106935339
307	B3-1	6.60028	0.00472057	29.5036	0.262848	0.199206	162.927	0.5522275247766374
308	B3-1	6.80025	0.00538486	33.6554	0.253184	0.202678	184.444	0.548036867783476
309	B3-1	7.00022	0.00611218	38.2011	0.240782	0.197212	204.957	0.536521199651319
310	B3-1	7.20021	0.00687718	42.9824	0.232379	0.200636	228.92	0.532590083382966
311	B3-1	7.40026	0.00771318	48.2074	0.222405	0.195955	252.554	0.5238905230317338
312	B3-1	7.60019	0.00862386	53.8991	0.212712	0.195632	277.363	0.5145967186836145
313	B3-1	7.80022	0.0095472	59.67	0.20602	0.196435	305.226	0.5115233785822021
314	B3-1	8.00024	0.0105809	66.1306	0.197075	0.192412	331.885	0.501862980223981
315	B3-1	8.20015	0.0116944	73.09	0.187615	0.189634	357.929	0.4897099466411273
316	B3-1	8.40026	0.012885	80.5312	0.178891	0.187319	385.209	0.47833510490344117
317	B3-1	8.60021	0.0141466	88.4163	0.171095	0.184803	414.121	0.46837630617883796
318	B3-1	8.80022	0.0155055	96.9094	0.16368	0.182788	444.328	0.4584983500052626
319	B3-1	9.00021	0.0169346	105.841	0.155944	0.179575	472.853	0.44675787265804373
320	B3-1	9.20011	0.0184416	115.26	0.148781	0.175707	502.191	0.43570275897969807
321	B3-1	9.39324	0.0200013	125.008	0.141281	0.172563	528.063	0.4224233649046461
322	B4-1	-0.999971	-5.69511e-06	-0.0355944	1.18857	1.09266	0.134662	-0.3783235565145079
323	B4-1	-0.799988	-2.96881e-06	-0.0185551	-4.41434	-3.1796	-0.208575	1.1240844835112718
324	B4-1	-0.599969	-1.35126e-06	-0.00844537	-50.4441	-5.65624	-0.813595	9.633621735933415
325	B4-1	-0.399954	-5.16737e-07	-0.00322961	-152.748	-9.33086	-0.628039	19.446279891380076
326	B4-1	-0.199999	-1.30687e-07	-0.000816794	-361.537	-180.283	-0.187993	23.015962409126413
327	B4-1	7.18594e-05	8.5814e-10	5.36338e-06	-25552800.0	4347.36	-0.031348	-584.482173554736
328	B4-1	0.200064	1.04755e-07	0.000654719	-1234.95	-45.3752	-0.5149	-78.64442608202909
329	B4-1	0.40001	3.07759e-07	0.00192349	-378.073	-25.8815	-0.92595	-48.13905972997001
330	B4-1	0.600003	6.48688e-07	0.0040543	-47.3857	-30.7678	-0.366916	-9.050045630565078
331	B4-1	0.80002	1.23054e-06	0.00769087	4.83504	5.33811	0.0946949	1.2312638232085578
332	B4-1	1.00002	2.1568e-06	0.01348	-15.4948	-6.83913	-0.664866	-4.932240356083086
333	B4-1	1.20002	3.57985e-06	0.0223741	-7.75321	-1.33277	-0.662621	-2.961553760821664
334	B4-1	1.40003	5.66225e-06	0.0353891	-2.55821	-4.00491	-0.403453	-1.1400487720795387
335	B4-1	1.60003	8.70164e-06	0.0543853	-2.12061	-0.765156	-0.587381	-1.0800363333474303
336	B4-1	1.80001	1.29588e-05	0.0809925	-0.805824	-0.102907	-0.373947	-0.46170571349199
337	B4-1	2.00001	1.869e-05	0.116812	-0.485304	-1.27645	-0.360899	-0.3089571276923604
338	B4-1	2.20034	2.6389e-05	0.164931	-0.610573	-0.291231	-0.70531	-0.42763943709793795
339	B4-1	2.4003	3.67505e-05	0.229691	-0.0828331	-0.766106	-0.145366	-0.06328763425645759
340	B4-1	2.60028	5.0472e-05	0.31545	-0.240593	-0.384382	-0.62818	-0.1991377397368838
341	B4-1	2.80023	6.81669e-05	0.426043	-0.148343	-0.0575039	-0.563333	-0.13222444682813705
342	B4-1	3.00018	9.28754e-05	0.580471	-0.0428747	-0.34266	-0.237672	-0.04094468112963438
343	B4-1	3.20021	0.000130106	0.813163	0.091078	-0.089259	0.754431	0.09277733984453301
344	B4-1	3.40019	0.000180293	1.12683	0.104272	0.0192317	1.27168	0.11285464533248138
345	B4-1	3.60015	0.000241793	1.51121	0.131139	0.0470436	2.27105	0.1502802390137704
346	B4-1	3.80016	0.000324643	2.02902	0.180569	0.0204712	4.43181	0.21842120826803085
347	B4-1	4.00015	0.000428985	2.68116	0.210466	0.0181163	7.18505	0.2679828880036999
348	B4-1	4.20014	0.000568637	3.55398	0.203492	0.0754169	9.66888	0.27205780561511317
349	B4-1	4.40006	0.000746043	4.66277	0.225469	0.0805326	14.7245	0.3157886835507649
350	B4-1	4.60005	0.000943848	5.89905	0.216081	0.0941001	18.6643	0.3163950127562913
351	B4-1	4.80039	0.00118969	7.43556	0.232041	0.11679	26.3636	0.3545610552534039
352	B4-1	5.00036	0.00149255	9.32844	0.230409	0.120695	34.2105	0.3667333444820356
353	B4-1	5.20036	0.00187353	11.7096	0.226377	0.122537	43.879	0.37472671995627516
354	B4-1	5.40032	0.00236111	14.7569	0.212558	0.117964	53.9191	0.3653822957396201
355	B4-1	5.60033	0.00319915	19.9947	0.193533	0.120214	68.9816	0.3449994248475846
356	B4-1	5.80036	0.00255748	15.9842	0.289572	0.189078	85.4581	0.5346410830695312
357	B4-1	6.00039	0.00301957	18.8723	0.280827	0.194154	101.227	0.5363787137762753
358	B4-1	6.20043	0.00352433	22.0271	0.271729	0.185963	118.131	0.5362984687044594
359	B4-1	6.40045	0.00404358	25.2724	0.263711	0.190691	135.78	0.5372659502065494
360	B4-1	6.60043	0.00466633	29.1646	0.253294	0.187567	155.204	0.5321657077415771
361	B4-1	6.80038	0.00534773	33.4233	0.237523	0.185828	171.845	0.5141473163930552
362	B4-1	7.00031	0.00648985	40.5616	0.213715	0.170815	193.16	0.47621395605696026
363	B4-1	7.20032	0.00696163	43.5102	0.216246	0.175926	215.646	0.49562171628721546
364	B4-1	7.4003	0.00778196	48.6373	0.209381	0.184942	239.887	0.493216111914107
365	B4-1	7.60029	0.00859556	53.7223	0.203613	0.18212	264.63	0.4925887387546699
366	B4-1	7.80029	0.00947582	59.2239	0.198778	0.184452	292.299	0.49354905705298024
367	B4-1	8.00032	0.0102244	63.9025	0.198798	0.19148	323.51	0.5062556238018856
368	B4-1	8.20027	0.0112951	70.5944	0.189435	0.187006	349.066	0.49446698321679905
369	B4-1	8.40031	0.0124475	77.7969	0.181167	0.185178	376.867	0.48442418656784525
370	B4-1	8.60024	0.0136376	85.235	0.174413	0.185976	406.965	0.47746231008388573
371	B4-1	8.80023	0.0148595	92.8719	0.168845	0.184353	439.256	0.4729697572678065
372	B4-1	9.00023	0.0161143	100.714	0.163025	0.183842	470.381	0.4670462894930198
373	B4-1	9.20012	0.0175227	109.517	0.156597	0.182645	502.237	0.45859272989581534
374	B4-1	9.40019	0.0189576	118.485	0.150856	0.1807	534.827	0.45138793940161204
375	B4-1	9.5229	0.0200016	125.01	0.145092	0.17625	549.805	0.43980881529477633
376	B5-1	-0.999962	-1.779e-06	-0.0111188	7.58587	-6.77681	0.26847	-2.414559125085441
377	B5-1	-0.799973	-2.3337e-05	-0.145856	-0.736209	-0.740631	-0.273433	0.18746777643703377
378	B5-1	-0.599954	-1.46682e-05	-0.0916763	-2.94646	-0.207588	-0.515852	0.5626885029173297
379	B5-1	-0.399953	-7.92721e-06	-0.0495451	-11.6345	-1.27617	-0.73385	1.4811757368538967
380	B5-1	-0.199992	-4.43644e-06	-0.0277277	-46.0399	1.57246	-0.812665	2.930877786473454
381	B5-1	8.90017e-05	5.512e-10	3.445e-06	-178797000.0	-8937.91	-0.174501	-5065.341074020319
382	B5-1	0.200103	4.59307e-08	0.000287067	-2529.48	18.7141	-0.462507	-161.11465267690122
383	B5-1	0.400048	7.75203e-08	0.000484502	-578.578	-420.121	-0.35696	-73.6756504617112
384	B5-1	0.600019	1.10661e-07	0.000691631	-808.988	-318.821	-1.06864	-154.51013618533585
385	B5-1	0.800034	2.09884e-07	0.00131178	-299.652	-92.8073	-1.001	-76.30852734452422
386	B5-1	1.00003	3.70853e-07	0.00231783	-70.9301	-13.8222	-0.52333	-22.578446219092857
387	B5-1	1.20004	6.1255e-07	0.00382844	-47.7902	-57.5158	-0.698885	-18.25508562234226
388	B5-1	1.40004	2.09522e-06	0.0130951	-13.8735	-8.35677	-0.809629	-6.182686653786531
389	B5-1	1.60004	3.16924e-06	0.0198077	-1.23355	3.25303	-0.124444	-0.6282607268890381
390	B5-1	1.80003	2.64456e-06	0.0165285	-3.08635	6.20876	-0.292287	-1.7683818858335603
391	B5-1	2.00002	3.87616e-06	0.024226	-1.03697	-0.649281	-0.159931	-0.660162635185338
392	B5-1	2.20038	4.49761e-06	0.0281101	-5.00987	-0.0783568	-0.986362	-3.5089238387625796
393	B5-1	2.40032	5.75564e-06	0.0359728	-2.44308	-2.77968	-0.671475	-1.8666186674376195
394	B5-1	2.60028	7.21637e-06	0.0451023	-1.16925	0.260578	-0.436491	-0.9677799136629396
395	B5-1	2.80017	1.0288e-05	0.0643	-1.35929	-1.22284	-0.779035	-1.2115629860031105
396	B5-1	3.00018	1.49009e-05	0.0931306	-0.019884	-0.208033	-0.0176846	-0.01898903260582451
397	B5-1	3.20028	2.33253e-05	0.145783	0.292708	0.308158	0.43469	0.29817605619310894
398	B5-1	3.40018	3.77455e-05	0.235909	0.433301	0.0297605	1.10633	0.4689647279247507
399	B5-1	3.60023	5.86511e-05	0.366569	0.538745	0.0759589	2.26319	0.6173980887636434
400	B5-1	3.80022	9.10194e-05	0.568871	0.643095	0.161646	4.42535	0.7779180165626302
401	B5-1	4.00017	0.00012989	0.811812	0.562735	0.130362	5.81686	0.716527964602642
402	B5-1	4.20021	0.000187	1.16875	0.576892	0.243346	9.01441	0.7712864171122995
403	B5-1	4.40012	0.000265631	1.66019	0.5248	0.195232	12.203	0.7350363512610002
404	B5-1	4.60015	0.000372146	2.32591	0.524279	0.269072	17.8558	0.767690925272259
405	B5-1	4.80047	0.000506726	3.16704	0.50226	0.247829	24.3061	0.7674705718904719
406	B5-1	5.00043	0.000676068	4.22543	0.473913	0.235756	31.8732	0.7543184953957349
407	B5-1	5.20041	0.000883176	5.51985	0.444111	0.23985	40.5795	0.7351558466262671
408	B5-1	5.40038	0.00113024	7.064	0.42996	0.255059	52.2099	0.7390982446206115
409	B5-1	5.60044	0.00142272	8.892	0.404884	0.241882	64.1805	0.7217780026990553
410	B5-1	5.8005	0.00174337	10.8961	0.387013	0.246712	77.8594	0.7145620910233936
411	B5-1	6.00042	0.0021104	13.19	0.37166	0.246498	93.6317	0.709868840030326
412	B5-1	6.20046	0.00251531	15.7207	0.354343	0.245431	109.944	0.699358171073807
413	B5-1	6.40046	0.00296273	18.5171	0.335706	0.242759	126.646	0.6839407898645036
414	B5-1	6.60038	0.00344803	21.5502	0.321977	0.240745	145.779	0.676462399420887
415	B5-1	6.80039	0.00397939	24.8712	0.307599	0.240883	165.602	0.6658383994338833
416	B5-1	7.00032	0.00455998	28.4999	0.293227	0.237841	186.215	0.6533882575026579
417	B5-1	7.2003	0.00519253	32.4533	0.279174	0.235753	207.651	0.6398455627008656
418	B5-1	7.40024	0.00588057	36.7536	0.266496	0.230564	230.721	0.6277507509468461
419	B5-1	7.60025	0.0066372	41.4825	0.254076	0.225187	254.981	0.6146712469113481
420	B5-1	7.80025	0.00744865	46.5541	0.242567	0.22379	280.38	0.6022670398525587
421	B5-1	8.00022	0.00832635	52.0397	0.231868	0.221014	307.276	0.5904645876129185
422	B5-1	8.20018	0.00927987	57.9992	0.22076	0.218065	334.207	0.5762269134746686
423	B5-1	8.40024	0.0103135	64.4594	0.21139	0.216048	364.344	0.5652302069209456
424	B5-1	8.60021	0.0114092	71.3075	0.200405	0.211957	391.203	0.5486141009010271
425	B5-1	8.80026	0.0125718	78.5738	0.191406	0.206956	421.287	0.5361672720423346
426	B5-1	9.00023	0.0138121	86.3256	0.182458	0.203351	451.238	0.5227163205352758
427	B5-1	9.20018	0.0151391	94.6194	0.173857	0.199842	481.748	0.5091429453156541
428	B5-1	9.40024	0.0165415	103.384	0.165958	0.195479	513.383	0.49657877427841834
429	B5-1	9.60052	0.0180307	112.692	0.158338	0.192096	545.285	0.4838719696162993
430	B5-1	9.80049	0.019598	122.488	0.15089	0.188008	576.568	0.47071386584808306
431	B5-1	9.81648	0.0200014	125.009	0.146593	0.184214	572.612	0.45805661992336544
432	C1-1	-0.999961	-1.97481e-06	-0.0123426	3.15995	8.08887	0.124142	-1.0058010467810672
433	C1-1	-0.79998	-1.28836e-06	-0.00805225	-7.32318	16.9082	-0.150157	1.864783135148561
434	C1-1	-0.599957	-6.95144e-07	-0.00434465	78.0211	-0.312225	0.647347	-14.899865351639372
435	C1-1	-0.399949	-3.36785e-07	-0.00210491	124.545	40.1331	0.333745	-15.855547268054215
436	C1-1	-0.199997	-1.18107e-07	-0.000738169	-70.9892	9.2976	-0.0333597	4.5192496569213825
437	C1-1	5.05447e-05	3.72267e-10	2.32667e-06	479436000.0	-4775.17	0.17947	7713.599264184435
438	C1-1	0.200042	1.03118e-07	0.000644487	-17.3978	332.117	-0.00713968	-1.1078082257671604
439	C1-1	0.399988	2.64222e-07	0.00165139	15.3213	-2.14004	0.0322138	1.9507081912812843
440	C1-1	0.599982	5.06539e-07	0.00316587	-72.1954	-13.8039	-0.436507	-13.787900324397402
441	C1-1	0.799994	8.72296e-07	0.00545185	14.9863	9.94968	0.208053	3.8161908343039515
442	C1-1	1.0	1.39364e-06	0.00871025	47.0458	1.91537	1.30437	14.975115524812722
443	C1-1	1.20001	2.08193e-06	0.0130121	6.32777	12.9871	0.314508	2.417042598811875
444	C1-1	1.4	2.93897e-06	0.0183686	3.53115	1.58506	0.289048	1.5735984233964486
445	C1-1	1.60001	4.11111e-06	0.0256944	1.06479	1.79993	0.13934	0.5422971542437263
446	C1-1	1.79999	5.63885e-06	0.0352428	1.04585	-1.28475	0.211184	0.5992259411851499
447	C1-1	1.99998	7.62112e-06	0.047632	-1.70073	1.50558	-0.515715	-1.082707003694995
448	C1-1	2.2	1.02508e-05	0.0640675	1.11357	1.70578	0.499606	0.7798119171186639
449	C1-1	2.40007	1.31562e-05	0.0822263	0.0679648	1.85228	0.0426941	0.051922681672408946
450	C1-1	2.60005	1.74306e-05	0.108941	0.620909	0.107568	0.559825	0.5138790721583242
451	C1-1	2.79996	2.43783e-05	0.152364	0.23294	0.169364	0.316322	0.20760940904675645
452	C1-1	2.99992	3.32962e-05	0.208101	0.54887	0.227456	1.0907	0.5241204991806863
453	C1-1	3.19995	4.68234e-05	0.292646	0.57755	0.601384	1.72157	0.588277304319895
454	C1-1	3.39993	0.000163697	1.02311	0.151636	0.0539546	1.67897	0.16410454398842747
455	C1-1	3.5999	0.000190096	1.1881	0.253836	0.00599976	3.45579	0.29086693039306455
456	C1-1	3.79991	0.000204953	1.28096	0.322558	0.117595	4.99765	0.3901487946540095
457	C1-1	3.99988	0.000209125	1.30703	0.462184	0.217724	7.69126	0.5884532107143677
458	C1-1	4.19985	0.000290493	1.81558	0.417616	0.241908	10.1362	0.5582899128653103
459	C1-1	4.39987	0.000395146	2.46966	0.405881	0.183754	14.0387	0.5684466687722196
460	C1-1	4.59986	0.000529026	3.30641	0.389242	0.189931	18.8439	0.5699202458255328
461	C1-1	4.80017	0.00068897	4.30606	0.369511	0.177517	24.3117	0.5645926903015749
462	C1-1	5.00015	0.000893812	5.58633	0.358299	0.222126	31.857	0.5702670626332493
463	C1-1	5.20012	0.00112856	7.0535	0.346898	0.211931	40.5014	0.5742028780038279
464	C1-1	5.40018	0.00140562	8.78513	0.326612	0.214062	49.3218	0.5614236784202397
465	C1-1	5.60012	0.00173249	10.8281	0.309833	0.189592	59.8034	0.5522981871242416
466	C1-1	5.80013	0.00207757	12.9848	0.295088	0.188687	70.7417	0.5448039245887498
467	C1-1	6.00007	0.0024641	15.4006	0.279181	0.181981	82.1165	0.5332032518213576
468	C1-1	6.20011	0.00289557	18.0973	0.267494	0.183898	95.5383	0.5279146613030673
469	C1-1	6.40012	0.00330857	20.6786	0.259485	0.188422	109.313	0.5286286305649319
470	C1-1	6.60011	0.00379935	23.7459	0.247367	0.187295	123.405	0.5196897148560383
471	C1-1	6.80007	0.00432792	27.0495	0.235673	0.186707	137.985	0.5101203349414962
472	C1-1	7.00003	0.00488186	30.5116	0.226398	0.182334	153.918	0.5044573211499889
473	C1-1	7.19997	0.00547203	34.2002	0.215824	0.178895	169.164	0.4946286863819509
474	C1-1	7.40001	0.00609782	38.1114	0.207995	0.180622	186.72	0.4899321462869377
475	C1-1	7.60004	0.00677375	42.3359	0.198643	0.176205	203.446	0.4805519665343125
476	C1-1	7.80001	0.00748859	46.8037	0.190237	0.178209	221.065	0.47232376927465136
477	C1-1	7.99999	0.00824422	51.5264	0.181897	0.172717	238.668	0.4631955657682275
478	C1-1	8.19993	0.00903894	56.4934	0.173778	0.171571	256.243	0.453580418243547
479	C1-1	8.39996	0.00987909	61.7443	0.166397	0.166865	274.708	0.4449123238906264
