Repository: owen-melville/bsubpc-oled-data

<h1>Output Data Readme</h1>

This folder contains all the results of the automated analysis in the <b>Python</b> folder. There are two sorts of folders: Deposition output folders and OLED output folders. Deposition output folders contain the results of analysis of the deposition runs (from the IC6) and end in the suffix <b>-L#</b> where # ranges between 1 and 6 representing the different layers in a single OLED. OLED output folders contain the analytical results of the optoelectronic data in the <b>Raw OLED Data</b> folder and do not contain this suffix (eg OLED-033). 

<h2>1. Deposition Output Folders</h2>

<b>Deposition Graphs:</b>

File: Output Data/OLED-024/Raw Data/OLED-024_stack_details.csv
	Pixel	HATCN	TAPC	CBP	tBuO-BsubPc	B3PYMPM	LiQ	Al
0	A1	114.26811976660682	261.58636473214284	186.8822889007732	1.7607481394736841	445.0640606837607	11.214712665847665	834.1828496467742
1	A2	111.84194382405745	270.666721875	191.01579405541236	1.7436955078947367	462.423035042735	11.112255663390663	824.2579786790322
2	A3	109.41576788150807	279.7470790178571	195.14929921005154	1.7266428763157893	479.7820094017094	11.00979866093366	814.3331077112903
3	A4	106.98959193895871	288.8274361607143	199.2828043646907	1.7095902447368423	497.1409837606837	10.907341658476659	804.4082367435484
4	A5	104.56341599640933	297.9077933035714	203.41630951932987	1.6925376131578949	514.4999581196581	10.804884656019656	794.4833657758064
5	B1	109.06943035906643	273.3506504464286	189.0457450863402	1.901690244736842	457.6290179487179	10.597218808353807	719.3666819048386
6	B2	106.64325441651707	282.4310075892857	193.17925024097937	1.8846376131578946	474.9879923076923	10.494761805896804	709.4418109370966
7	B3	104.21707847396769	291.51136473214285	197.31275539561852	1.8675849815789476	492.3469666666667	10.392304803439801	699.5169399693548
8	B4	101.79090253141833	300.59172187499996	201.4462605502577	1.8505323500000002	509.705941025641	10.2898478009828	689.5920690016128
9	B5	99.36472658886895	309.67207901785713	205.57976570489691	1.8334797184210527	527.0649153846153	10.187390798525797	679.6671980338709
10	C1	102.5923747037702	288.0077933035714	191.7411986945876	2.077290244736842	473.28371880341876	9.827882199017198	576.3170302919355
11	C2	100.16619876122083	297.0881504464286	195.8747038492268	2.0602376131578946	490.6426931623932	9.725425196560197	566.3921593241935
12	C3	97.74002281867146	306.1685075892857	200.00820900386597	2.043184981578947	508.0016675213675	9.622968194103194	556.4672883564516
13	C4	95.31384687612208	315.24886473214286	204.14171415850512	2.02613235	525.3606418803419	9.520511191646191	546.5424173887097
14	C5	92.88767093357272	324.32922187500003	208.2752193131443	2.0090797184210527	542.7196162393162	9.418054189189188	536.6175464209678
15	D1	97.3936852962298	299.77207901785715	193.90465488015462	2.2182323499999996	485.84867606837605	9.210388341523341	461.50086255
16	D2	94.96750935368044	308.8524361607143	198.0381600347938	2.201179718421052	503.20765042735036	9.107931339066338	451.5759915822581
17	D3	92.54133341113106	317.93279330357143	202.17166518943296	2.184127086842105	520.5666247863247	9.005474336609335	441.6511206145161
18	D4	90.1151574685817	327.0131504464286	206.30517034407214	2.167074455263158	537.9255991452991	8.903017334152333	431.7262496467742
19	D5	87.68898152603232	336.09350758928565	210.43867549871135	2.1500218236842104	555.2845735042735	8.80056033169533	421.80137867903227

File: Output Data/OLED-024/Raw Data/OLED-024_all_optoelectronic.csv (part 2 of 2)
	Pixel	Voltage(V)	Current(A)	J(mA/cm2)	PE(lm/W)	EQE(%)	L(cd/m2)	CE(cd/A)
480	C1-1	8.59995	0.0107694	67.3088	0.159534	0.166544	293.948	0.43671555576685356
481	C1-1	8.79998	0.0116922	73.0763	0.152604	0.162022	312.373	0.42746143414485954
482	C1-1	9.00001	0.0126596	79.1225	0.145619	0.159248	330.074	0.4171683149546589
483	C1-1	9.19994	0.013669	85.4313	0.139741	0.157478	349.605	0.4092235515554604
484	C1-1	9.39996	0.0147231	92.0194	0.133748	0.156675	368.25	0.4001873517975557
485	C1-1	9.60027	0.0158141	98.8381	0.128078	0.15275	386.841	0.3913885434867728
486	C1-1	9.80022	0.0169441	105.901	0.122717	0.150265	405.404	0.38281413773241046
487	C1-1	10.0002	0.0181196	113.247	0.117499	0.147896	423.568	0.37402138688000564
488	C1-1	10.2002	0.0193386	120.866	0.112441	0.143821	441.253	0.36507620008935515
489	C1-1	10.2889	0.0200014	125.009	0.108663	0.141036	444.879	0.3558775768144694
490	C2-1	-0.999974	-3.30024e-06	-0.0206265	1.39817	8.49204	0.0917958	-0.44503817904152426
491	C2-1	-0.799997	-2.46577e-06	-0.0154111	2.106	4.51655	0.0826475	-0.5362855344524401
492	C2-1	-0.599964	-1.40976e-06	-0.008811	20.2775	-3.43013	0.341205	-3.8724889342866873
493	C2-1	-0.399952	-6.28107e-07	-0.00392567	80.3626	39.1146	0.40163	-10.23086504978768
494	C2-1	-0.199998	-2.04654e-07	-0.00127909	-54.0708	2.2162	-0.044029	3.4422128231789784
495	C2-1	5.06401e-05	5.01871e-10	3.13669e-06	915253000.0	58591.2	0.462762	14753.195247219202
496	C2-1	0.200045	1.67244e-07	0.00104528	391.107	60.7396	0.260318	24.904140517373335
497	C2-1	0.399983	4.22016e-07	0.0026376	225.203	-39.5893	0.756268	28.672581134364577
498	C2-1	0.599972	8.99569e-07	0.00562231	-4.55626	-6.37496	-0.048922	-0.8701405649990839
499	C2-1	0.799987	1.67413e-06	0.0104633	0.689791	15.2605	0.0183789	0.17565108522167958
500	C2-1	0.999986	2.77354e-06	0.0173346	3.21747	2.37357	0.177531	1.0241424665120626
501	C2-1	1.19999	4.4811e-06	0.0280069	3.69697	4.0283	0.395492	1.4121234410091799
502	C2-1	1.4	6.41744e-06	0.040109	-0.568001	0.0931124	-0.101524	-0.25312024732603655
503	C2-1	1.6	8.78791e-06	0.0549244	1.48946	0.569822	0.416643	0.7585754236732672
504	C2-1	1.79999	1.03484e-05	0.0646775	0.728197	1.10393	0.26985	0.4172239186734181
505	C2-1	1.99997	1.34366e-05	0.0839788	0.131448	-0.398965	0.0702744	0.08368111952064092
506	C2-1	2.20006	1.66051e-05	0.103782	0.695962	0.290395	0.505815	0.4873822050066486
507	C2-1	2.40006	0.000115148	0.719675	-0.045712	0.0431574	-0.251327	-0.03492229131205059
508	C2-1	2.59997	0.000111411	0.696319	0.0492539	0.209786	0.283836	0.04076235173821194
509	C2-1	2.79997	0.000124627	0.778919	0.0447201	0.304905	0.310455	0.03985716101417477
510	C2-1	2.99986	3.38405e-05	0.211503	0.254622	0.262351	0.514238	0.24313508555434202
511	C2-1	3.19987	4.36137e-05	0.272586	0.358944	-0.319863	0.996581	0.3656024153845025
512	C2-1	3.39982	5.94118e-05	0.371324	0.407163	0.280394	1.63616	0.4406286693022805
513	C2-1	3.59981	8.45277e-05	0.528298	0.475416	0.355161	2.87794	0.5447569364260323
514	C2-1	3.79988	0.00011615	0.725938	0.588275	0.174819	5.16535	0.7115414815039302
515	C2-1	3.99983	0.000164378	1.02736	0.509402	0.305333	6.66309	0.6485642812646005
516	C2-1	4.19982	0.000231331	1.44582	0.498421	0.214398	9.63365	0.6663104674164141
517	C2-1	4.39977	0.000322105	2.01316	0.474613	0.220896	13.3813	0.6646913310417453
518	C2-1	4.59976	0.000428214	2.67634	0.455708	0.265277	17.8572	0.667224642608936
519	C2-1	4.80006	0.00057016	3.5635	0.42867	0.201342	23.3398	0.65496842991441
520	C2-1	4.99998	0.000744705	4.65441	0.417525	0.232039	30.9289	0.6645074241418353
521	C2-1	5.19994	0.000957348	5.98342	0.381805	0.234639	37.8129	0.6319613197803263
522	C2-1	5.39996	0.001196	7.475	0.371462	0.23219	47.7272	0.6384909698996657
523	C2-1	5.59995	0.00147705	9.23156	0.351761	0.227258	57.8838	0.6270207852193995
524	C2-1	5.80002	0.0017848	11.155	0.337446	0.208953	69.4949	0.6229932765575976
525	C2-1	5.99998	0.00213537	13.3461	0.320665	0.214978	81.7345	0.6124223555945182
526	C2-1	6.2	0.00251596	15.7247	0.305873	0.215071	94.922	0.603649036229626
527	C2-1	6.40002	0.00293877	18.3673	0.290232	0.205202	108.598	0.5912572887686268
528	C2-1	6.59997	0.00339478	21.2174	0.273602	0.201891	121.956	0.574792387380169
529	C2-1	6.79997	0.00387845	24.2403	0.262679	0.202672	137.823	0.5685696959196049
530	C2-1	6.99994	0.00440936	27.5585	0.251085	0.198107	154.178	0.5594571547798319
531	C2-1	7.19994	0.00496754	31.0471	0.240642	0.1978	171.227	0.5515072261177372
532	C2-1	7.39993	0.00557661	34.8538	0.229288	0.194517	188.239	0.54008171275442
533	C2-1	7.59991	0.00622203	38.8877	0.218271	0.190361	205.337	0.5280255710674583
534	C2-1	7.79995	0.0069127	43.2044	0.208614	0.190669	223.776	0.5179472461138218
535	C2-1	7.99991	0.00765451	47.8407	0.199058	0.190099	242.501	0.5068926667042916
536	C2-1	8.19986	0.00844364	52.7728	0.190024	0.184282	261.743	0.49598088409180485
537	C2-1	8.39991	0.00927866	57.9916	0.181699	0.181181	281.736	0.48582208457776643
538	C2-1	8.59991	0.0101782	63.6138	0.173493	0.179152	302.118	0.4749252520679475
539	C2-1	8.79987	0.0110808	69.255	0.165739	0.174737	321.517	0.46425095660963106
540	C2-1	8.99996	0.0120438	75.2738	0.158476	0.171164	341.742	0.453998602435376
541	C2-1	9.19983	0.0130484	81.5525	0.151824	0.169213	362.583	0.4446007173293278
542	C2-1	9.39986	0.0140916	88.0725	0.145557	0.165386	383.571	0.43551732947287747
543	C2-1	9.60013	0.0151894	94.9338	0.139096	0.16335	403.516	0.42504987686156037
544	C2-1	9.80014	0.0163377	102.111	0.13318	0.160006	424.222	0.41545181224353883
545	C2-1	10.0002	0.0175335	109.584	0.127773	0.156738	445.705	0.4067245218280041
546	C2-1	10.2001	0.0187044	116.903	0.122536	0.154307	465.096	0.39784778833733947
547	C2-1	10.3997	0.0199961	124.976	0.116573	0.150968	482.275	0.3858940916655998
548	C3-1	-0.999961	-6.28714e-07	-0.00392946	-8.30984	-74.927	-0.103934	2.6449944776126997
549	C3-1	-0.799983	-3.3623e-07	-0.00210144	3.09209	-107.593	0.0165463	-0.7873791305009898
550	C3-1	-0.599967	-1.76939e-07	-0.00110587	-207.244	-143.478	-0.437686	39.5784314612025
551	C3-1	-0.399954	-7.45844e-08	-0.000466152	107.52	-348.594	0.0638085	-13.688346290480359
552	C3-1	-0.199991	-2.43615e-09	-1.52259e-05	-37654.8	-6207.61	-0.364976	2397.07340781169
553	C3-1	5.71966e-05	2.44374e-08	0.000152734	-14690700.0	-294.335	-0.408505	-267.4617308523315
554	C3-1	0.200052	4.65641e-08	0.000291026	-1685.94	-311.255	-0.31244	-107.3581054613677
555	C3-1	0.399991	7.34219e-08	0.000458887	-619.891	-381.844	-0.362177	-78.92509484905871
556	C3-1	0.599971	1.26933e-07	0.000793331	-105.753	-83.7896	-0.160225	-20.196487972863785
557	C3-1	0.799979	2.01799e-07	0.00126124	-39.7773	-44.5456	-0.127751	-10.12900003171482
558	C3-1	0.999978	3.17864e-07	0.00198665	72.0278	-84.756	0.455473	22.92668562655727
559	C3-1	1.19998	4.68743e-07	0.00292964	-41.5235	-42.0011	-0.464657	-15.860549419041249
560	C3-1	1.39999	7.01557e-07	0.00438473	13.1189	-25.5372	0.256339	5.846175249103138
561	C3-1	1.59999	1.03598e-06	0.00647487	5.51904	-7.17805	0.181996	2.810805467909008
562	C3-1	1.79997	1.48104e-06	0.0092565	-6.96632	-7.2018	-0.369458	-3.991335818073786
563	C3-1	1.99996	2.05523e-06	0.0128452	7.18777	-0.675986	0.587768	4.5757792794195495
564	C3-1	2.19995	2.92811e-06	0.0183007	0.371648	-4.28989	0.047628	0.2602523400744233
565	C3-1	2.39992	3.99682e-06	0.0249801	4.61389	0.0999571	0.880458	3.5246376115387847
566	C3-1	2.59986	6.0968e-06	0.038105	-1.2514	-1.3271	-0.39462	-1.0356121243931242
567	C3-1	2.79983	8.07174e-06	0.0504484	0.0108918	-1.24888	0.00489696	0.009706868800596253
568	C3-1	2.99973	1.23551e-05	0.0772194	0.97262	-0.451396	0.717136	0.9286992646925514
569	C3-1	3.19985	1.92717e-05	0.120448	0.81477	0.49353	0.999573	0.8298792840063763
570	C3-1	3.39981	3.21428e-05	0.200893	0.77541	-0.610385	1.68578	0.8391432254981508
571	C3-1	3.59978	4.92443e-05	0.307777	0.707937	0.056236	2.49664	0.8111847214054331
572	C3-1	3.79981	7.83193e-05	0.489496	0.646291	0.23957	3.82639	0.7816999526043114
573	C3-1	3.9998	0.000119533	0.747081	0.607695	0.159675	5.78019	0.7737032530609131
574	C3-1	4.19977	0.000175022	1.09389	0.608867	0.185985	8.90371	0.8139493002038597
575	C3-1	4.39972	0.000248336	1.5521	0.557211	0.269279	12.112	0.780362090071516
576	C3-1	4.59965	0.000338959	2.11849	0.524307	0.244732	16.2625	0.7676458232042634
577	C3-1	4.80002	0.000456335	2.85209	0.487676	0.263903	21.2514	0.7451167389528381
578	C3-1	5.00001	0.000602729	3.76706	0.446679	0.232005	26.7805	0.7109124887843571
579	C3-1	5.19998	0.000783438	4.89649	0.427829	0.255582	34.6742	0.7081439970264414
580	C3-1	5.39994	0.000994863	6.21789	0.406806	0.23379	43.478	0.6992404175693041
581	C3-1	5.59992	0.0012316	7.6975	0.386447	0.233177	53.0239	0.6888457291328354
582	C3-1	5.80002	0.00151129	9.44556	0.360602	0.230892	62.8833	0.6657445402919466
583	C3-1	5.99998	0.00182182	11.3864	0.347163	0.225185	75.4952	0.6630295791470526
584	C3-1	6.2	0.00216599	13.5374	0.327272	0.22554	87.4355	0.6458810406725073
585	C3-1	6.40002	0.00253727	15.8579	0.316661	0.223027	102.299	0.6450980268509702
586	C3-1	6.59996	0.00294193	18.3871	0.297076	0.217557	114.755	0.6241060308585911
587	C3-1	6.79994	0.0033814	21.1338	0.282779	0.216157	129.354	0.6120716577236466
588	C3-1	6.99992	0.00385946	24.1216	0.269398	0.208169	144.792	0.6002586893075086
589	C3-1	7.19986	0.00435577	27.2236	0.259602	0.208577	161.968	0.594954377819245
590	C3-1	7.39991	0.00489916	30.6197	0.246164	0.207059	177.543	0.5798325914362322
591	C3-1	7.59987	0.00548011	34.2507	0.235569	0.204728	195.184	0.5698686450203937
592	C3-1	7.79991	0.00610083	38.1302	0.224479	0.200386	212.512	0.5573325080906997
593	C3-1	7.99989	0.00676959	42.3099	0.214813	0.195407	231.439	0.5470090924346311
594	C3-1	8.19982	0.00748223	46.7639	0.205044	0.194014	250.272	0.5351820528227971
595	C3-1	8.39993	0.00823764	51.4852	0.195899	0.189116	269.675	0.5237913031317738
596	C3-1	8.59989	0.00904374	56.5234	0.186914	0.189154	289.21	0.5116641957136336
597	C3-1	8.79987	0.00989339	61.8337	0.17911	0.1847	310.221	0.5017021462406422
598	C3-1	8.99993	0.0107934	67.4587	0.170703	0.181413	329.89	0.4890251368615168
599	C3-1	9.19985	0.0117318	73.3238	0.162267	0.177262	348.421	0.47518131902601884
600	C3-1	9.39992	0.0127272	79.545	0.155752	0.175557	370.699	0.46602426299578853
601	C3-1	9.60016	0.0137722	86.0763	0.148153	0.171193	389.693	0.45272972932154376
602	C3-1	9.80014	0.014877	92.9812	0.141502	0.167647	410.433	0.4414150387390139
603	C3-1	10.0001	0.0160306	100.191	0.134726	0.162279	429.67	0.42885089479094934
604	C3-1	10.2001	0.0172247	107.654	0.128122	0.159411	447.827	0.4159873297787356
605	C3-1	10.4001	0.0184692	115.433	0.12243	0.155867	467.848	0.40529831157467966
606	C3-1	10.6001	0.0197534	123.459	0.116327	0.152024	484.577	0.39250034424383806
607	C4-1	-0.999958	-4.1677e-07	-0.00260481	11.8381	46.8768	0.0981502	-3.7680368241829543
608	C4-1	-0.799986	-2.37271e-07	-0.00148294	60.3492	6.58729	0.227892	-15.36758061688268
609	C4-1	-0.599962	-1.16454e-07	-0.000727838	21.3715	-33.283	0.029706	-4.081402729728319
610	C4-1	-0.399957	-5.05468e-08	-0.000315917	-970.333	-223.939	-0.390263	123.533396430075
611	C4-1	-0.199985	1.03611e-08	6.47569e-05	-3885.86	-356.963	-0.160185	-247.36360140772643
612	C4-1	6.73771e-05	2.58046e-08	0.000161279	-23181200.0	-576.486	-0.801818	-497.16206077666646
613	C4-1	0.200057	3.98747e-08	0.000249217	-803.122	54.5387	-0.127457	-51.1429798127736
614	C4-1	0.400002	7.02385e-08	0.000438991	-1486.89	-119.788	-0.831085	-189.31709306113336
615	C4-1	0.599972	9.45283e-08	0.000590802	-39.0891	-150.642	-0.044104	-7.465106753193117
616	C4-1	0.799982	1.83339e-07	0.00114587	-9.94703	-85.4694	-0.0290241	-2.532931309834449
617	C4-1	0.999983	3.12392e-07	0.00195245	-10.9641	-9.817	-0.068139	-3.48992291736024
618	C4-1	1.19999	4.99472e-07	0.0031217	-71.3699	0.108243	-0.851008	-27.261043662107188
619	C4-1	1.39999	7.50506e-07	0.00469066	-13.3722	-8.50986	-0.27952	-5.95907612148397
620	C4-1	1.6	1.12933e-06	0.00705831	0.928961	-0.241451	0.033394	0.4731160858619131
621	C4-1	1.79998	1.63112e-06	0.0101945	-5.94366	-3.73931	-0.347166	-3.4054244935994893
622	C4-1	1.99997	2.33249e-06	0.0145781	-1.7943	-5.18523	-0.166521	-1.1422681968157717
623	C4-1	2.19996	3.20324e-06	0.0200202	-2.47957	0.157515	-0.347625	-1.7363712650223277
624	C4-1	2.39992	4.38777e-06	0.0274236	-0.52829	2.38274	-0.110673	-0.40356845928324503
625	C4-1	2.59991	5.95743e-06	0.0372339	-0.228818	-0.766636	-0.0705078	-0.18936453070991757
626	C4-1	2.79987	8.47009e-06	0.0529381	-1.21079	-0.444462	-0.571248	-1.0790867069275247
627	C4-1	2.9998	1.27753e-05	0.0798456	0.425134	-1.78023	0.32413	0.40594597573316493
628	C4-1	3.19986	2.01043e-05	0.125652	0.444267	0.185931	0.568583	0.45250612803616325
629	C4-1	3.39983	3.24855e-05	0.203034	0.623471	0.0156376	1.36991	0.6747195051075189
630	C4-1	3.59983	5.39982e-05	0.337489	0.548169	0.0660912	2.11986	0.6281271389586032
631	C4-1	3.79981	8.15406e-05	0.509629	0.610175	0.261141	3.76114	0.7380153013270438
632	C4-1	3.9998	0.000123427	0.771419	0.541716	0.221773	5.32047	0.6896991129334383
633	C4-1	4.19972	0.000176528	1.1033	0.482524	0.343931	7.11678	0.6450448654037887
634	C4-1	4.39971	0.000243598	1.52249	0.483756	0.197669	10.3146	0.6774822823138412
635	C4-1	4.59965	0.000327108	2.04442	0.485112	0.219379	14.5207	0.7102601226753797
636	C4-1	4.80004	0.000426505	2.66566	0.483105	0.274041	19.6762	0.7381361463952643
637	C4-1	5.0	0.00055579	3.47369	0.451976	0.235616	24.9877	0.719341679885079
638	C4-1	5.20007	0.000710827	4.44267	0.435863	0.245309	32.0519	0.7214557912246466
639	C4-1	5.40001	0.00089808	5.613	0.412651	0.223852	39.8128	0.7092962765009798
640	C4-1	5.6	0.00112697	7.04356	0.389914	0.230859	48.9552	0.6950348971258851
641	C4-1	5.80013	0.0013921	8.70063	0.36429	0.227985	58.5175	0.6725662394562233
642	C4-1	6.00003	0.00167407	10.4629	0.351178	0.239763	70.1753	0.6707060184078983
643	C4-1	6.20007	0.00200638	12.5399	0.330805	0.225367	81.8676	0.6528568808363703
644	C4-1	6.40009	0.00232893	14.5558	0.323139	0.218509	95.8213	0.6583032193352477
645	C4-1	6.60004	0.00271329	16.9581	0.304073	0.228261	108.33	0.6388097723211915
646	C4-1	6.80002	0.00312462	19.5289	0.291985	0.222851	123.423	0.6320018024568717
647	C4-1	6.99998	0.00356771	22.2982	0.279312	0.216497	138.773	0.6223506830147725
648	C4-1	7.19998	0.00403963	25.2477	0.267017	0.221351	154.505	0.611956732692483
649	C4-1	7.39996	0.00454257	28.3911	0.253768	0.214462	169.706	0.5977436591044376
650	C4-1	7.59997	0.00507781	31.7363	0.244467	0.212267	187.689	0.5914016441740215
651	C4-1	7.79994	0.00566066	35.3791	0.233483	0.211862	205.09	0.5796925303357067
652	C4-1	7.99989	0.00627844	39.2402	0.224242	0.208087	224.07	0.5710215544263281
653	C4-1	8.1998	0.00693264	43.329	0.213742	0.202882	241.725	0.5578827113480578
654	C4-1	8.39985	0.00763052	47.6908	0.205399	0.200803	261.911	0.5491855871572714
655	C4-1	8.59979	0.00837525	52.3453	0.196467	0.195652	281.517	0.5378075968616093
656	C4-1	8.7998	0.00915118	57.1949	0.18827	0.193641	301.621	0.5273564601039603
657	C4-1	8.99983	0.0099762	62.3512	0.179876	0.190328	321.294	0.5152972196204724
658	C4-1	9.19977	0.010856	67.85	0.173164	0.185972	344.061	0.5070906411201179
659	C4-1	9.39983	0.0117617	73.5106	0.165557	0.184153	364.139	0.49535577182066265
660	C4-1	9.60013	0.0127275	79.5469	0.158675	0.182812	385.707	0.4848799890379135
661	C4-1	9.80007	0.0137458	85.9113	0.151778	0.180578	406.76	0.4734650738610637
662	C4-1	10.0	0.0148268	92.6675	0.144724	0.173229	426.892	0.46067067742196566
663	C4-1	10.2001	0.0159354	99.5962	0.138423	0.17127	447.617	0.44943180563113855
664	C4-1	10.4	0.0171089	106.931	0.131985	0.166885	467.207	0.43692381068165453
665	C4-1	10.6	0.0183135	114.459	0.126238	0.163209	487.528	0.4259411667059821
666	C4-1	10.8	0.0195782	122.364	0.12039	0.15984	506.429	0.4138709097446961
667	C4-1	10.8342	0.0200007	125.004	0.116258	0.155288	501.18	0.4009311702025535
668	C5-1	-0.999972	-1.59701e-06	-0.00998131	-6.77013	-11.9516	-0.215091	2.1549375783339064
669	C5-1	-0.799994	-1.09182e-06	-0.00682388	7.36904	-8.34024	0.12805	-1.8764984143918124
670	C5-1	-0.599964	-6.29477e-07	-0.00393423	4.27443	23.0088	0.0321154	-0.8163071299847747
671	C5-1	-0.399961	-3.48154e-07	-0.00217596	243.733	-35.3247	0.675201	-31.03002812551702
672	C5-1	-0.200014	-1.42681e-07	-0.000891756	-466.523	-207.92	-0.264868	29.701846693490147
673	C5-1	3.80516e-05	5.21553e-10	3.25971e-06	-1547600000.0	1546.54	-0.611026	-18744.796316236716
674	C5-1	0.200026	2.24568e-07	0.00140355	43.6517	-20.2346	0.0390091	2.7793167325709804
675	C5-1	0.399971	6.18312e-07	0.00386445	-61.1483	-14.388	-0.30085	-7.785066438949914
676	C5-1	0.599961	1.1469e-06	0.00716813	-35.5694	-23.7971	-0.486917	-6.79280370194179
677	C5-1	0.799974	1.78142e-06	0.0111339	-20.1798	-0.493622	-0.572122	-5.138558815868653
678	C5-1	0.999975	2.31908e-06	0.0144942	-10.649	-9.87182	-0.491298	-3.38961791613197
679	C5-1	1.19998	2.857e-06	0.0178562	2.49282	-0.726588	0.170022	0.9521734747594675
680	C5-1	1.39999	3.50498e-06	0.0219061	-1.06925	-3.97035	-0.104381	-0.4764928490237879
681	C5-1	1.59999	4.237e-06	0.0264813	1.66792	-0.495107	0.224947	0.8494560312371371
682	C5-1	1.79996	5.13611e-06	0.0321007	-0.791111	-0.352119	-0.1455	-0.4532611438379848
683	C5-1	1.99995	6.08312e-06	0.0380195	1.74326	-4.09185	0.421927	1.1097647259958705
684	C5-1	2.19988	7.26632e-06	0.0454145	-1.27498	-3.75973	-0.405459	-0.8927963535875106
685	C5-1	2.39985	8.71734e-06	0.0544834	-1.27603	-2.21589	-0.53108	-0.9747556136364471
686	C5-1	2.59982	9.8466e-06	0.0615413	-1.0307	-1.88792	-0.524917	-0.8529507826451506
687	C5-1	2.7998	1.23399e-05	0.0771244	-0.383227	-0.807657	-0.263405	-0.34153264077257006
688	C5-1	2.99979	1.72522e-05	0.107826	0.157345	-0.598788	0.162001	0.15024298406692263
689	C5-1	3.19981	2.28581e-05	0.142863	0.0824566	-2.26987	0.119983	0.08398465662907821
690	C5-1	3.39977	3.17854e-05	0.198659	0.361697	-0.380583	0.777592	0.39142047428004767
691	C5-1	3.59974	4.67788e-05	0.292368	0.609782	-0.15067	2.0428	0.6987084769879057
692	C5-1	3.79975	6.82589e-05	0.426618	0.674007	0.122817	3.47784	0.8152117350885335
693	C5-1	3.99972	0.000105148	0.657175	0.504113	0.0886214	4.21783	0.6418123026591092
694	C5-1	4.19973	0.000135408	0.8463	0.590938	0.115476	6.68556	0.7899751861042182
695	C5-1	4.39966	0.000187542	1.17214	0.578525	0.192748	9.49664	0.810196734178511
696	C5-1	4.59967	0.000253839	1.58649	0.574812	0.284513	13.3518	0.8415937068623188
697	C5-1	4.80001	0.000340924	2.13077	0.539246	0.300023	17.5556	0.8239087278307841
698	C5-1	4.99994	0.000445132	2.78207	0.508357	0.274131	22.5088	0.8090666302429487
699	C5-1	5.19994	0.000581698	3.63561	0.488648	0.267069	29.4051	0.8088078754321835
700	C5-1	5.39994	0.000746276	4.66423	0.45912	0.249602	36.8082	0.7891591966948457
701	C5-1	5.59988	0.000941487	5.88429	0.429283	0.251879	45.0263	0.7651951212465735
702	C5-1	5.7999	0.00113298	7.08113	0.425594	0.264427	55.6376	0.7857164040202622
703	C5-1	6.00001	0.00137539	8.59619	0.402134	0.259559	66.0205	0.7680204834932686
704	C5-1	6.2	0.00165715	10.3572	0.383564	0.254172	78.4009	0.7569700305101763
705	C5-1	6.39997	0.00196678	12.2924	0.359662	0.260171	90.0654	0.7326917444925318
706	C5-1	6.59999	0.00230507	14.4067	0.34359	0.245686	103.991	0.72182387361436
707	C5-1	6.7999	0.00266768	16.673	0.326121	0.246929	117.692	0.7058837641696155
708	C5-1	6.99999	0.00306275	19.1422	0.314041	0.240001	133.945	0.699736707379507
709	C5-1	7.19982	0.00349098	21.8186	0.296234	0.235865	148.127	0.6789024043705829
710	C5-1	7.39982	0.00394603	24.6627	0.283528	0.232062	164.705	0.6678303673158251
711	C5-1	7.59985	0.00443417	27.7136	0.270581	0.227055	181.403	0.654563102592229
712	C5-1	7.79983	0.00495141	30.9463	0.260472	0.228774	200.127	0.6466912037949609
713	C5-1	7.99978	0.00551642	34.4776	0.2462	0.224528	216.149	0.6269258881128617
714	C5-1	8.19975	0.00611899	38.2437	0.236934	0.21958	236.504	0.6184129673645594
715	C5-1	8.39982	0.00676443	42.2777	0.225961	0.215745	255.426	0.6041624780912869
716	C5-1	8.59976	0.00744924	46.5578	0.216335	0.215778	275.712	0.5921929300783113
717	C5-1	8.79976	0.00816805	51.0503	0.206607	0.210794	295.436	0.5787155021615935
718	C5-1	8.99974	0.00893708	55.8567	0.198075	0.208304	316.946	0.5674270051757444
719	C5-1	9.19967	0.00974523	60.9077	0.189034	0.204625	337.158	0.5535556259717573
720	C5-1	9.39971	0.0106093	66.3081	0.181213	0.198617	359.518	0.5421931860511762
721	C5-1	9.60001	0.0115164	71.9775	0.173119	0.196205	380.771	0.5290139279635997
722	C5-1	9.8	0.0124731	77.9569	0.165022	0.19214	401.304	0.514776754847871
723	C5-1	10.0001	0.0134713	84.1956	0.157987	0.188313	423.414	0.5028932628308367
724	C5-1	10.2001	0.0145234	90.7713	0.150399	0.183721	443.249	0.48831403758677033
725	C5-1	10.4001	0.0156242	97.6513	0.14357	0.180592	464.118	0.475280923039427
726	C5-1	10.6001	0.0167699	104.812	0.137101	0.176949	484.854	0.46259397778880285
727	C5-1	10.8	0.0179639	112.274	0.130458	0.170948	503.53	0.4484831750895132
728	C5-1	11.0001	0.0192112	120.07	0.124766	0.167836	524.539	0.43686099775131176
729	C5-1	11.1019	0.0200007	125.004	0.119236	0.16074	526.722	0.42136411634827686
730	D1-1	-0.99998	-4.77105e-06	-0.0298191	4.58313	-1.50207	0.435009	-1.4588267251526705
731	D1-1	-0.799995	-2.70466e-06	-0.0169041	12.3977	-5.48183	0.533668	-3.157032909175881
732	D1-1	-0.599978	-1.42481e-06	-0.00890506	-45.3049	2.15404	-0.77049	8.65227185442883
733	D1-1	-0.399969	-6.78679e-07	-0.00424174	168.558	-11.6993	0.91027	-21.459825448990273
734	D1-1	-0.200016	-2.44015e-07	-0.00152509	720.968	29.0023	0.700047	-45.902012340255325
735	D1-1	2.83241e-05	5.02336e-10	3.1396e-06	3029070000.0	33737.9	0.857413	27309.62542999108
736	D1-1	0.200023	1.91215e-07	0.00119509	24.7267	-16.517	0.0188148	1.5743416813796451
737	D1-1	0.399958	5.04349e-07	0.00315218	-85.2154	-16.4037	-0.341975	-10.848841119479216
738	D1-1	0.599949	9.86569e-07	0.00616606	42.0517	-0.062991	0.495171	8.030590036425204
739	D1-1	0.799963	1.90769e-06	0.0119231	0.366737	8.71714	0.0111343	0.09338427086915316
740	D1-1	0.999962	3.18385e-06	0.0198991	12.9493	8.02197	0.820183	4.121709022016072
741	D1-1	1.19997	4.86863e-06	0.0304289	9.56805	3.83845	1.11207	3.654650677480947
742	D1-1	1.39997	7.13766e-06	0.0446104	4.99053	3.41053	0.99209	2.2238984631386405
743	D1-1	1.59998	1.02504e-05	0.064065	2.30006	1.06366	0.750455	1.1713962381955825
744	D1-1	1.79996	1.27944e-05	0.079965	2.25359	0.907429	1.0325	1.2911898955793162
745	D1-1	1.99995	1.73327e-05	0.108329	0.40725	-0.439857	0.280851	0.2592574472209658
746	D1-1	2.19981	2.04622e-05	0.127889	0.321427	0.823392	0.287839	0.22506939611694515
747	D1-1	2.39978	2.50708e-05	0.156693	0.920669	1.20595	1.10198	0.7032732795976846
748	D1-1	2.59977	3.00635e-05	0.187897	0.416267	0.283516	0.647256	0.3444738340686653
749	D1-1	2.79971	3.50349e-05	0.218968	0.383336	0.0865	0.748037	0.3416193233714515
750	D1-1	2.99965	4.32778e-05	0.270486	0.364556	0.144014	0.941521	0.3480849286099835
751	D1-1	3.1997	5.28147e-05	0.330092	0.348465	0.246152	1.17153	0.35491014626225414
752	D1-1	3.39962	6.99769e-05	0.437356	0.556568	0.440724	2.63411	0.6022805220461135
753	D1-1	3.59962	9.59054e-05	0.599409	0.518871	0.277377	3.5636	0.5945189344837999
754	D1-1	3.79965	0.000133273	0.832956	0.498532	0.199923	5.02237	0.6029574191193772
755	D1-1	3.9996	0.000184799	1.15499	0.510671	0.255646	7.5091	0.6501441570922692
756	D1-1	4.19959	0.000260667	1.62917	0.476176	0.161796	10.3703	0.6365388510714045
757	D1-1	4.3996	0.000360645	2.25403	0.452377	0.15834	14.2798	0.6335230675723038
758	D1-1	4.59954	0.000479338	2.99586	0.442798	0.219131	19.4219	0.648291308672635
759	D1-1	4.7999	0.000631088	3.9443	0.423517	0.234437	25.5225	0.647072991405319
760	D1-1	4.99986	0.000822008	5.13755	0.393911	0.242542	32.2079	0.6269116602271512
761	D1-1	5.1999	0.00106103	6.63144	0.375817	0.220793	41.2505	0.622044382517221
762	D1-1	5.39991	0.00131469	8.21681	0.362348	0.20705	51.1759	0.6228195613626212
763	D1-1	5.59983	0.00161978	10.1236	0.339333	0.219026	61.2333	0.6048569678770398
764	D1-1	5.79987	0.00196447	12.2779	0.326808	0.215708	74.0774	0.6033393332736054
765	D1-1	5.99981	0.00230832	14.427	0.320935	0.213111	88.4263	0.61292229846815
766	D1-1	6.19982	0.00274182	17.1364	0.305584	0.218013	103.343	0.6030613197637777
767	D1-1	6.39982	0.00321528	20.0955	0.290705	0.215903	119.006	0.5922022343310691
768	D1-1	6.59979	0.00372639	23.2899	0.275734	0.205584	134.908	0.5792553853816461
769	D1-1	6.79973	0.00428482	26.7801	0.263097	0.201929	152.5	0.5694526906172868
770	D1-1	6.99969	0.00489507	30.5942	0.249058	0.196668	169.773	0.5549189061979067
771	D1-1	7.19973	0.00555221	34.7013	0.239058	0.199062	190.114	0.5478584375801483
772	D1-1	7.39974	0.00626418	39.1511	0.227798	0.196627	210.068	0.5365570826873319
773	D1-1	7.59971	0.00702739	43.9212	0.217424	0.197395	231.009	0.5259624053987595
774	D1-1	7.79974	0.00785218	49.0761	0.208403	0.187771	253.924	0.5174086775436517
775	D1-1	7.99975	0.00874405	54.6503	0.198167	0.187492	275.773	0.504613881351063
776	D1-1	8.19965	0.00969396	60.5873	0.188607	0.181873	298.252	0.49226818161561914
777	D1-1	8.39973	0.0107181	66.9881	0.180621	0.179738	323.506	0.4829305503514803
778	D1-1	8.59963	0.0118084	73.8025	0.17155	0.17691	346.57	0.46959113851156803
779	D1-1	8.79969	0.0129635	81.0219	0.163427	0.173851	370.889	0.4577638885289039
780	D1-1	8.99974	0.0141888	88.68	0.155889	0.169558	396.023	0.44657532701849345
781	D1-1	9.19967	0.0154871	96.7944	0.148771	0.165757	421.688	0.43565330225715543
782	D1-1	9.39971	0.0168676	105.422	0.141816	0.161724	447.325	0.42431845345373836
783	D1-1	9.60001	0.0183185	114.491	0.135075	0.159708	472.569	0.41275646120655773
784	D1-1	9.79999	0.0198506	124.066	0.128568	0.153648	497.579	0.401059919720149
785	D2-1	-0.999969	-6.88392e-06	-0.0430245	-0.443668	2.48657	-0.060759	0.14121953770526097
786	D2-1	-0.799988	-3.87998e-06	-0.0242499	-3.83229	-4.2019	-0.236647	0.975867941723471
787	D2-1	-0.599969	-1.94486e-06	-0.0121554	3.80104	5.43314	0.0882368	-0.7259061816147556
788	D2-1	-0.399951	-8.19769e-07	-0.00512356	-118.728	12.5535	-0.774429	15.115056718375504
789	D2-1	-0.200007	-2.42664e-07	-0.00151665	302.086	-13.4205	0.291683	-19.23205749513731
790	D2-1	2.96354e-05	6.32572e-10	3.95358e-06	-237402000.0	19839.9	-0.088539	-2239.4639794818877
791	D2-1	0.200019	2.4397e-07	0.00152481	-235.0	-26.1165	-0.228143	-14.962060846925192
792	D2-1	0.399962	7.46133e-07	0.00466333	-136.809	-25.5421	-0.812233	-17.417446331269712
793	D2-1	0.599955	1.72626e-06	0.0107891	-21.682	-0.960634	-0.44674	-4.140660481411795
794	D2-1	0.799971	3.09112e-06	0.0193195	-8.97966	-5.29269	-0.441754	-2.286570563420378
795	D2-1	0.999969	5.23454e-06	0.0327159	-7.46886	-1.30884	-0.777768	-2.377339458795265
796	D2-1	1.19997	8.50489e-06	0.0531556	-3.34588	-0.11901	-0.679328	-1.2779989314390208
797	D2-1	1.39997	1.29145e-05	0.0807156	-1.71342	-1.10792	-0.616296	-0.7635401335057906
798	D2-1	1.59998	1.89344e-05	0.11834	-0.774974	-1.04489	-0.467072	-0.39468649653540644
799	D2-1	1.79996	2.67267e-05	0.167042	-0.854857	-0.785406	-0.818148	-0.4897858023730559
800	D2-1	1.99995	3.70588e-05	0.231617	-0.757258	-0.429282	-1.11657	-0.4820760134187042
801	D2-1	2.19985	4.96772e-05	0.310482	-0.191336	0.0566088	-0.415985	-0.13398039177794527
802	D2-1	2.3998	6.57498e-05	0.410936	-0.182376	-0.348418	-0.57249	-0.13931366441489673
803	D2-1	2.59984	8.58376e-05	0.536485	-0.189165	0.0362495	-0.839835	-0.1565439853863575
804	D2-1	2.79974	0.000110687	0.691794	-0.0907893	-0.0386936	-0.559731	-0.08091006860423768
805	D2-1	2.99972	0.000140536	0.87835	0.0616698	-0.0568821	0.517215	0.05888484089485968
806	D2-1	3.19973	0.000178317	1.11448	0.010489	-0.0313763	0.119061	0.01068309884430407
807	D2-1	3.39968	0.000224227	1.40142	0.0611835	-0.0136478	0.927877	0.06620977294458477
808	D2-1	3.59973	0.000282521	1.76576	0.107048	0.0661409	2.16585	0.12265823214932944
809	D2-1	3.79966	0.000353803	2.21127	0.115519	0.0223207	3.0895	0.13971609075327754
810	D2-1	3.9996	0.00044346	2.77163	0.163386	-0.00412504	5.76523	0.208008644732522
811	D2-1	4.19962	0.00054987	3.43669	0.178063	0.0432823	8.18037	0.2380304886387774
812	D2-1	4.3996	0.000679309	4.24568	0.199317	0.0693074	11.851	0.2791307870588457
813	D2-1	4.59957	0.000830646	5.19154	0.208443	0.0852353	15.8435	0.30517919538325816
814	D2-1	4.7999	0.000997403	6.23377	0.232329	0.0965086	22.1277	0.3549649730419955
815	D2-1	4.99994	0.00122734	7.67087	0.224793	0.126005	27.4437	0.35776515571245504
816	D2-1	5.20001	0.00151386	9.46162	0.223647	0.130034	35.0254	0.3701839642682754
817	D2-1	5.39989	0.00187012	11.6883	0.215822	0.129548	43.3592	0.37096241540685987
818	D2-1	5.59992	0.00248143	15.5089	0.182502	0.0976466	50.4523	0.32531191767307804
819	D2-1	5.8	0.0030481	19.0506	0.18001	0.109408	63.3119	0.33233546449980583
820	D2-1	5.99993	0.00330785	20.6741	0.189444	0.127059	74.8003	0.36180680174711355
821	D2-1	6.19995	0.00455277	28.4548	0.15144	0.100932	85.0425	0.29886873216469634
822	D2-1	6.39996	0.00428851	26.8032	0.18721	0.128853	102.222	0.381379835243553
823	D2-1	6.59997	0.00478457	29.9036	0.186644	0.13329	117.254	0.39210663599031553
824	D2-1	6.79993	0.00530248	33.1405	0.187469	0.140892	134.475	0.40577239329521275
825	D2-1	6.99991	0.00563843	35.2402	0.196341	0.154274	154.167	0.437474815693441
826	D2-1	7.19986	0.00644089	40.2556	0.185055	0.151043	170.726	0.42410496924651475
827	D2-1	7.39987	0.00704126	44.0079	0.184444	0.155844	191.192	0.43444926933573297
828	D2-1	7.59981	0.00765926	47.8704	0.182996	0.160071	211.914	0.4426827434071995
829	D2-1	7.79982	0.00839059	52.4412	0.180254	0.161714	234.689	0.4475278979123284
830	D2-1	7.99976	0.00902717	56.4198	0.179448	0.166049	257.809	0.4569477382053818
831	D2-1	8.19975	0.00982911	61.4319	0.175209	0.165686	280.932	0.45730638316574945
832	D2-1	8.3998	0.0106143	66.3394	0.172771	0.168815	306.45	0.4619426765994266
833	D2-1	8.59974	0.0115269	72.0431	0.168482	0.170029	332.263	0.4612003092593183
834	D2-1	8.79979	0.0123226	77.0162	0.166518	0.17144	359.225	0.4664278424539253
835	D2-1	8.99975	0.0131727	82.3294	0.163801	0.173092	386.324	0.4692418504203844
836	D2-1	9.19969	0.0143156	89.4725	0.156881	0.171838	411.04	0.45940372740227453
837	D2-1	9.39974	0.0155505	97.1906	0.150723	0.168788	438.299	0.4509685093002821
838	D2-1	9.60007	0.0167459	104.662	0.145192	0.167327	464.36	0.4436758326804379
839	D2-1	9.80004	0.0180994	113.121	0.138819	0.164401	489.86	0.4330407263019246
840	D2-1	10.0001	0.0195172	121.982	0.132736	0.161047	515.397	0.4225188962305914
841	D2-1	10.0391	0.0200012	125.008	0.128862	0.156928	514.76	0.4117816459746576
842	D3-1	-0.999961	-2.77833e-06	-0.0173646	-1.9821	4.28697	-0.109552	0.6308927357958145
843	D3-1	-0.799985	-1.66666e-06	-0.0104166	-25.9447	-5.21059	-0.688189	6.60665668260277
844	D3-1	-0.599958	-9.23204e-07	-0.00577003	10.9285	9.41224	0.120423	-2.0870428749937178
845	D3-1	-0.399954	-4.30542e-07	-0.00269089	5.92455	-22.2084	0.020296	-0.7542485943312436
846	D3-1	-0.200009	-1.38267e-07	-0.000864169	1159.95	14.8472	0.638173	-73.84817090175649
847	D3-1	2.76089e-05	7.97093e-10	4.98183e-06	-355835000.0	5113.67	-0.155789	-3127.1440414466174
848	D3-1	0.200017	1.41783e-07	0.000886144	70.1182	-194.946	0.0395596	4.4642405748952765
849	D3-1	0.399962	4.28498e-07	0.00267811	-26.3405	-48.1743	-0.0898094	-3.353461956379685
850	D3-1	0.59996	9.5261e-07	0.00595381	-75.9595	-19.9723	-0.863674	-14.506240541770731
851	D3-1	0.799973	1.77448e-06	0.0110905	3.0568	-14.5091	0.0863263	0.7783805960055903
852	D3-1	0.999977	3.03551e-06	0.0189719	-6.38891	-5.28132	-0.385815	-2.0336128695597173
853	D3-1	1.19999	4.69214e-06	0.0293259	-0.934913	-3.24019	-0.104725	-0.3571075397515507
854	D3-1	1.39999	6.97087e-06	0.0435679	-1.4017	-5.3329	-0.272143	-0.6246410774905378
855	D3-1	1.59998	9.95031e-06	0.0621894	-0.563498	1.71266	-0.178473	-0.2869829906704358
856	D3-1	1.79997	1.36371e-05	0.0852319	-0.414797	0.0562293	-0.20256	-0.23765749678230802
857	D3-1	1.99996	1.813e-05	0.113312	0.242264	-0.71059	0.174759	0.1542281488280147
858	D3-1	2.19989	2.481e-05	0.155063	-0.363842	-0.0212736	-0.395067	-0.25477838040022444
859	D3-1	2.39983	3.33013e-05	0.208133	0.10597	-0.254309	0.168483	0.08094968121345485
860	D3-1	2.59983	4.42262e-05	0.276414	-0.0113956	-0.304398	-0.0260671	-0.009430455765626922
861	D3-1	2.79978	7.13842e-05	0.446151	0.103184	-0.0245025	0.410269	0.09195743145257995
862	D3-1	2.9998	0.000145821	0.911381	0.0943873	-0.00317661	0.821402	0.09012718061930192
863	D3-1	3.19984	0.000184241	1.15151	0.0659702	-0.022048	0.773736	0.06719316375889049
864	D3-1	3.39975	0.000244072	1.52545	0.0644364	0.00427791	1.06372	0.06973155462322593
865	D3-1	3.59971	0.000310643	1.94152	0.100066	0.00902899	2.22611	0.11465810292966334
866	D3-1	3.7997	0.000366131	2.28832	0.112634	0.0212588	3.11734	0.1362283247098308
867	D3-1	3.99968	0.00042194	2.63712	0.168436	0.0504127	5.65511	0.21444264955709258
868	D3-1	4.19964	0.000487715	3.04822	0.198314	0.0500314	8.08092	0.26510291251943763
869	D3-1	4.39963	0.000522798	3.26749	0.252923	0.142043	11.5736	0.35420460353359917
870	D3-1	4.59959	0.000615906	3.84941	0.278665	0.10969	15.7053	0.40799239363954476
871	D3-1	4.79988	0.000712342	4.45214	0.298022	0.156903	20.2721	0.4553338394569802
872	D3-1	4.99987	0.000869202	5.43251	0.294511	0.15282	25.4631	0.46871703871690984
873	D3-1	5.19989	0.00104314	6.51962	0.299863	0.159422	32.3586	0.4963264730152985
874	D3-1	5.39991	0.00128846	8.05288	0.288028	0.157762	39.8678	0.4950750538937623
875	D3-1	5.59988	0.00154512	9.657	0.289467	0.169886	49.8276	0.5159739049394221
876	D3-1	5.7999	0.00185168	11.573	0.277127	0.173844	59.21	0.5116218785103258
877	D3-1	5.99983	0.00220303	13.7689	0.272889	0.167459	71.7588	0.5211658157151261
878	D3-1	6.19992	0.00252271	15.7669	0.268125	0.181797	83.4296	0.529143966156949
879	D3-1	6.39993	0.00291952	18.247	0.259934	0.181672	96.6228	0.5295270455417329
880	D3-1	6.59986	0.00333699	20.8562	0.252725	0.17912	110.731	0.5309260555614157
881	D3-1	6.79987	0.00382648	23.9155	0.242979	0.185629	125.776	0.525918337479877
882	D3-1	6.9998	0.00429829	26.8643	0.235678	0.1823	141.069	0.5251169768056492
883	D3-1	7.19977	0.00481346	30.0841	0.229965	0.188682	158.551	0.5270259040489826
884	D3-1	7.39983	0.00534405	33.4003	0.223006	0.186417	175.444	0.5252767190713855
885	D3-1	7.59977	0.0059361	37.1006	0.215482	0.187372	193.394	0.521269197802731
886	D3-1	7.79979	0.00654681	40.9176	0.207948	0.184118	211.25	0.5162815023364029
887	D3-1	7.9998	0.00720412	45.0257	0.202563	0.186483	232.247	0.5158098597023477
888	D3-1	8.19968	0.00783071	48.9419	0.197089	0.186432	251.762	0.5144099432183875
889	D3-1	8.39978	0.00854237	53.3898	0.192179	0.187198	274.336	0.5138359761602403
890	D3-1	8.59972	0.00931762	58.2351	0.185447	0.183618	295.624	0.507638863846718
891	D3-1	8.79977	0.0101456	63.41	0.179008	0.182945	317.944	0.501409872259896
892	D3-1	8.99981	0.0109803	68.6269	0.17302	0.181176	340.153	0.4956554936912493
893	D3-1	9.19972	0.0119139	74.4619	0.167155	0.179766	364.483	0.48948925557902767
894	D3-1	9.39978	0.0128933	80.5831	0.160455	0.177016	386.87	0.48008825671884053
895	D3-1	9.60005	0.0139181	86.9881	0.154825	0.175314	411.552	0.4731129890180381
896	D3-1	9.79998	0.0150144	93.84	0.149003	0.172151	436.172	0.4648039215686275
897	D3-1	9.99998	0.016171	101.069	0.142573	0.170268	458.672	0.4538206571748014
898	D3-1	10.2	0.0173793	108.621	0.136881	0.166534	482.731	0.444417746108027
899	D3-1	10.4	0.0186542	116.589	0.130917	0.162805	505.285	0.43338994244740076
900	D3-1	10.5999	0.019986	124.913	0.124923	0.160178	526.504	0.4214965616068784
901	D4-1	-0.99996	-6.40551e-07	-0.00400344	-27.7145	-17.1649	-0.353161	8.821438562835962
902	D4-1	-0.799985	-4.47751e-07	-0.00279844	8.26737	10.9504	0.0589137	-2.105233630165378
903	D4-1	-0.599958	-2.84901e-07	-0.00178063	-140.995	6.88644	-0.479455	26.926144117531436
904	D4-1	-0.399947	-1.66299e-07	-0.00103937	-446.82	24.0023	-0.591228	56.883304309341234
905	D4-1	-0.199995	-5.36471e-08	-0.000335294	-1502.32	-93.0262	-0.32067	95.63845460998408
906	D4-1	6.06775e-05	1.89788e-08	0.000118617	-10537700.0	-159.818	-0.241419	-203.52816206783174
907	D4-1	0.200055	5.72872e-08	0.000358045	-699.317	-158.982	-0.159445	-44.53211188537754
908	D4-1	0.399978	1.1896e-07	0.0007435	-221.162	117.078	-0.209352	-28.15763281775387
909	D4-1	0.599977	2.74876e-07	0.00171797	46.2507	20.1749	0.151747	8.832924905557139
910	D4-1	0.799987	4.80719e-07	0.00300449	15.3105	39.3069	0.117137	3.8987315650909147
911	D4-1	0.999986	7.20632e-07	0.00450395	-23.7048	17.3128	-0.33984	-7.545376835888499
912	D4-1	1.19999	1.03424e-06	0.006464	22.7714	8.96839	0.562236	8.697957920792078
913	D4-1	1.39999	1.31993e-06	0.00824956	7.95498	12.6451	0.292445	3.544976944224904
914	D4-1	1.6	1.77438e-06	0.0110899	-1.05285	23.3969	-0.059465	-0.5362086222598942
915	D4-1	1.79998	2.33996e-06	0.0146248	1.44615	7.17353	0.121177	0.8285720146600296
916	D4-1	1.99997	3.34795e-06	0.0209247	-5.38477	0.411051	-0.717299	-3.4280013572476546
917	D4-1	2.2	4.33289e-06	0.0270806	-0.234533	-0.0680101	-0.0444769	-0.16423897550275843
918	D4-1	2.39996	5.20745e-06	0.0325466	-0.958737	-1.83518	-0.238374	-0.7324083007134385
919	D4-1	2.59994	6.28333e-06	0.0392708	0.694589	1.01954	0.225741	0.574831681554743
920	D4-1	2.79987	8.54586e-06	0.0534116	-1.06789	1.91786	-0.508336	-0.9517333313362641
921	D4-1	2.99982	1.23272e-05	0.077045	0.271326	-0.607139	0.199609	0.25908105652540725
922	D4-1	3.19988	1.85131e-05	0.115707	0.419249	0.260815	0.4941	0.4270268868780627
923	D4-1	3.3998	2.86011e-05	0.178757	0.708673	0.14771	1.37092	0.7669182185872441
924	D4-1	3.59982	4.17919e-05	0.261199	0.892403	0.172156	2.67094	1.0225689991156168
925	D4-1	3.79979	6.46366e-05	0.403979	0.695369	0.35592	3.39769	0.8410560944999617
926	D4-1	3.99975	9.45342e-05	0.590839	0.719588	0.439696	5.41297	0.9161497463776087
927	D4-1	4.19978	0.000135755	0.848469	0.651624	0.312621	7.39111	0.8711113782589581
928	D4-1	4.39983	0.000189987	1.18742	0.610042	0.212184	10.1449	0.8543649256370957
929	D4-1	4.59973	0.000260951	1.63094	0.590635	0.282404	14.104	0.8647773676530098
930	D4-1	4.80007	0.000350671	2.19169	0.555034	0.274164	18.5865	0.8480442033316755
931	D4-1	5.00001	0.000463468	2.89668	0.532712	0.274243	24.5592	0.8478395956750487
932	D4-1	5.19997	0.000607429	3.79643	0.485777	0.28465	30.5256	0.8040606569856419
933	D4-1	5.39995	0.000756086	4.72554	0.470444	0.314747	38.212	0.8086271621867555
934	D4-1	5.59988	0.00094012	5.87575	0.443079	0.275767	46.4059	0.7897868357230993
935	D4-1	5.79996	0.0011654	7.28375	0.419925	0.268042	56.4679	0.7752586236485326
936	D4-1	5.99997	0.00140872	8.8045	0.398156	0.269662	66.9511	0.7604191038673405
937	D4-1	6.2	0.00168942	10.5589	0.383376	0.260255	79.8884	0.7565977516597374
938	D4-1	6.40004	0.00199133	12.4458	0.363119	0.265809	92.0671	0.7397443314210416
939	D4-1	6.59993	0.00232929	14.5581	0.344342	0.251745	105.313	0.7233979708890583
940	D4-1	6.79993	0.0026899	16.8119	0.330075	0.255906	120.111	0.714440366645055
941	D4-1	6.99993	0.00308235	19.2647	0.316757	0.251873	135.967	0.7057831162696538
942	D4-1	7.19992	0.00350433	21.9021	0.302013	0.242823	151.596	0.6921528072650568
943	D4-1	7.39995	0.00395678	24.7299	0.288382	0.241152	167.984	0.6792748858669061
944	D4-1	7.59993	0.00443874	27.7421	0.276681	0.240165	185.686	0.6693292865356264
945	D4-1	7.79992	0.00495442	30.9651	0.26408	0.234489	203.025	0.655657498280322
946	D4-1	7.99989	0.00549542	34.3464	0.2532	0.227589	221.452	0.6447604406866512
947	D4-1	8.19981	0.00608566	38.0354	0.242235	0.223219	240.48	0.6322531115750063
948	D4-1	8.39986	0.0067108	41.9425	0.232699	0.225414	260.958	0.6221803659772307
949	D4-1	8.59984	0.0073789	46.1181	0.222819	0.221032	281.297	0.6099492390189536
950	D4-1	8.79983	0.00808737	50.5461	0.212854	0.217128	301.366	0.5962200842399314
951	D4-1	8.99979	0.00884287	55.2679	0.203806	0.212518	322.681	0.5838488525889349
952	D4-1	9.1997	0.00964042	60.2526	0.195743	0.212272	345.37	0.5732034800158001
953	D4-1	9.39975	0.0105136	65.71	0.187759	0.209658	369.147	0.5617820727438747
954	D4-1	9.60004	0.0114428	71.5175	0.179165	0.199632	391.552	0.5474911734890062
955	D4-1	9.80003	0.0124383	77.7394	0.171919	0.199065	416.909	0.5362904781873798
956	D4-1	10.0	0.0135053	84.4081	0.164056	0.194029	440.785	0.5222069919829969
957	D4-1	10.2001	0.0146437	91.5231	0.156544	0.18968	465.18	0.5082651265090453
958	D4-1	10.4	0.015795	98.7187	0.150219	0.185804	490.918	0.49728977387263
959	D4-1	10.6	0.017074	106.712	0.142696	0.179325	513.786	0.48146975035609857
960	D4-1	10.7999	0.018346	114.662	0.136587	0.176216	538.396	0.4695505049624112
961	D4-1	11.0	0.0197178	123.236	0.130426	0.173059	562.79	0.45667662046804497
962	D5-1	-0.999961	-4.61299e-07	-0.00288312	41.8463	8.97623	0.384019	-13.319563528399788
963	D5-1	-0.799979	-2.4484e-07	-0.00153025	-59.9429	-10.714	-0.233576	15.263911125633067
964	D5-1	-0.59996	-1.04875e-07	-0.000655469	-60.2946	260.145	-0.0754749	11.51464066187722
965	D5-1	-0.399956	-5.90605e-08	-0.000369128	785.373	0.692562	0.369076	-99.98591274571423
966	D5-1	-0.19999	3.3064e-09	2.0665e-05	138.263	3774.68	0.00181886	8.801645293975321
967	D5-1	5.12362e-05	2.50754e-08	0.000156721	-19533100.0	74.0481	-0.49926	-318.5661143050389
968	D5-1	0.200044	4.13953e-08	0.000258721	-3151.0	21.9397	-0.519105	-200.64277735475667
969	D5-1	0.399993	7.01416e-08	0.000438385	221.25	-241.988	0.123493	28.16998756800529
970	D5-1	0.599963	1.09183e-07	0.000682394	49.68	126.899	0.0647428	9.48759807384004
971	D5-1	0.799979	2.05664e-07	0.0012854	-153.848	0.984395	-0.503568	-39.17597634977439
972	D5-1	0.999983	3.50791e-07	0.00219244	-35.4023	7.64202	-0.24706	-11.268723431427999
973	D5-1	1.19999	5.32959e-07	0.00333099	40.8867	-0.354677	0.520215	15.617429052623995
974	D5-1	1.4	7.48892e-07	0.00468058	-11.1822	26.8515	-0.23324	-4.98314311474219
975	D5-1	1.6	1.03087e-06	0.00644294	1.66858	8.9182	0.054752	0.8497983839675676
976	D5-1	1.79998	1.38339e-06	0.00864619	-2.5905	-11.4691	-0.128329	-1.4842260001225973
977	D5-1	1.99997	1.81299e-06	0.0113312	7.07442	5.29043	0.510317	4.503644803727761
978	D5-1	2.20002	2.43762e-06	0.0152351	-6.12785	-7.26339	-0.653778	-4.291261626113383
979	D5-1	2.39998	3.14758e-06	0.0196724	0.85635	5.79538	0.128696	0.6541957259917448
980	D5-1	2.59996	4.23391e-06	0.0264619	1.04102	-0.174899	0.22798	0.8615405545331212
981	D5-1	2.79992	5.15783e-06	0.0322364	-0.214591	-1.95805	-0.0616531	-0.1912530555521088
982	D5-1	2.99983	7.05497e-06	0.0440936	-0.716045	0.737198	-0.301483	-0.683734147359254
983	D5-1	3.19988	9.82793e-06	0.0614246	-0.251661	1.14143	-0.15745	-0.256330525554908
984	D5-1	3.3998	1.46521e-05	0.0915756	-0.364702	-0.5504	-0.361427	-0.39467609275833304
985	D5-1	3.59984	2.75927e-05	0.172454	0.294976	0.105569	0.5829	0.3380031776589699
986	D5-1	3.79986	3.86964e-05	0.241852	0.268729	-0.199084	0.786109	0.3250372128409109
987	D5-1	3.99982	6.20634e-05	0.387896	0.220195	0.0691815	1.08746	0.28034834079237736
988	D5-1	4.19976	9.40774e-05	0.587984	0.159373	-0.0277276	1.25273	0.21305511714604478
989	D5-1	4.39974	0.000138685	0.866781	0.267855	0.179716	3.25152	0.37512589685283826
990	D5-1	4.59974	0.000205804	1.28627	0.225532	0.126841	4.24742	0.33021216385362323
991	D5-1	4.80009	0.000276405	1.72753	0.220283	0.151794	5.81441	0.3365736050893472
992	D5-1	5.00002	0.000345355	2.15847	0.228039	0.0945128	7.83388	0.36293670979907067
993	D5-1	5.20008	0.000456536	2.85335	0.223027	0.11985	10.5335	0.36916256330278446
994	D5-1	5.40004	0.000597211	3.73257	0.225805	0.132732	14.4873	0.388132037711282
995	D5-1	5.59998	0.00071217	4.45106	0.224628	0.135541	17.8224	0.40040799270286176
996	D5-1	5.80002	0.000879376	5.4961	0.227917	0.157166	23.1265	0.4207801895889813
997	D5-1	5.99996	0.00105613	6.60081	0.227711	0.160498	28.7065	0.43489359639195796
998	D5-1	6.20006	0.00125935	7.87094	0.225308	0.155182	34.9984	0.44465337049958453
999	D5-1	6.40009	0.00149998	9.37487	0.222992	0.155347	42.5883	0.4542814993701246
1000	D5-1	6.6001	0.0017675	11.0469	0.220186	0.155147	51.101	0.4625822628972833
1001	D5-1	6.80006	0.00207501	12.9688	0.212509	0.163283	59.6541	0.4599816482635248
1002	D5-1	6.99999	0.00240028	15.0017	0.209919	0.168145	70.1685	0.46773698980782175
1003	D5-1	7.19999	0.0027698	17.3113	0.203327	0.165833	80.6688	0.4659892671260969
1004	D5-1	7.39995	0.00318578	19.9111	0.196816	0.166732	92.3071	0.463596185042514
1005	D5-1	7.59998	0.00361215	22.5759	0.191926	0.167653	104.82	0.46430042656106724
1006	D5-1	7.79995	0.00408172	25.5107	0.186353	0.163372	118.032	0.4626764455698981
1007	D5-1	7.99994	0.00459513	28.7196	0.180546	0.165071	132.039	0.4597522249613504
1008	D5-1	8.19984	0.00515053	32.1908	0.174947	0.162018	146.992	0.45662735936975773
1009	D5-1	8.39986	0.00575307	35.9567	0.169721	0.161772	163.169	0.45379303439970864
1010	D5-1	8.59986	0.00639886	39.9929	0.16476	0.162284	180.374	0.45101505517229307
1011	D5-1	8.79987	0.0070964	44.3525	0.159863	0.163471	198.606	0.4477898652838059
1012	D5-1	8.99989	0.00785518	49.0949	0.155084	0.163588	218.118	0.4442783262619946
1013	D5-1	9.19981	0.00866611	54.1632	0.150062	0.159386	238.014	0.43943858560794047
1014	D5-1	9.39985	0.00953622	59.6014	0.145125	0.158854	258.803	0.43422302160687504
1015	D5-1	9.60018	0.0104779	65.4869	0.140683	0.158677	281.53	0.4299027744480193
1016	D5-1	9.80018	0.0114786	71.7413	0.13568	0.154959	303.647	0.4232527149633475
1017	D5-1	10.0002	0.0125362	78.3513	0.130745	0.155472	326.084	0.4161819905987521
1018	D5-1	10.2002	0.0136618	85.3862	0.126506	0.153517	350.717	0.4107420168598672
1019	D5-1	10.4002	0.0148566	92.8537	0.121967	0.152015	374.917	0.40377173984450804
1020	D5-1	10.6002	0.0161253	100.783	0.117649	0.15096	400.074	0.39696575811396767
1021	D5-1	10.8001	0.0174765	109.228	0.113309	0.146933	425.477	0.3895310726187424
1022	D5-1	11.0002	0.0188993	118.121	0.108952	0.144973	450.621	0.3814910134523074
1023	D5-1	11.1313	0.0200009	125.006	0.10466	0.142474	463.562	0.3708318000735965
