Repository: owen-melville/bsubpc-oled-data

# bsubpc-oled-data
<h1> Data and Code for: Studying the Influence of Axial Substituent on Hyperfluorescence in Organic Light-Emitting Diodes Using Boron Subphthalocyanines as Fluorescent Emitters </h1>

All Programs and Data collected by Owen Alfred Melville, PhD as a part of his postdoctoral fellowship with Professor Timothy Bender at the University of Toronto.

<h2>Folder Breakdown:</h2>
- <b> Raw OLED Data: </b> Raw data collected from the OLEDs during characterization. This includes optoelectronic data as a function of Voltage and full spectra has a function of wavelength.

- <b> IC6 Evaporation Logs: </b> Raw data collected during the deposition of the OLEDs from the IC6 which controls the deposition of the thin films.
  
- <b> Offline Spreadsheets: </b> Summary deposition and electro-optical data for each device, labelling for each device index (eg OLED-001 corresponds to what materials).
  
- <b> Python: </b> Python programs and corresponding batch files used to analyze the raw data.
  
- <b> Output Data: </b> Contains analytical outputs for each deposition run and device. This includes a large number of graphs and visualizations.


<i>For any questions on the Python programs or data herein, please contact Owen Melville (owen.melville@utoronto.ca) </i>

<h1>Output Data Readme</h1>

This folder contains all the results of the automated analysis in the <b>Python</b> folder. There are two sorts of folders: Deposition output folders and OLED output folders. Deposition output folders contain the results of analysis of the deposition runs (from the IC6) and end in the suffix <b>-L#</b> where # ranges between 1 and 6 representing the different layers in a single OLED. OLED output folders contain the analytical results of the optoelectronic data in the <b>Raw OLED Data</b> folder and do not contain this suffix (eg OLED-033). 

<h2>1. Deposition Output Folders</h2>

<b>Deposition Graphs:</b>

These graphs show the input power, deposition rate, and total thickness as a function of time. The shutter was open only between two zeroes in the thickness data, which can be seen below as between 500s and 700s, approximately. This is how the thickness of the layer is calculated. 
<b> Composition Graphs: </b>

These graphs show the distribution of composition (by rate) within different thickness bins in each emissive layer. You will only see these in devices with a Host and one or more Dopant (typically <b>-L3</b>)
<b> Condensed Data: </b> 

This takes the IC6 readings, which contains excessive information, and parses it into a smaller set of more useful data. 

<h2>2. OLED Output Folders</h2>

<b>Visual Chart:</b>

This chart summarizes the performance of each pixel. Pixels that were short circuited or open circuit or were untestable (often A5 due to the testing setup) are greyed out. The color displayed is an approximation of the color of the device by converting the spectra into RGB, but it is not a true representation of the color. 
<b>Average Spectra:</b>

This graph shows the shape of the emission at a specified luminance, averaged across pixels. The blurring of the line represents pixel-to-pixel variation.
<b> Energy Diagram: </b>

This diagram shows the energy levels of the materials in the device.
<b> CIE Plot: </b>

This plot shows the CIE coordinates of the pixels. The color rendered is not exactly accurate. 
<b> Raw Data Folder </b>:

This folder actually contains condensed or calculated output data that was saved for convenience. 

<b> Parameter Graphs Folder </b>:

This folder contains many graphs that correlate one parameter (eg Voltage) against another (eg Luminant Intensity). Sometimes the data shows dots, which is the set of points, other times it shows a blurred line, which is to simplify the depiction of the data while still showing the variation.
<b> Deconvolution Folder/ Sample Deconvoluted Spectra </b>

This spectra shows how well the program was able to break apart the composite emission into its 2 components visually.
<b> Deconvolution Folder/ Deconvolution Error </b>

This graph shows the R^2 accuracy of the spectral deconvolution as a function of voltage.
<b> Deconvolution Folder/ Deconvolution Graph </b>

This graph shows how the two contributions (eg flurorescent dopant and TADF assistant) vary as a function of voltage. 
<b> Deconvolution Folder/ Hyperfluorescence Graph </b>

This graph compares the set of OLEDs with FD-only, TD-only, and TD+FD to visualize the role of the TD in boosting the emission of the FD (Hyperfluorescence).
<b> Deconvolution Folder / FD Tradeoff </b>

Often, color purity and current efficiency come at each other's expense within a set of OLED pixels. This graph attempts to visualize that. 
<b> Correlations Folder </b>

File: Output Data/OLED-026/Raw Data/OLED-026_all_optoelectronic.csv (part 1 of 2)
	Pixel	Voltage(V)	Current(A)	J(mA/cm2)	PE(lm/W)	EQE(%)	L(cd/m2)	CE(cd/A)
0	A1-1	-0.999965	-3.33002e-06	-0.0208126	-8.58552	3.96649	-0.568759	2.732762845583925
1	A1-1	-0.799978	-5.85869e-07	-0.00366168	-49.7055	-12.6572	-0.463461	12.657059054860065
2	A1-1	-0.599956	-4.04705e-07	-0.00252941	-74.788	-40.8408	-0.36126	14.282382057475854
3	A1-1	-0.399949	-2.34268e-07	-0.00146417	-72.8541	93.1246	-0.135801	9.274947581223492
4	A1-1	-0.199999	-9.83272e-08	-0.000614545	-2139.78	-82.1269	-0.837146	136.22208300449927
5	A1-1	6.52313e-05	1.39316e-08	8.70725e-05	2051600.0	-920.22	0.037092	42.598983605616006
6	A1-1	0.200039	9.99111e-08	0.000624444	373.915	72.6962	0.148673	23.80886036217819
7	A1-1	0.399989	2.32488e-07	0.00145305	-13.2619	19.3293	-0.0245349	-1.688510374729018
8	A1-1	0.599988	4.0365e-07	0.00252281	-78.5266	25.6877	-0.378351	-14.997205497044963
9	A1-1	0.799992	6.66166e-07	0.00416354	13.9369	13.2275	0.147762	3.5489511329301506
10	A1-1	0.999988	9.47529e-07	0.00592206	-40.7041	1.84163	-0.767282	-12.956336139789196
11	A1-1	1.2	1.38124e-06	0.00863275	-8.01032	18.1921	-0.264138	-3.0597202513683355
12	A1-1	1.40001	2.19186e-06	0.0136991	-0.980693	7.02835	-0.0598697	-0.4370338197399829
13	A1-1	1.59999	5.51194e-06	0.0344496	1.18682	2.01065	0.208227	0.6044395290511356
14	A1-1	1.79999	8.87968e-06	0.055498	0.087288	-0.93437	0.0277557	0.05001207250711738
15	A1-1	1.99998	1.24444e-05	0.0777775	-0.189967	0.74263	-0.0940606	-0.12093548905531806
16	A1-1	2.20007	1.60371e-05	0.100232	-0.377925	0.607228	-0.265276	-0.26466198419666376
17	A1-1	2.40005	1.68702e-05	0.105439	-0.342819	0.362287	-0.276144	-0.2618992972239873
18	A1-1	2.60003	1.73545e-05	0.108466	0.27032	0.673289	0.24266	0.22371987535264504
19	A1-1	2.79994	2.27916e-05	0.142448	0.245625	-0.399938	0.311836	0.21891216443895317
20	A1-1	2.9999	2.93226e-05	0.183266	0.0873409	0.212782	0.152847	0.08340172208702104
21	A1-1	3.19995	8.23603e-05	0.514752	0.302089	0.116951	1.58389	0.3076996301131419
22	A1-1	3.39986	8.47438e-05	0.529649	0.67502	0.335928	3.86915	0.7305120938583853
23	A1-1	3.59987	0.000158211	0.988819	0.51806	0.177878	5.86994	0.593631392600668
24	A1-1	3.79988	0.000229375	1.43359	0.543239	0.254847	9.4197	0.6570707105936845
25	A1-1	3.99986	0.000346069	2.16293	0.522994	0.285231	14.4024	0.6658745313070696
26	A1-1	4.19978	0.000476015	2.97509	0.520852	0.242479	20.7153	0.6962915407601115
27	A1-1	4.39974	0.000667733	4.17333	0.511465	0.284268	29.8935	0.7162984954460826
28	A1-1	4.59969	0.000888753	5.55471	0.477754	0.281472	38.8547	0.6994910625397186
29	A1-1	4.8	0.00115033	7.18956	0.455273	0.264703	50.011	0.6956058507057457
30	A1-1	5.00002	0.00145117	9.06981	0.42501	0.253571	61.3507	0.6764276208652662
31	A1-1	5.20007	0.00177651	11.1032	0.403846	0.245355	74.2202	0.6684577419122416
32	A1-1	5.40001	0.00213053	13.3158	0.383582	0.242201	87.7952	0.6593310202916836
33	A1-1	5.6	0.00252729	15.7956	0.364117	0.234405	102.521	0.6490478361062574
34	A1-1	5.80007	0.00297469	18.5918	0.344781	0.232567	118.345	0.6365440678148431
35	A1-1	6.00004	0.00345161	21.5726	0.330323	0.226683	136.096	0.6308743498697422
36	A1-1	6.20009	0.00397706	24.8566	0.313253	0.22726	153.669	0.6182221220923216
37	A1-1	6.40004	0.00455793	28.4871	0.300893	0.224898	174.619	0.6129756977719739
38	A1-1	6.60001	0.00518636	32.4148	0.285187	0.221445	194.208	0.5991337290373533
39	A1-1	6.80001	0.00586393	36.6496	0.274956	0.219465	218.118	0.5951442853400856
40	A1-1	6.99996	0.00659412	41.2133	0.261664	0.21285	240.285	0.5830278089839931
41	A1-1	7.19997	0.00737437	46.0898	0.25115	0.21028	265.289	0.5755915625583101
42	A1-1	7.39996	0.0082173	51.3581	0.239727	0.208693	290.006	0.5646743162227574
43	A1-1	7.59998	0.0091086	56.9287	0.230944	0.20512	318.054	0.5586883241668964
44	A1-1	7.80002	0.0100653	62.9081	0.221058	0.201245	345.269	0.5488466509082296
45	A1-1	7.99996	0.0110665	69.1656	0.211251	0.196105	372.072	0.5379437176862487
46	A1-1	8.19985	0.0121174	75.7338	0.203423	0.194264	402.111	0.5309531543379574
47	A1-1	8.39992	0.013224	82.65	0.194743	0.191938	430.357	0.5206981246218996
48	A1-1	8.59988	0.0143847	89.9044	0.187926	0.189526	462.497	0.5144319966542239
49	A1-1	8.79988	0.0156085	97.5531	0.180073	0.186025	492.059	0.5044011927862877
50	A1-1	8.99987	0.0168743	105.464	0.173404	0.18293	523.903	0.4967600318592127
51	A1-1	9.19977	0.0182063	113.789	0.16604	0.178978	553.275	0.48622889734508606
52	A1-1	9.39982	0.0195796	122.373	0.160244	0.1762	586.728	0.4794587041259101
53	A1-1	9.42996	0.0200009	125.006	0.157352	0.174558	590.422	0.47231492888341364
54	A2-1	-0.999957	-1.3381e-07	-0.000836312	56.4638	15.452	0.150304	-17.972240025253733
55	A2-1	-0.799981	-7.49799e-08	-0.000468624	-288.544	399.753	-0.344323	73.47532350029022
56	A2-1	-0.59993	-3.86975e-09	-2.41859e-05	933.016	-1510.28	0.0430926	-178.17240623669164
57	A2-1	-0.399921	2.17433e-08	0.000135896	-2605.59	-452.283	-0.45075	-331.6874668864426
58	A2-1	-0.199975	3.15297e-08	0.000197061	-2422.03	-166.193	-0.303812	-154.17155094107915
59	A2-1	7.7939e-05	4.22152e-08	0.000263845	643906.0	311.739	0.042148	15.974530500862247
60	A2-1	0.200063	4.13452e-08	0.000258408	-2518.08	49.185	-0.414374	-160.3564905111297
61	A2-1	0.400003	4.91975e-08	0.000307484	185.394	-3.01677	0.0725827	23.605358327587776
62	A2-1	0.599996	6.60868e-08	0.000413043	721.786	126.228	0.56938	137.8500543526945
63	A2-1	0.800003	9.86741e-08	0.000616713	-204.685	63.3882	-0.321448	-52.122786450099156
64	A2-1	0.999985	1.15844e-07	0.000724025	-89.3238	-95.066	-0.205856	-28.43216739753462
65	A2-1	1.2	1.90424e-07	0.00119015	-22.0591	27.2944	-0.100281	-8.425912700079822
66	A2-1	1.39999	2.95787e-07	0.00184867	-28.1511	-103.411	-0.231916	-12.545018851390461
67	A2-1	1.59999	4.53034e-07	0.00283146	14.5823	-44.8807	0.210283	7.426663276189669
68	A2-1	1.79997	6.82312e-07	0.00426445	-2.45705	8.16149	-0.0600334	-1.4077641899893303
69	A2-1	1.99997	9.91749e-07	0.00619843	4.67451	5.72145	0.184455	2.975834203177256
70	A2-1	2.19999	1.52593e-06	0.00953706	6.66255	8.95116	0.444965	4.665641193407612
71	A2-1	2.39991	2.67167e-06	0.0166979	1.68652	9.68032	0.215129	1.2883596140832079
72	A2-1	2.59989	4.80259e-06	0.0300162	0.085274	0.626639	0.0211825	0.07057022541161106
73	A2-1	2.79984	9.76764e-06	0.0610478	1.13412	0.142797	0.61704	1.0107489540982642
74	A2-1	2.99971	1.99344e-05	0.12459	1.11217	0.129553	1.32308	1.061947186772614
75	A2-1	3.19988	3.92942e-05	0.245589	1.06771	0.718641	2.67083	1.0875202065239078
76	A2-1	3.39981	7.33081e-05	0.458176	0.796551	0.460052	3.94957	0.8620202716859897
77	A2-1	3.59979	0.000132405	0.827531	0.744546	0.331828	7.05998	0.8531378280692807
78	A2-1	3.79982	0.000217976	1.36235	0.64854	0.261989	10.6866	0.7844239732814622
79	A2-1	3.99983	0.000344444	2.15278	0.59892	0.318801	16.4157	0.7625349548026275
80	A2-1	4.19978	0.000491758	3.07349	0.597986	0.285866	24.5697	0.7994071885706477
81	A2-1	4.39973	0.00069023	4.31394	0.542098	0.300377	32.7513	0.7591969290254386
82	A2-1	4.59963	0.000916372	5.72733	0.53208	0.285006	44.6172	0.7790226859636165
83	A2-1	4.79997	0.00117564	7.34775	0.498829	0.288644	56.0009	0.762150318124596
84	A2-1	5.00001	0.00146802	9.17513	0.47007	0.282945	68.6429	0.7481408982761008
85	A2-1	5.20002	0.001795	11.2187	0.440194	0.271694	81.7417	0.7286200718443313
86	A2-1	5.40003	0.00214395	13.3997	0.416432	0.270509	95.9147	0.7157973685978044
87	A2-1	5.60004	0.00253381	15.8363	0.396291	0.268199	111.869	0.7064086939499756
88	A2-1	5.80004	0.00295105	18.4441	0.37494	0.251235	127.673	0.6922159389723543
89	A2-1	6.00002	0.00340734	21.2959	0.359121	0.251929	146.063	0.6858738066951855
90	A2-1	6.2	0.00391008	24.438	0.339616	0.2438	163.793	0.6702389720926426
91	A2-1	6.39998	0.00445367	27.8354	0.324556	0.242159	184.042	0.6611796489362467
92	A2-1	6.59994	0.00504926	31.5579	0.308103	0.238093	204.265	0.64727057250324
93	A2-1	6.79994	0.00568086	35.5054	0.295381	0.236437	227.003	0.6393478175150822
94	A2-1	6.99989	0.00636157	39.7598	0.280519	0.231209	248.512	0.6250333251173296
95	A2-1	7.19988	0.0070906	44.3163	0.269335	0.226369	273.546	0.6172582097332133
96	A2-1	7.39991	0.0078722	49.2012	0.256456	0.219226	297.211	0.6040726648943522
97	A2-1	7.59987	0.00868527	54.2829	0.246066	0.219377	323.126	0.595262964948446
98	A2-1	7.79989	0.00955903	59.7439	0.234923	0.21444	348.464	0.5832628937849722
99	A2-1	7.99991	0.0104821	65.5131	0.225934	0.209824	376.916	0.5753292089673668
100	A2-1	8.19984	0.0114395	71.4969	0.215731	0.206605	402.583	0.5630775600060982
101	A2-1	8.39991	0.0124475	77.7969	0.207782	0.201901	432.209	0.5555606971486011
102	A2-1	8.59982	0.0135096	84.435	0.198681	0.19841	459.216	0.5438692485343756
103	A2-1	8.79985	0.0146164	91.3525	0.191261	0.195878	489.41	0.5357379382063983
104	A2-1	8.9999	0.0157794	98.6212	0.182957	0.191459	516.9	0.5241266583655441
105	A2-1	9.19982	0.0169729	106.081	0.176522	0.189568	548.358	0.5169238600691923
106	A2-1	9.39986	0.0182251	113.907	0.168984	0.18484	575.927	0.5056115954243374
107	A2-1	9.6002	0.0195168	121.98	0.163015	0.182565	607.642	0.4981488768650599
108	A2-1	9.64908	0.0200012	125.008	0.159382	0.17899	611.944	0.4895238704722898
109	A3-1	-0.999958	-2.53118e-07	-0.00158199	31.4556	-69.6946	0.158392	-10.012199824271963
110	A3-1	-0.799983	-1.39411e-07	-0.000871319	-9.24008	-83.9966	-0.0205014	2.352915522328791
111	A3-1	-0.599965	-7.04005e-08	-0.000440003	157.652	-112.449	0.132474	-30.107521994168224
112	A3-1	-0.39993	-1.22691e-09	-7.66819e-06	13887.8	-833.128	0.135569	-1767.9400223520802
113	A3-1	-0.199983	2.12989e-08	0.000133118	-2334.06	-504.399	-0.197785	-148.5787046079418
114	A3-1	6.94513e-05	3.6874e-08	0.000230463	9319820.0	-221.394	0.47483	206.03307255394574
115	A3-1	0.200059	4.38277e-08	0.000273923	3916.22	17.1088	0.683131	249.38796669136946
116	A3-1	0.400009	6.20004e-08	0.000387502	1981.64	-190.594	0.977729	252.31585901492116
117	A3-1	0.599989	8.82373e-08	0.000551483	421.89	-0.798344	0.44435	80.57365322231149
118	A3-1	0.799984	1.36381e-07	0.000852381	346.408	47.012	0.751889	88.21043641282478
119	A3-1	0.999989	2.42658e-07	0.00151661	189.204	38.5694	0.913379	60.22504137517226
120	A3-1	1.19999	4.71927e-07	0.00294954	-18.4241	7.33177	-0.207572	-7.037436346006496
121	A3-1	1.39999	7.23164e-07	0.00451978	7.11657	1.31514	0.143338	3.171349047962511
122	A3-1	1.6	1.07666e-06	0.00672912	-1.58963	-1.47582	-0.0544784	-0.8095917445371758
123	A3-1	1.79998	1.72917e-06	0.0108073	6.16996	5.38621	0.382048	3.5350920211338632
124	A3-1	1.99998	2.61932e-06	0.0163707	0.0390603	-3.03825	0.0040708	0.024866377124985496
125	A3-1	2.20007	3.83205e-06	0.0239503	1.30378	-2.67881	0.218677	0.9130449305436675
126	A3-1	2.39998	5.93517e-06	0.0370948	2.6751	-1.6148	0.758072	2.0436071902261235
127	A3-1	2.6	9.46085e-06	0.0591303	0.993426	1.18945	0.486149	0.8221656240539961
128	A3-1	2.79982	1.55843e-05	0.0974019	1.27244	-0.706063	1.10455	1.1340127861982157
129	A3-1	2.99996	2.70903e-05	0.169314	0.41333	0.506737	0.668277	0.3946968354654666
130	A3-1	3.19997	4.73657e-05	0.296036	0.947799	0.554535	2.85796	0.9654096123444444
131	A3-1	3.39991	7.32569e-05	0.457856	0.977119	0.505532	4.84165	1.0574612978753144
132	A3-1	3.59991	0.000130474	0.815463	0.822352	0.313975	7.68428	0.9423211108290627
133	A3-1	3.79987	0.000199593	1.24746	0.793594	0.308366	11.9741	0.9598784730572524
134	A3-1	3.99981	0.000301458	1.88411	0.747994	0.315091	17.943	0.9523329317290393
135	A3-1	4.19985	0.00043866	2.74162	0.693914	0.390031	25.433	0.9276632064253981
136	A3-1	4.3998	0.000615004	3.84377	0.648524	0.344146	34.9114	0.9082593391383981
137	A3-1	4.59975	0.00083084	5.19275	0.59301	0.302341	45.0862	0.8682528525347839
138	A3-1	4.80011	0.00108255	6.76594	0.567617	0.296757	58.6792	0.8672734313340055
139	A3-1	5.0001	0.00137402	8.58763	0.51861	0.287996	70.8831	0.8254093387814798
140	A3-1	5.20009	0.00169779	10.6112	0.489998	0.28359	86.0635	0.8110628392641738
141	A3-1	5.40005	0.00206665	12.9166	0.450444	0.282722	100.008	0.7742594800489292
142	A3-1	5.60004	0.00241545	15.0966	0.434514	0.271985	116.929	0.7745386378389836
143	A3-1	5.80011	0.0028019	17.5119	0.414045	0.280742	133.865	0.7644230494692181
144	A3-1	6.00002	0.00323496	20.2185	0.397058	0.277184	153.323	0.7583302421050029
145	A3-1	6.20002	0.00371369	23.2106	0.376693	0.266019	172.551	0.7434146467562235
146	A3-1	6.40002	0.00422845	26.4278	0.359924	0.261814	193.777	0.7332316727082844
147	A3-1	6.60004	0.00478682	29.9176	0.346317	0.263655	217.669	0.7275617028103859
148	A3-1	6.79998	0.00540737	33.7961	0.328592	0.257362	240.37	0.711235911835981
149	A3-1	7.0	0.00607034	37.9396	0.316288	0.25391	267.377	0.7047438560237852
150	A3-1	7.20001	0.00678278	42.3924	0.299651	0.249713	291.13	0.6867504552702843
151	A3-1	7.39997	0.00754003	47.1252	0.288782	0.245122	320.556	0.6802220468029844
152	A3-1	7.59996	0.00834979	52.1862	0.274607	0.241565	346.679	0.6643116379425977
153	A3-1	7.79994	0.00920976	57.561	0.264126	0.238932	377.469	0.6557721373846875
154	A3-1	7.99996	0.0101391	63.3694	0.252305	0.232153	407.139	0.6424851742323583
155	A3-1	8.19996	0.0111019	69.3869	0.240551	0.227908	435.658	0.6278677963707847
156	A3-1	8.39999	0.0121077	75.6731	0.231885	0.22529	469.185	0.620015566958404
157	A3-1	8.59991	0.0131796	82.3725	0.22165	0.220735	499.797	0.606752253482655
158	A3-1	8.79992	0.0142872	89.295	0.213655	0.216765	534.403	0.598469119211602
159	A3-1	8.99992	0.0154621	96.6381	0.203834	0.21256	564.306	0.5839373911531788
160	A3-1	9.19988	0.0166723	104.202	0.19686	0.211196	600.71	0.5764860559298286
161	A3-1	9.39988	0.0179443	112.152	0.188413	0.204715	632.251	0.5637447392824024
162	A3-1	9.6002	0.0192579	120.362	0.181961	0.203316	669.265	0.5560434356358319
163	A3-1	9.68933	0.0200012	125.008	0.176374	0.198766	680.008	0.5439715858185077
164	A4-1	-0.999961	-5.08813e-08	-0.000318008	346.389	269.758	0.350619	-110.2547734648185
165	A4-1	-0.799951	7.15141e-09	4.46963e-05	99.6549	3380.2	0.0113419	25.375478507169497
166	A4-1	-0.599938	1.72574e-08	0.000107859	-500.454	400.608	-0.10308	-95.56921536450366
167	A4-1	-0.399923	3.07782e-08	0.000192364	2765.8	816.337	0.677284	352.0845896321557
168	A4-1	-0.199976	3.70377e-08	0.000231486	3281.03	-11.2382	0.483463	208.8519392101466
169	A4-1	7.4482e-05	3.72003e-08	0.000232502	-4961600.0	105.846	-0.273495	-117.63124618282855
170	A4-1	0.200066	3.74911e-08	0.000234319	-3517.79	-317.833	-0.52493	-224.02366005317535
171	A4-1	0.400014	4.39549e-08	0.000274718	-1330.46	-397.051	-0.465386	-169.40498984413108
172	A4-1	0.600009	5.01421e-08	0.000313388	-1179.72	73.0121	-0.706103	-225.31271139928782
173	A4-1	0.800011	5.69745e-08	0.000356091	266.922	-8.06411	0.242042	67.97195099005592
174	A4-1	1.00001	7.33409e-08	0.000458381	-110.863	10.2315	-0.161759	-35.289202650197105
175	A4-1	1.2	8.48585e-08	0.000530366	-386.795	-14.0248	-0.783587	-147.74457638687247
176	A4-1	1.4	1.04646e-07	0.000654037	-37.9401	-83.3946	-0.110581	-16.90745324805783
177	A4-1	1.6	1.63455e-07	0.00102159	40.8426	-16.6434	0.212501	20.801006274532835
178	A4-1	1.79998	2.32658e-07	0.00145411	25.077	30.9747	0.208925	14.367895138607121
179	A4-1	1.99998	3.48576e-07	0.0021786	13.5437	7.0813	0.187842	8.622142660424126
180	A4-1	2.20007	5.83439e-07	0.00364649	6.73043	23.7223	0.171872	4.713354486094847
181	A4-1	2.4	1.09424e-06	0.006839	-9.12772	-6.19901	-0.476888	-6.973066237754058
182	A4-1	2.60005	2.44544e-06	0.015284	0.28186	-3.39577	0.0356536	0.23327401203873332
183	A4-1	2.79998	5.7713e-06	0.0360706	-0.410582	1.11823	-0.131995	-0.36593513831208796
184	A4-1	2.99989	1.2965e-05	0.0810312	0.529302	-1.02882	0.409554	0.5054275390220063
185	A4-1	3.19997	2.70914e-05	0.169321	1.1397	1.20565	1.96562	1.1608837651561235
186	A4-1	3.39986	5.1304e-05	0.32065	0.976997	0.411241	3.39028	1.0573148292530798
187	A4-1	3.59988	9.08936e-05	0.568085	0.970341	0.509991	6.31649	1.1118917063467615
188	A4-1	3.79991	0.000153682	0.960513	0.94403	0.44147	10.9676	1.1418481582237825
189	A4-1	3.99983	0.000239578	1.49736	0.814589	0.414993	15.5295	1.0371253405994552
190	A4-1	4.19984	0.000358312	2.23945	0.764737	0.40323	22.8948	1.022340306771752
191	A4-1	4.39982	0.000506851	3.16782	0.709064	0.370559	31.458	0.9930488474723942
192	A4-1	4.59974	0.000693419	4.33387	0.661271	0.354965	41.9603	0.9681947081938314
193	A4-1	4.80007	0.000915661	5.72288	0.616914	0.353379	53.9433	0.9425900944978751
194	A4-1	5.00008	0.00116705	7.29406	0.590995	0.345063	68.6089	0.9406133209762466
195	A4-1	5.2002	0.00144508	9.03175	0.546637	0.340263	81.7224	0.904834611232596
196	A4-1	5.40009	0.00174356	10.8972	0.515589	0.324401	96.5765	0.8862505964835004
197	A4-1	5.60006	0.00206909	12.9318	0.485213	0.319914	111.85	0.8649221299432407
198	A4-1	5.80013	0.00243314	15.2071	0.457024	0.302834	128.314	0.8437769199913199
199	A4-1	6.00008	0.00282973	17.6858	0.437474	0.305621	147.769	0.8355234142645512
200	A4-1	6.20009	0.00326999	20.4374	0.411889	0.294157	166.132	0.812882264867351
201	A4-1	6.40011	0.00375213	23.4508	0.390166	0.286443	186.4	0.7948556126017022
202	A4-1	6.60007	0.00427265	26.7041	0.373122	0.27951	209.328	0.7838796289708322
203	A4-1	6.80007	0.00483909	30.2443	0.353789	0.275576	231.607	0.7657872723124688
204	A4-1	7.00003	0.00544944	34.059	0.3381	0.270422	256.583	0.7533486009571627
205	A4-1	7.20002	0.00610701	38.1688	0.32214	0.26832	281.797	0.7382914841441178
206	A4-1	7.40003	0.00681114	42.5696	0.3074	0.261358	308.239	0.7240824438096669
207	A4-1	7.60003	0.00756296	47.2685	0.293625	0.257335	335.761	0.7103271734876292
208	A4-1	7.8	0.0083637	52.2731	0.28098	0.253241	364.669	0.6976226778209059
209	A4-1	7.99999	0.00921293	57.5808	0.267936	0.247978	392.87	0.6822934033566744
210	A4-1	8.19997	0.0101173	63.2331	0.257983	0.244398	425.792	0.6733688527053078
211	A4-1	8.40004	0.0110667	69.1669	0.24649	0.237144	455.858	0.6590695838616448
212	A4-1	8.59996	0.0120645	75.4031	0.235101	0.232532	485.277	0.6435769882140124
213	A4-1	8.79999	0.013111	81.9437	0.225089	0.228474	516.658	0.6305036262702319
214	A4-1	8.99999	0.0142071	88.7944	0.216423	0.224477	550.53	0.6200053156505365
215	A4-1	9.1999	0.0153537	95.9606	0.207639	0.221661	583.493	0.6080547641427836
216	A4-1	9.39988	0.0165479	103.424	0.199281	0.217576	616.681	0.5962648901608911
217	A4-1	9.60019	0.0177957	111.223	0.191169	0.212805	649.746	0.5841831275905164
218	A4-1	9.80021	0.0190925	119.328	0.183672	0.208867	683.708	0.5729652721909358
219	A4-1	9.92392	0.0200008	125.005	0.177945	0.20471	702.661	0.5621063157473701
220	B1-1	-0.999954	-1.0551e-07	-0.000659437	-21.3398	62.1948	-0.0447913	6.792354690440481
221	B1-1	-0.799984	-6.22229e-08	-0.000388893	1050.14	-51.1897	1.03995	-267.4128873494766
222	B1-1	-0.59993	8.06944e-09	5.0434e-05	7398.64	-756.423	0.712567	1412.8702859182297
223	B1-1	-0.399923	2.22339e-08	0.000138962	1085.6	-2.4323	0.19204	138.19605359738634
224	B1-1	-0.19998	3.14829e-08	0.000196768	2799.66	-134.068	0.350668	178.21393722556513
225	B1-1	7.88689e-05	4.23186e-08	0.000264491	-2275200.0	315.392	-0.151073	-57.11838966165201
226	B1-1	0.200068	4.01498e-08	0.000250936	1410.21	48.1571	0.225359	89.80736123951924
227	B1-1	0.400012	5.24286e-08	0.000327679	-63.6422	237.054	-0.0265532	-8.103418284357558
228	B1-1	0.600013	7.29419e-08	0.000455887	996.7	-73.6187	0.867825	190.3596724626936
229	B1-1	0.800015	8.96557e-08	0.000560348	-29.8061	-84.8119	-0.0425315	-7.59019395090194
230	B1-1	0.999992	8.78797e-08	0.000549248	200.994	-10.1582	0.351397	63.97783879049173
231	B1-1	1.2	1.43637e-07	0.000897731	22.4459	-60.4056	0.0769687	8.57369301048978
232	B1-1	1.4	2.36688e-07	0.0014793	17.858	-82.563	0.117725	7.958155884539986
233	B1-1	1.6	3.54168e-07	0.00221355	-9.67811	-7.55234	-0.109106	-4.929005443744211
234	B1-1	1.79998	5.1522e-07	0.00322012	23.2521	6.58001	0.428995	13.322329602623507
235	B1-1	1.99998	7.53379e-07	0.00470862	6.62466	-12.779	0.198579	4.217350306459218
236	B1-1	2.2001	1.2218e-06	0.00763625	-0.514645	-1.41703	-0.027522	-0.36041250613848425
237	B1-1	2.40001	2.01622e-06	0.0126014	3.13987	8.42367	0.302268	2.398685860301236
238	B1-1	2.6001	3.87049e-06	0.0241906	0.0597403	-4.24128	0.0119606	0.04944317214124495
239	B1-1	2.79999	8.69256e-06	0.0543285	2.15702	1.65136	1.04445	1.9224716309119525
240	B1-1	2.99975	1.86553e-05	0.116596	0.587137	-0.734748	0.653667	0.56062557892209
241	B1-1	3.19999	3.80893e-05	0.238058	1.04749	0.289506	2.53999	1.0669626729620512
242	B1-1	3.39988	7.14668e-05	0.446667	0.834165	0.270946	4.03227	0.9027463412340737
243	B1-1	3.59993	0.000125412	0.783825	0.829485	0.197909	7.45027	0.9505017063757855
244	B1-1	3.79987	0.00020725	1.29531	0.700735	0.344204	10.9786	0.8475654476534575
245	B1-1	3.99984	0.000325306	2.03316	0.65583	0.298866	16.9768	0.8349957701312244
246	B1-1	4.19983	0.000479833	2.99896	0.617293	0.272419	24.7482	0.8252260783738363
247	B1-1	4.39972	0.000667878	4.17424	0.566516	0.285633	33.118	0.7933899344551343
248	B1-1	4.5997	0.00089879	5.61744	0.528306	0.298525	43.4514	0.7735089293343587
249	B1-1	4.80002	0.00116736	7.296	0.498224	0.279841	55.5396	0.7612335526315789
250	B1-1	5.00001	0.00147173	9.19831	0.462194	0.25861	67.6633	0.7356057797573686
251	B1-1	5.20009	0.00180818	11.3011	0.429995	0.248013	80.4352	0.7117466441319871
252	B1-1	5.40006	0.00217811	13.6132	0.411474	0.263058	96.2832	0.7072782299532806
253	B1-1	5.60004	0.0025965	16.2281	0.381575	0.240726	110.38	0.6801782094022097
254	B1-1	5.80008	0.00306216	19.1385	0.365349	0.242758	129.092	0.674514721634402
255	B1-1	6.00006	0.00357676	22.3548	0.342436	0.234755	146.202	0.6540071930860486
256	B1-1	6.20008	0.00414126	25.8829	0.325104	0.23209	166.067	0.6416089387201589
257	B1-1	6.40008	0.00477126	29.8204	0.309628	0.235314	188.1	0.6307762471328353
258	B1-1	6.60005	0.00544003	34.0002	0.294419	0.223656	210.302	0.6185316556961429
259	B1-1	6.80002	0.00619216	38.701	0.281376	0.221391	235.706	0.6090436939613963
260	B1-1	6.99993	0.0069969	43.7306	0.266491	0.217733	259.664	0.5937810137523838
261	B1-1	7.19991	0.00787302	49.2064	0.255618	0.214246	288.264	0.5858262339858229
262	B1-1	7.39992	0.00882767	55.1729	0.241823	0.205596	314.268	0.5696057303495012
263	B1-1	7.59993	0.00983943	61.4964	0.232869	0.20501	346.435	0.5633419192017743
264	B1-1	7.79997	0.0109433	68.3956	0.222564	0.202361	377.942	0.5525823298574762
265	B1-1	7.99993	0.0121062	75.6637	0.211765	0.198767	408.018	0.5392519794828959
266	B1-1	8.19987	0.0133574	83.4838	0.203641	0.195725	443.736	0.531523481202341
267	B1-1	8.39994	0.0146739	91.7119	0.194258	0.188392	476.354	0.5194026075133107
268	B1-1	8.5999	0.0160886	100.554	0.186596	0.186808	513.622	0.5107922111502277
269	B1-1	8.79993	0.0175758	109.849	0.17844	0.183801	549.056	0.4998279456344619
270	B1-1	8.99995	0.0191646	119.779	0.171374	0.179649	588.051	0.4909466600990157
271	B1-1	9.08162	0.0200012	125.008	0.166108	0.175619	600.26	0.4801772686548061
272	B2-1	-0.999956	-3.24633e-07	-0.00202896	-39.4947	24.0845	-0.25506	12.57097232079489
273	B2-1	-0.799989	-2.17321e-07	-0.00135826	-150.015	-0.465576	-0.518859	38.200270934872556
274	B2-1	-0.599963	-1.35049e-07	-0.000844056	-348.302	-74.0445	-0.561439	66.51679509416437
275	B2-1	-0.399956	-6.39441e-08	-0.000399651	-1260.87	395.971	-0.641525	160.52130483847156
276	B2-1	-0.19999	1.26706e-08	7.91912e-05	4934.85	1584.22	0.248777	314.14727899059494
277	B2-1	6.74486e-05	3.30074e-08	0.000206296	-600477.0	482.352	-0.0265956	-12.891961065653238
278	B2-1	0.200064	4.62061e-08	0.000288788	-402.789	304.663	-0.0740758	-25.65058104907406
279	B2-1	0.400006	7.26867e-08	0.000454292	-145.757	-63.2888	-0.0843104	-18.558636295598426
280	B2-1	0.599984	1.12491e-07	0.000703069	-342.147	-87.4505	-0.459411	-65.34365759264027
281	B2-1	0.799989	2.18714e-07	0.00136696	-5.50127	-34.8855	-0.0191493	-1.400867618657459
282	B2-1	0.999989	3.51566e-07	0.00219729	-57.9122	18.0607	-0.405044	-18.433797996623113
283	B2-1	1.19999	5.06272e-07	0.0031642	-39.5431	-31.3158	-0.477928	-15.10422855698123
284	B2-1	1.4	6.90443e-07	0.00431527	-33.1277	16.904	-0.637056	-14.762830599244078
285	B2-1	1.6	9.2434e-07	0.00577713	-8.92225	-2.49015	-0.262516	-4.544055612388851
286	B2-1	1.79998	1.23324e-06	0.00770775	-14.2589	12.49	-0.629696	-8.169647432778698
287	B2-1	1.99998	1.58615e-06	0.00991344	3.65305	-0.983535	0.230545	2.3255802224051387
288	B2-1	2.20006	2.16662e-06	0.0135414	-4.41675	-1.94058	-0.418842	-3.0930479861757276
289	B2-1	2.40003	3.06953e-06	0.0191846	-1.83828	3.82385	-0.26942	-1.4043555768689469
290	B2-1	2.60003	5.06264e-06	0.0316415	0.838866	-0.559265	0.219674	0.6942591217230535
291	B2-1	2.79996	9.60366e-06	0.0600229	1.2185	0.0865072	0.651843	1.0859905136206347
292	B2-1	2.99978	2.01738e-05	0.126086	0.548428	0.94437	0.660278	0.5236727313103755
293	B2-1	3.19992	5.82234e-05	0.363896	0.37889	0.555939	1.40436	0.38592345065623146
294	B2-1	3.39988	6.6786e-05	0.417412	0.82565	0.286948	3.72971	0.893532049869194
295	B2-1	3.59987	0.000116236	0.726475	0.798426	0.475318	6.64649	0.914895901441894
296	B2-1	3.79992	0.000190907	1.19317	0.659118	0.318363	9.51238	0.7972359345273514
297	B2-1	3.99988	0.00029578	1.84862	0.640556	0.295736	15.0766	0.8155597148142938
298	B2-1	4.19984	0.000439429	2.74643	0.593401	0.29966	21.7871	0.793288013894401
299	B2-1	4.39981	0.000620593	3.87871	0.563031	0.300027	30.5846	0.7885250508545367
300	B2-1	4.59975	0.000831945	5.19966	0.525435	0.269151	40.0016	0.7693118396202829
301	B2-1	4.80011	0.00108861	6.80381	0.49338	0.266757	51.2903	0.7538467417520478
302	B2-1	5.0001	0.00137557	8.59731	0.456352	0.256869	62.4441	0.7263213726153878
303	B2-1	5.20013	0.00169682	10.6051	0.433982	0.251515	76.1819	0.7183515478401901
304	B2-1	5.40012	0.00204212	12.7633	0.413526	0.253088	90.7232	0.7108130342466291
305	B2-1	5.60009	0.0024287	15.1794	0.389834	0.251951	105.482	0.6949023018037603
306	B2-1	5.80008	0.00285694	17.8559	0.368406	0.242297	121.449	0.6801617392570523
307	B2-1	6.00006	0.00332306	20.7691	0.35431	0.249808	140.542	0.6766879643316273
308	B2-1	6.20003	0.00384236	24.0147	0.334315	0.242893	158.445	0.6597833826781095
309	B2-1	6.4001	0.00442128	27.633	0.317594	0.236673	178.788	0.6470090109651505
310	B2-1	6.60007	0.00505166	31.5729	0.302921	0.231653	200.929	0.6363970366991946
311	B2-1	6.80003	0.00574037	35.8773	0.28776	0.22675	223.466	0.6228618095564605
312	B2-1	6.99998	0.00649528	40.5955	0.276459	0.225974	250.066	0.6159943836139473
313	B2-1	7.19995	0.00732312	45.7695	0.261887	0.218396	274.707	0.600196637498771
314	B2-1	7.39992	0.00821397	51.3373	0.250425	0.214	302.822	0.5898674063497691
315	B2-1	7.59993	0.00916908	57.3067	0.23856	0.20999	330.722	0.577108784836677
316	B2-1	7.8	0.0102173	63.8581	0.228102	0.206011	361.652	0.5663369251512338
317	B2-1	7.99998	0.0113207	70.7544	0.218114	0.201859	392.984	0.5554198749477064
318	B2-1	8.19992	0.0124985	78.1156	0.208188	0.197191	424.477	0.5433959413996692
319	B2-1	8.39996	0.0137661	86.0381	0.199608	0.194986	459.193	0.5337089033811765
320	B2-1	8.59988	0.0151018	94.3863	0.190657	0.191672	492.612	0.5219104891281892
321	B2-1	8.79995	0.0165165	103.228	0.18201	0.186648	526.289	0.50983163482776
322	B2-1	8.99999	0.0180383	112.739	0.17544	0.183245	566.625	0.5025989231765405
323	B2-1	9.19987	0.0196284	122.677	0.167516	0.17988	601.802	0.4905581323312438
324	B3-1	-0.999962	-3.58963e-08	-0.000224352	78.622	-27.8044	0.0561445	-25.025183639994292
325	B3-1	-0.799962	1.29563e-08	8.09769e-05	1055.65	-1470.6	0.217671	268.80628920099434
326	B3-1	-0.599934	3.11673e-08	0.000194796	-341.011	-756.071	-0.126853	-65.1209470420337
327	B3-1	-0.39992	3.70686e-08	0.000231679	-142.647	-761.209	-0.0420701	-18.158788668804682
328	B3-1	-0.199978	3.27721e-08	0.000204826	-310.757	-1.93108	-0.040517	-19.78118012361712
329	B3-1	7.79152e-05	4.18293e-08	0.000261433	3353010.0	-639.125	0.217404	83.1585913025517
330	B3-1	0.200065	3.74627e-08	0.000234142	-1718.99	-860.588	-0.256315	-109.46989433762417
331	B3-1	0.400012	4.17544e-08	0.000260965	370.774	-1275.4	0.123201	47.20977908914989
332	B3-1	0.600005	4.3586e-08	0.000272412	448.555	-701.838	0.233372	85.66876642732333
333	B3-1	0.800011	4.97285e-08	0.000310803	361.246	-1020.56	0.285913	91.99171179171371
334	B3-1	1.00001	6.26961e-08	0.000391851	-228.703	-663.844	-0.285263	-72.79884445873559
335	B3-1	1.20002	7.53042e-08	0.000470651	-434.971	-511.77	-0.781985	-166.14965229012583
336	B3-1	1.40002	9.84927e-08	0.000615579	-72.2256	-206.872	-0.198134	-32.18660805518057
337	B3-1	1.59999	1.08806e-07	0.000680038	-80.6061	-295.747	-0.27917	-41.05211767577694
338	B3-1	1.79999	1.61573e-07	0.00100983	-1.22468	-202.108	-0.00708582	-0.7016844419357714
339	B3-1	1.99997	2.47931e-07	0.00154957	-21.2484	-178.563	-0.20961	-13.52697845208671
340	B3-1	2.20006	4.38496e-07	0.0027406	-8.79339	-110.342	-0.168767	-6.158031088082901
341	B3-1	2.39999	8.96613e-07	0.00560383	-10.6278	-46.1024	-0.454974	-8.118982909902693
342	B3-1	2.60003	2.14626e-06	0.0134141	-2.82721	-18.4868	-0.313869	-2.3398438956023884
343	B3-1	2.79994	5.47195e-06	0.0341997	1.80355	-6.29202	0.549731	1.6074146849241366
344	B3-1	2.99981	1.25852e-05	0.0786575	0.63375	-1.95796	0.475995	0.6051489050630899
345	B3-1	3.19992	2.63128e-05	0.164455	1.09335	-0.54724	1.83146	1.1136541911161109
346	B3-1	3.39982	4.92607e-05	0.307879	0.831517	-0.479524	2.7705	0.899866505997486
347	B3-1	3.59984	8.40142e-05	0.525089	0.906971	0.12726	5.45707	1.039265724477184
348	B3-1	3.79988	0.000132967	0.831044	0.881946	0.288345	8.86515	1.0667485716761085
349	B3-1	3.99981	0.000197663	1.23539	0.771988	0.210484	12.1424	0.9828799002744073
350	B3-1	4.19982	0.000279956	1.74972	0.695837	0.259917	16.2764	0.9302288366138581
351	B3-1	4.39977	0.000383814	2.39884	0.654259	0.246444	21.9802	0.9162845375264712
352	B3-1	4.59971	0.000503719	3.14824	0.61211	0.282462	28.2149	0.896211851701268
353	B3-1	4.80006	0.000643339	4.02087	0.584224	0.280809	35.8919	0.8926401500172847
354	B3-1	5.00005	0.000845587	5.28492	0.534849	0.291324	44.9877	0.851246565700143
355	B3-1	5.19997	0.00107371	6.71069	0.520187	0.309381	57.78	0.8610142921219726
356	B3-1	5.40005	0.00131664	8.229	0.481858	0.28086	68.1576	0.8282610280714546
357	B3-1	5.60001	0.00154389	9.64931	0.459314	0.277415	79.0032	0.8187445527193138
358	B3-1	5.80006	0.00184595	11.5372	0.424108	0.272089	90.3357	0.7829950074541483
359	B3-1	6.0001	0.00216374	13.5234	0.403538	0.263698	104.227	0.7707159442152122
360	B3-1	6.20008	0.00245087	15.3179	0.391946	0.267797	118.488	0.7735263972215513
361	B3-1	6.40011	0.00283244	17.7028	0.366125	0.270686	132.041	0.7458763585421515
362	B3-1	6.60007	0.00317628	19.8518	0.352031	0.264163	146.818	0.7395702152953385
363	B3-1	6.80003	0.00363483	22.7177	0.333256	0.256332	163.871	0.721336226818736
364	B3-1	6.99998	0.00409223	25.5764	0.32157	0.252494	183.258	0.7165120970895045
365	B3-1	7.2	0.00470541	29.4088	0.303142	0.249829	204.318	0.6947512309240772
366	B3-1	7.4	0.00526391	32.8994	0.289018	0.243309	223.973	0.6807814124269744
367	B3-1	7.6	0.00585344	36.584	0.277143	0.241213	245.278	0.6704515635250382
368	B3-1	7.79995	0.00646858	40.4286	0.263561	0.236175	264.553	0.6543709156389288
369	B3-1	7.99995	0.00712399	44.5249	0.255412	0.232881	289.59	0.6504001131950885
370	B3-1	8.1999	0.00792922	49.5576	0.243716	0.23015	315.248	0.6361244289473259
371	B3-1	8.39994	0.00876104	54.7565	0.234882	0.22681	343.884	0.6280240702017112
372	B3-1	8.5999	0.00964861	60.3038	0.223683	0.220066	369.25	0.6123163051084675
373	B3-1	8.79995	0.0106627	66.6419	0.214209	0.215531	399.867	0.6000234086963306
374	B3-1	8.99992	0.0115917	72.4481	0.205286	0.213025	426.065	0.5880968583027022
375	B3-1	9.1999	0.0126066	78.7913	0.196769	0.207655	454.012	0.5762209787121166
376	B3-1	9.39995	0.013664	85.4	0.18889	0.203647	482.66	0.565175644028103
377	B3-1	9.60025	0.0147433	92.1456	0.181755	0.20123	511.791	0.5554155597228734
378	B3-1	9.80025	0.0159056	99.41	0.17553	0.197932	544.338	0.5475686550648828
379	B3-1	10.0002	0.0173164	108.227	0.167213	0.193127	576.057	0.5322673639664779
380	B3-1	10.2003	0.0185138	115.711	0.161662	0.190736	607.36	0.5248939167408457
381	B3-1	10.2123	0.0199851	124.907	0.157272	0.186011	638.573	0.5112387616386591
382	B4-1	-0.99996	-4.99063e-07	-0.00311914	-63.2444	2.38007	-0.6279	20.13054880511936
383	B4-1	-0.799989	-2.83167e-07	-0.00176979	-164.456	43.4002	-0.74115	41.87784991439662
384	B4-1	-0.599973	-1.37572e-07	-0.000859825	-146.256	119.805	-0.240162	27.93149768848312
385	B4-1	-0.399966	-6.37234e-08	-0.000398271	-778.348	268.604	-0.394662	99.09383309354686
386	B4-1	-0.199996	7.07078e-09	4.41924e-05	-4146.27	870.216	-0.116648	-263.9548881708167
387	B4-1	6.94275e-05	3.22834e-08	0.000201771	-4871230.0	407.461	-0.21721	-107.65174380857506
388	B4-1	0.200056	5.15541e-08	0.000322213	-2722.22	64.0424	-0.558558	-173.35054761912153
389	B4-1	0.399974	7.42215e-08	0.000463884	-1192.02	18.1003	-0.704003	-151.76272516404964
390	B4-1	0.599968	1.6628e-07	0.00103925	-619.951	-36.2129	-1.23043	-118.39595862400768
391	B4-1	0.799987	2.97834e-07	0.00186146	-31.7195	-106.923	-0.150353	-8.077154491635598
392	B4-1	0.999985	4.69217e-07	0.00293261	6.07102	17.7288	0.0566707	1.9324322020316373
393	B4-1	1.19999	6.97614e-07	0.00436009	-30.91	-13.4065	-0.51478	-11.806637018960618
394	B4-1	1.39999	9.95572e-07	0.00622232	-16.949	-15.585	-0.469972	-7.553002738528394
395	B4-1	1.6	1.49879e-06	0.00936744	-15.0193	-5.60605	-0.71654	-7.649261697966574
396	B4-1	1.79998	2.05175e-06	0.0128234	-9.40328	-6.9738	-0.690879	-5.3876429028182855
397	B4-1	1.99997	2.89352e-06	0.0180845	-3.21713	-5.63709	-0.370381	-2.0480577289944426
398	B4-1	2.19998	4.26202e-06	0.0266376	-3.81263	-0.37256	-0.711196	-2.6698951857524706
399	B4-1	2.39992	6.53177e-06	0.0408236	-0.294864	-3.32095	-0.0919558	-0.22525157017019568
400	B4-1	2.59994	9.72822e-06	0.0608014	-0.543459	-2.18626	-0.27346	-0.4497593805405796
401	B4-1	2.79988	1.46536e-05	0.091585	-0.670503	-0.204276	-0.547287	-0.5975727466288148
402	B4-1	2.99985	2.54014e-05	0.158759	0.134385	-0.374928	0.203722	0.12832154397545964
403	B4-1	3.19982	4.70024e-05	0.293765	0.431553	0.112948	1.29125	0.4395520228754276
404	B4-1	3.3998	6.96589e-05	0.435368	0.605397	0.638225	2.85233	0.655153800922438
405	B4-1	3.59985	0.000116543	0.728394	0.574181	0.408485	4.79236	0.6579351285156111
406	B4-1	3.79983	0.000172515	1.07822	0.673144	0.34201	8.77868	0.8141826343417856
407	B4-1	3.99981	0.00026136	1.6335	0.594455	0.29084	12.3631	0.7568472604836242
408	B4-1	4.19984	0.000365874	2.28671	0.576691	0.292707	17.6294	0.7709504047299396
409	B4-1	4.39981	0.000505523	3.15952	0.544391	0.266571	24.0889	0.762422773079455
410	B4-1	4.59979	0.000674567	4.21604	0.511255	0.277915	31.5595	0.7485578884450812
411	B4-1	4.80005	0.000868624	5.4289	0.4953	0.287744	41.0843	0.7567702481165614
412	B4-1	5.00003	0.00109836	6.86475	0.471749	0.274866	51.5417	0.7508168542190174
413	B4-1	5.20009	0.00135862	8.49138	0.44017	0.272808	61.867	0.7285859306732239
414	B4-1	5.40004	0.00164114	10.2571	0.420451	0.278707	74.129	0.7227091478098099
415	B4-1	5.6	0.00193545	12.0966	0.394257	0.260952	85.0119	0.7027751599623034
416	B4-1	5.80005	0.00226113	14.1321	0.372992	0.251854	97.3166	0.6886209409783401
417	B4-1	5.99999	0.00260477	16.2798	0.355714	0.245293	110.599	0.6793633828425409
418	B4-1	6.20005	0.00297073	18.5671	0.342171	0.246227	125.381	0.6752858550877627
419	B4-1	6.40007	0.0033724	21.0775	0.325892	0.242283	139.935	0.663907009844621
420	B4-1	6.60001	0.00381097	23.8186	0.311246	0.239397	155.745	0.6538797410427145
421	B4-1	6.80001	0.00428598	26.7874	0.29713	0.236915	172.281	0.6431419249348573
422	B4-1	7.00001	0.00480607	30.0379	0.284927	0.231041	190.701	0.6348679501563025
423	B4-1	7.20004	0.00537326	33.5829	0.270846	0.228263	208.461	0.6207355529153229
424	B4-1	7.40002	0.00597308	37.3317	0.261223	0.220811	229.706	0.615310848421047
425	B4-1	7.59999	0.00663849	41.4906	0.24853	0.215938	249.455	0.6012325683407809
426	B4-1	7.79997	0.00736369	46.0231	0.239579	0.213909	273.758	0.5948273801634396
427	B4-1	7.99997	0.00813424	50.839	0.228866	0.211183	296.29	0.5828006058341038
428	B4-1	8.19985	0.0089486	55.9287	0.22016	0.207053	321.388	0.5746387811624443
429	B4-1	8.39988	0.00981259	61.3287	0.210268	0.203259	344.794	0.5622066014769593
430	B4-1	8.59985	0.0103055	64.4094	0.2035	0.201001	358.802	0.5570646520538928
431	B4-1	8.79991	0.0109897	68.6856	0.196009	0.199186	377.112	0.5490408469897622
432	B4-1	8.99987	0.0119224	74.515	0.190853	0.197607	407.407	0.5467449506810709
433	B4-1	9.19981	0.0130046	81.2788	0.181833	0.195007	432.792	0.5324783338336687
434	B4-1	9.39988	0.0141559	88.4744	0.174503	0.190032	461.947	0.5221250440805476
435	B4-1	9.60018	0.0151888	94.93	0.175687	0.194682	509.65	0.5368692720952281
436	B4-1	9.80017	0.0174517	109.073	0.161016	0.184178	547.86	0.5022874588578292
437	B4-1	10.0001	0.0188254	117.659	0.155115	0.179279	580.941	0.49374973440195824
438	B4-1	10.1342	0.0200009	125.006	0.148768	0.17398	599.902	0.4798985648688864
439	B5-1	-0.999973	-2.1266e-08	-0.000132912	-221.618	655.078	-0.0937582	70.54156133381485
440	B5-1	-0.799969	1.79117e-08	0.000111948	-520.662	-305.186	-0.148421	-132.5803051416729
441	B5-1	-0.599939	2.62327e-08	0.000163954	1851.19	-857.331	0.579605	353.51684008929334
442	B5-1	-0.399927	3.0193e-08	0.000188706	439.694	-361.511	0.105625	55.97331298421884
443	B5-1	-0.199979	3.15064e-08	0.000196915	-783.184	-70.0701	-0.0981696	-49.85379478455171
444	B5-1	7.95364e-05	3.72266e-08	0.000232666	-10878100.0	-711.675	-0.640769	-275.40293811730123
445	B5-1	0.200073	4.1687e-08	0.000260544	-3325.97	-565.924	-0.551871	-211.8148949889462
446	B5-1	0.400014	3.84162e-08	0.000240101	1096.76	174.52	0.3353	139.64956414175703
447	B5-1	0.600005	3.95484e-08	0.000247178	20.4265	-132.821	0.00964289	3.9011926627774307
448	B5-1	0.800017	4.16101e-08	0.000260063	505.254	-584.782	0.334609	128.6645928102037
449	B5-1	1.00002	4.87049e-08	0.000304406	70.0589	21.3788	0.0678851	22.300841639126695
450	B5-1	1.20002	5.8457e-08	0.000365356	-235.917	-241.277	-0.329242	-90.11539430035363
451	B5-1	1.40002	7.0612e-08	0.000441325	129.486	-2.37085	0.254662	57.703959666912134
452	B5-1	1.60002	8.80992e-08	0.00055062	85.7667	118.896	0.240517	43.68112309759907
453	B5-1	1.7999	5.75776e-08	0.00035986	-61.9977	130.784	-0.127823	-35.52020230089479
454	B5-1	1.9999	4.40256e-08	0.00027516	114.086	254.877	0.199838	72.62610844599506
455	B5-1	2.19999	2.2589e-07	0.00141181	119.7	93.697	1.18343	83.82360232609203
456	B5-1	2.39999	5.64128e-07	0.0035258	-2.27064	32.75	-0.0611598	-1.7346361109535426
457	B5-1	2.60001	1.47705e-06	0.00923156	-1.40774	9.26086	-0.107553	-1.1650576933909327
458	B5-1	2.79995	4.09362e-06	0.0255851	2.36846	1.75978	0.540074	2.110892667998171
459	B5-1	2.99988	9.79161e-06	0.0611976	1.71065	1.37689	0.999653	1.6334839928363205
460	B5-1	3.19979	2.08652e-05	0.130408	0.913711	0.314883	1.21362	0.9306330899944788
461	B5-1	3.39985	4.06655e-05	0.254159	1.32075	0.379707	3.63277	1.429329671583536
462	B5-1	3.59986	7.24065e-05	0.452541	1.11171	0.572297	5.7648	1.2738735274814879
463	B5-1	3.79991	0.000120494	0.753088	0.955499	0.440981	8.70361	1.1557228371717514
464	B5-1	3.99982	0.000189017	1.18136	0.832509	0.334901	12.5216	1.0599309270671091
465	B5-1	4.19985	0.000283391	1.77119	0.786083	0.291027	18.6131	1.0508810460763667
466	B5-1	4.39984	0.000405179	2.53237	0.714121	0.358664	25.3271	1.000134261581049
467	B5-1	4.59979	0.00055683	3.48019	0.673127	0.330146	34.2995	0.9855640065628603
468	B5-1	4.80012	0.00074146	4.63413	0.627068	0.334189	44.4002	0.9581129575562187
469	B5-1	5.00009	0.000955733	5.97333	0.587974	0.328713	55.8988	0.9358063257847802
470	B5-1	5.20008	0.00119608	7.4755	0.549252	0.340712	67.963	0.9091432011236705
471	B5-1	5.40008	0.00146196	9.13725	0.509634	0.309447	80.0431	0.876008645927385
472	B5-1	5.60003	0.00174643	10.9152	0.482406	0.311042	93.8608	0.8599091175608325
473	B5-1	5.80011	0.00205364	12.8352	0.454189	0.300171	107.629	0.838545562203939
474	B5-1	6.00007	0.00238964	14.9352	0.435178	0.307125	124.133	0.8311438748727837
475	B5-1	6.20008	0.00275408	17.213	0.409634	0.295132	139.155	0.808429675245454
476	B5-1	6.40008	0.0031537	19.7106	0.390033	0.283402	156.616	0.7945775369598085
477	B5-1	6.60004	0.00358767	22.4229	0.369232	0.279924	173.936	0.7757069781339614
478	B5-1	6.80007	0.0040545	25.3406	0.354376	0.267337	194.377	0.7670576071600516
479	B5-1	6.99999	0.00456582	28.5364	0.334329	0.269873	212.579	0.7449397961901292
480	B5-1	7.20003	0.00511659	31.9787	0.320784	0.263015	235.103	0.7351862333365646
481	B5-1	7.40006	0.00571655	35.7284	0.305378	0.259359	257.002	0.7193213242126711
482	B5-1	7.6	0.00635674	39.7296	0.292548	0.253928	281.174	0.7077191816680762
483	B5-1	7.79998	0.00703277	43.9548	0.278503	0.252594	303.934	0.691469418584546
