Repository: owen-melville/bsubpc-oled-data

# bsubpc-oled-data
<h1> Data and Code for: Studying the Influence of Axial Substituent on Hyperfluorescence in Organic Light-Emitting Diodes Using Boron Subphthalocyanines as Fluorescent Emitters </h1>

All Programs and Data collected by Owen Alfred Melville, PhD as a part of his postdoctoral fellowship with Professor Timothy Bender at the University of Toronto.

<h2>Folder Breakdown:</h2>
- <b> Raw OLED Data: </b> Raw data collected from the OLEDs during characterization. This includes optoelectronic data as a function of Voltage and full spectra has a function of wavelength.

- <b> IC6 Evaporation Logs: </b> Raw data collected during the deposition of the OLEDs from the IC6 which controls the deposition of the thin films.
  
- <b> Offline Spreadsheets: </b> Summary deposition and electro-optical data for each device, labelling for each device index (eg OLED-001 corresponds to what materials).
  
- <b> Python: </b> Python programs and corresponding batch files used to analyze the raw data.
  
- <b> Output Data: </b> Contains analytical outputs for each deposition run and device. This includes a large number of graphs and visualizations.


<i>For any questions on the Python programs or data herein, please contact Owen Melville (owen.melville@utoronto.ca) </i>

<h1>Output Data Readme</h1>

This folder contains all the results of the automated analysis in the <b>Python</b> folder. There are two sorts of folders: Deposition output folders and OLED output folders. Deposition output folders contain the results of analysis of the deposition runs (from the IC6) and end in the suffix <b>-L#</b> where # ranges between 1 and 6 representing the different layers in a single OLED. OLED output folders contain the analytical results of the optoelectronic data in the <b>Raw OLED Data</b> folder and do not contain this suffix (eg OLED-033). 

<h2>1. Deposition Output Folders</h2>

<b>Deposition Graphs:</b>

These graphs show the input power, deposition rate, and total thickness as a function of time. The shutter was open only between two zeroes in the thickness data, which can be seen below as between 500s and 700s, approximately. This is how the thickness of the layer is calculated. 
<b> Composition Graphs: </b>

These graphs show the distribution of composition (by rate) within different thickness bins in each emissive layer. You will only see these in devices with a Host and one or more Dopant (typically <b>-L3</b>)
<b> Condensed Data: </b> 

This takes the IC6 readings, which contains excessive information, and parses it into a smaller set of more useful data. 

<h2>2. OLED Output Folders</h2>

<b>Visual Chart:</b>

This chart summarizes the performance of each pixel. Pixels that were short circuited or open circuit or were untestable (often A5 due to the testing setup) are greyed out. The color displayed is an approximation of the color of the device by converting the spectra into RGB, but it is not a true representation of the color. 
<b>Average Spectra:</b>

This graph shows the shape of the emission at a specified luminance, averaged across pixels. The blurring of the line represents pixel-to-pixel variation.
<b> Energy Diagram: </b>

This diagram shows the energy levels of the materials in the device.
<b> CIE Plot: </b>

This plot shows the CIE coordinates of the pixels. The color rendered is not exactly accurate. 
<b> Raw Data Folder </b>:

This folder actually contains condensed or calculated output data that was saved for convenience. 

<b> Parameter Graphs Folder </b>:

This folder contains many graphs that correlate one parameter (eg Voltage) against another (eg Luminant Intensity). Sometimes the data shows dots, which is the set of points, other times it shows a blurred line, which is to simplify the depiction of the data while still showing the variation.
<b> Deconvolution Folder/ Sample Deconvoluted Spectra </b>

This spectra shows how well the program was able to break apart the composite emission into its 2 components visually.
<b> Deconvolution Folder/ Deconvolution Error </b>

This graph shows the R^2 accuracy of the spectral deconvolution as a function of voltage.
<b> Deconvolution Folder/ Deconvolution Graph </b>

This graph shows how the two contributions (eg flurorescent dopant and TADF assistant) vary as a function of voltage. 
<b> Deconvolution Folder/ Hyperfluorescence Graph </b>

This graph compares the set of OLEDs with FD-only, TD-only, and TD+FD to visualize the role of the TD in boosting the emission of the FD (Hyperfluorescence).
<b> Deconvolution Folder / FD Tradeoff </b>

Often, color purity and current efficiency come at each other's expense within a set of OLED pixels. This graph attempts to visualize that. 
<b> Correlations Folder </b>

File: Output Data/OLED-026/Raw Data/OLED-026_condensed_oled_data.csv
	Pixel	Max Current (A)	Max Luminance (cd/m2)	Status	Turnon Voltage (V)	EQE(%)_max	EQE(%)_avg	CE(cd/A)_max	CE(cd/A)_avg	PE(lm/W)_max	PE(lm/W)_avg	V (V) @ 100 cd/m2	EQE(%) @ 100 cd/m2	CE(cd/A) @ 100 cd/m2	PE(lm/W) @ 100 cd/m2	λmax (nm) @ 100 cd/m2	FWHM (nm) @ 100 cd/m2	CIE-x @ 100 cd/m2	CIE-y @ 100 cd/m2	Hex Color @ 100 cd/m2	V (V) @ 250 cd/m2	EQE(%) @ 250 cd/m2	CE(cd/A) @ 250 cd/m2	PE(lm/W) @ 250 cd/m2	λmax (nm) @ 250 cd/m2	FWHM (nm) @ 250 cd/m2	CIE-x @ 250 cd/m2	CIE-y @ 250 cd/m2	Hex Color @ 250 cd/m2
0	A1-1	0.0200009	590.42	Working	3.4	0.335928	0.22385525	0.7305120938583853	0.599217298751677	0.67502	0.327800125	5.6	0.234405	0.6490478361062574	0.364117	581.0	31.5	0.532682779231501	0.4561928401951324	#ffdc00	7.19997	0.21028	0.5755915625583101	0.25115	580.5	32.0	0.5275118265596792	0.4555680966286674	#ffe000
1	A2-1	0.0200012	611.94	Working	3.2	0.718641	0.26055485294117653	1.0875202065239078	0.6669796387637678	1.06771	0.3802797647058824	5.60004	0.268199	0.7064086939499756	0.396291	581.0	32.5	0.5322549022135912	0.45907789999702503	#ffe000	7.19988	0.226369	0.6172582097332133	0.269335	580.5	33.0	0.526279414256427	0.4568223935777908	#ffe300
2	A3-1	0.0200012	680.01	Working	3.2	0.554535	0.27783791176470585	1.0574612978753144	0.746585089070184	0.977119	0.42526647058823525	5.40005	0.282722	0.7742594800489292	0.450444	580.5	32.5	0.5271559680842872	0.4537136313228815	#ffde00	7.0	0.25391	0.7047438560237852	0.316288	580.5	33.0	0.5252652135838535	0.45708135274607964	#ffe400
3	A4-1	0.0200008	702.66	Working	3.4	0.509991	0.2977914117647059	1.1418481582237825	0.7989336553856803	0.976997	0.44031805882352937	5.60006	0.319914	0.8649221299432407	0.485213	580.5	32.5	0.5278367697381556	0.45971550745145395	#ffe500	7.00003	0.270422	0.7533486009571627	0.3381	580.5	32.5	0.5246413832045907	0.45985278338517127	#ffe800
4	B1-1	0.0200012	600.26	Working	3.2	0.344204	0.23522345161290328	1.0669626729620512	0.6727897137906886	1.04749	0.4004239032258064	5.60004	0.240726	0.6801782094022097	0.381575	581.0	32.0	0.536043989666346	0.4550843702767998	#ffd800	6.99993	0.217733	0.5937810137523838	0.266491	581.0	32.0	0.5290632074307695	0.4545346520508434	#ffdd00
5	B2-1	0.0196284	601.8	Working	3.4	0.475318	0.2455103	0.914895901441894	0.6635470827803416	0.82565	0.3784987666666666	5.60009	0.251951	0.6949023018037603	0.389834	580.5	31.5	0.5307883038961431	0.457343690378587	#ffdf00	6.99998	0.225974	0.6159943836139473	0.276459	581.0	32.0	0.5286082273200448	0.4553589723894026	#ffdf00
6	B3-1	0.0199851	638.57	Working	3.4	0.309381	0.21977119444444443	1.0667485716761085	0.735056831954839	0.906971	0.39629936111111114	6.0001	0.263698	0.7707159442152122	0.403538	580.5	32.0	0.5288661956424829	0.4580170971757371	#ffe200	7.79995	0.236175	0.6543709156389288	0.263561	581.0	32.5	0.5279143390730054	0.45638472290079274	#ffe100
7	B4-1	0.0200009	599.9	Working	3.4	0.638225	0.2514345142857143	0.8141826343417856	0.638251006638941	0.673144	0.33880768571428577	5.99999	0.245293	0.6793633828425409	0.355714	581.0	31.5	0.5274625738805742	0.4570684282837549	#ffe200	7.79997	0.213909	0.5948273801634396	0.239579	581.0	33.0	0.5271163162556372	0.45682757251331046	#ffe200
8	B5-1	0.020001	664.58	Working	3.4	0.572297	0.28407505555555557	1.429329671583536	0.7991627656126596	1.32075	0.43933027777777783	5.80011	0.300171	0.838545562203939	0.454189	580.5	31.5	0.5289851363400518	0.45930384992598594	#ffe400	7.40006	0.259359	0.7193213242126711	0.305378	581.0	33.0	0.5264258305135457	0.45735121138237134	#ffe300
9	C1-1	0.0200008	398.0	Working	3.8	0.169858	0.12601363714285715	0.6002730831979927	0.40736283385369276	0.496296	0.20324169714285711	7.0	0.145944	0.4015008654371135	0.180194	580.5	31.5	0.5430221666080439	0.4551187335545001	#ffd300	8.99996	0.130361	0.356792863665098	0.124545	581.0	33.0	0.5378503799602995	0.4520361274200636	#ffd300
10	C2-1	0.0198577	445.22	Working	3.4	0.511618	0.19528508333333333	0.8460158948254877	0.5080945854808795	0.781725	0.27624202777777784	6.60016	0.181805	0.49854450054805843	0.237301	580.5	32.5	0.5345289649317445	0.45082552857926445	#ffd400	8.59995	0.156111	0.42242936502533796	0.154315	581.0	33.0	0.5341567706066903	0.4517620545166225	#ffd500
11	C3-1	0.0196494	433.5	Working	3.4	0.714261	0.21758762162162162	0.8300725536729633	0.4975114932181062	0.724396	0.26894900000000005	6.60014	0.182827	0.47647106342334977	0.226794	580.5	32.0	0.5310774440401539	0.4520167047734143	#ffd800	8.79998	0.151568	0.40950402289582744	0.146193	581.0	33.0	0.5321493779691147	0.45190939566817623	#ffd700
12	C4-1	0.0199068	409.03	Working	3.6	0.675065	0.1922131219512195	0.6020826784030179	0.4570362833827627	0.484392	0.22299440731707318	7.6	0.171992	0.4574115166735318	0.189078	581.0	31.5	0.5303675720416178	0.45320777862669664	#ffda00	10.0002	0.140294	0.37983208809743163	0.119325	581.0	33.0	0.5319801875994457	0.45273403325456546	#ffd800
13	C5-1	8.40008e-10	0.86	Open Circuit	-	-	-	-	-	-	-	-	-	-	-	-	-	-	-	-	-	-	-	-	-	-	-	-	-
14	D1-1	0.0199411	456.06	Working	3.4	0.435386	0.2081939411764706	0.830502742993805	0.5276001169762106	0.724783	0.2930493235294117	6.40006	0.19695	0.5195979235200505	0.255056	581.5	31.5	0.5410154576267623	0.44861633492015324	#ffcc00	8.39996	0.160386	0.4295821573533322	0.160664	581.0	33.0	0.5377489718745426	0.45004807868758645	#ffd100
15	D2-1	0.0199952	437.63	Working	3.4	0.377626	0.17817957567567566	0.7143632632190913	0.4904252437553849	0.660085	0.2622319189189189	6.80012	0.175308	0.4748217675875894	0.219363	581.0	32.0	0.5342922043953156	0.4510994071598573	#ffd400	8.80001	0.150064	0.41021848990504883	0.146447	581.0	33.0	0.5362559802065748	0.4507027591954545	#ffd200
16	D3-1	0.020001	430.92	Working	3.6	0.356842	0.18151106923076926	0.6547914493387623	0.4905883957201571	0.533601	0.24563575897435896	7.19995	0.179103	0.49531261285119293	0.216121	581.5	32.5	0.5405573702225632	0.45297504117861925	#ffd200	9.6002	0.164021	0.44232067177510415	0.144746	581.0	33.0	0.5366011872666585	0.4508801132040664	#ffd200
17	D4-1	0.0200009	424.7	Working	3.8	0.399893	0.19142545945945946	0.6353286008371398	0.4792449930449699	0.510095	0.23660489729729733	7.0001	0.184511	0.49121171194986085	0.220452	581.5	33.0	0.5383106428136891	0.4513315832233049	#ffd200	9.19989	0.148783	0.40533519228534914	0.138414	581.0	33.5	0.5346888304858827	0.44977982280656753	#ffd200
18	D5-1	0.0197695	423.59	Working	3.8	0.404364	0.190288925	0.6287242019232571	0.4752364278810394	0.49294	0.226599875	7.60004	0.177108	0.4695505578921756	0.194095	581.5	33.0	0.5365011869410498	0.45193086576010055	#ffd400	10.0003	0.141499	0.3812132634807054	0.119758	581.0	33.5	0.5345362221314465	0.45037324252938826	#ffd300
