Repository: owen-melville/bsubpc-oled-data

# bsubpc-oled-data
<h1> Data and Code for: Studying the Influence of Axial Substituent on Hyperfluorescence in Organic Light-Emitting Diodes Using Boron Subphthalocyanines as Fluorescent Emitters </h1>

All Programs and Data collected by Owen Alfred Melville, PhD as a part of his postdoctoral fellowship with Professor Timothy Bender at the University of Toronto.

<h2>Folder Breakdown:</h2>
- <b> Raw OLED Data: </b> Raw data collected from the OLEDs during characterization. This includes optoelectronic data as a function of Voltage and full spectra has a function of wavelength.

- <b> IC6 Evaporation Logs: </b> Raw data collected during the deposition of the OLEDs from the IC6 which controls the deposition of the thin films.
  
- <b> Offline Spreadsheets: </b> Summary deposition and electro-optical data for each device, labelling for each device index (eg OLED-001 corresponds to what materials).
  
- <b> Python: </b> Python programs and corresponding batch files used to analyze the raw data.
  
- <b> Output Data: </b> Contains analytical outputs for each deposition run and device. This includes a large number of graphs and visualizations.


<i>For any questions on the Python programs or data herein, please contact Owen Melville (owen.melville@utoronto.ca) </i>

<h1>Output Data Readme</h1>

This folder contains all the results of the automated analysis in the <b>Python</b> folder. There are two sorts of folders: Deposition output folders and OLED output folders. Deposition output folders contain the results of analysis of the deposition runs (from the IC6) and end in the suffix <b>-L#</b> where # ranges between 1 and 6 representing the different layers in a single OLED. OLED output folders contain the analytical results of the optoelectronic data in the <b>Raw OLED Data</b> folder and do not contain this suffix (eg OLED-033). 

<h2>1. Deposition Output Folders</h2>

<b>Deposition Graphs:</b>

These graphs show the input power, deposition rate, and total thickness as a function of time. The shutter was open only between two zeroes in the thickness data, which can be seen below as between 500s and 700s, approximately. This is how the thickness of the layer is calculated. 
<b> Composition Graphs: </b>

These graphs show the distribution of composition (by rate) within different thickness bins in each emissive layer. You will only see these in devices with a Host and one or more Dopant (typically <b>-L3</b>)
<b> Condensed Data: </b> 

This takes the IC6 readings, which contains excessive information, and parses it into a smaller set of more useful data. 

<h2>2. OLED Output Folders</h2>

<b>Visual Chart:</b>

This chart summarizes the performance of each pixel. Pixels that were short circuited or open circuit or were untestable (often A5 due to the testing setup) are greyed out. The color displayed is an approximation of the color of the device by converting the spectra into RGB, but it is not a true representation of the color. 
<b>Average Spectra:</b>

This graph shows the shape of the emission at a specified luminance, averaged across pixels. The blurring of the line represents pixel-to-pixel variation.
<b> Energy Diagram: </b>

This diagram shows the energy levels of the materials in the device.
<b> CIE Plot: </b>

This plot shows the CIE coordinates of the pixels. The color rendered is not exactly accurate. 
<b> Raw Data Folder </b>:

This folder actually contains condensed or calculated output data that was saved for convenience. 

<b> Parameter Graphs Folder </b>:

This folder contains many graphs that correlate one parameter (eg Voltage) against another (eg Luminant Intensity). Sometimes the data shows dots, which is the set of points, other times it shows a blurred line, which is to simplify the depiction of the data while still showing the variation.
<b> Deconvolution Folder/ Sample Deconvoluted Spectra </b>

This spectra shows how well the program was able to break apart the composite emission into its 2 components visually.
<b> Deconvolution Folder/ Deconvolution Error </b>

This graph shows the R^2 accuracy of the spectral deconvolution as a function of voltage.
<b> Deconvolution Folder/ Deconvolution Graph </b>

This graph shows how the two contributions (eg flurorescent dopant and TADF assistant) vary as a function of voltage. 
<b> Deconvolution Folder/ Hyperfluorescence Graph </b>

This graph compares the set of OLEDs with FD-only, TD-only, and TD+FD to visualize the role of the TD in boosting the emission of the FD (Hyperfluorescence).
<b> Deconvolution Folder / FD Tradeoff </b>

Often, color purity and current efficiency come at each other's expense within a set of OLED pixels. This graph attempts to visualize that. 
<b> Correlations Folder </b>

File: Output Data/OLED-027/Raw Data/OLED-027_all_optoelectronic.csv (part 1 of 2)
	Pixel	Voltage(V)	Current(A)	J(mA/cm2)	PE(lm/W)	EQE(%)	L(cd/m2)	CE(cd/A)
0	A1-1	-0.99996	-1.60314e-06	-0.0100196	-2.07331	9.08129	-0.0661225	0.6599315341929818
1	A1-1	-0.799977	-8.95223e-07	-0.00559514	-6.68012	18.4494	-0.0951751	1.701031609575453
2	A1-1	-0.599958	-4.92506e-07	-0.00307816	-28.0735	47.1884	-0.165028	5.361254775580217
3	A1-1	-0.399953	-2.23658e-07	-0.00139786	-24.8296	92.5023	-0.0441868	3.1610318629905714
4	A1-1	-0.200005	-7.77583e-08	-0.000485989	-1240.31	55.8049	-0.38375	78.96269257123103
5	A1-1	5.62429e-05	1.69185e-08	0.000105741	-9863140.0	1826.22	-0.186713	-176.57578422749924
6	A1-1	0.200043	9.39372e-08	0.000587108	-1259.12	14.4831	-0.470714	-80.17502742255257
7	A1-1	0.399969	2.17631e-07	0.00136019	-216.441	21.0889	-0.374815	-27.55607672457524
8	A1-1	0.599963	4.49576e-07	0.00280985	29.9701	60.3988	0.160822	5.723508372333042
9	A1-1	0.799979	8.3163e-07	0.00519769	3.6227	2.61704	0.0479481	0.9224886439937743
10	A1-1	0.999979	1.33249e-06	0.00832806	-7.2703	24.8253	-0.192725	-2.3141644032343667
11	A1-1	1.19999	2.10685e-06	0.0131678	-2.01379	9.45318	-0.101288	-0.7692097389085497
12	A1-1	1.4	3.19481e-06	0.0199676	1.05712	11.4315	0.0940649	0.4710876620124602
13	A1-1	1.59999	4.6969e-06	0.0293556	4.81464	5.09833	0.719818	2.4520636607666
14	A1-1	1.79997	6.69289e-06	0.0418306	-1.05961	2.62035	-0.253955	-0.607103412334511
15	A1-1	1.99997	9.65826e-06	0.0603641	1.51429	-0.460911	0.581919	0.9640150354266858
16	A1-1	2.20001	1.29521e-05	0.0809506	-0.970845	1.90542	-0.550358	-0.6798689571170566
17	A1-1	2.40003	1.75842e-05	0.109901	-0.224348	0.503671	-0.188361	-0.1713915250998626
18	A1-1	2.59997	2.37363e-05	0.148352	0.0488682	0.629825	0.0599982	0.04044313524590164
19	A1-1	2.7999	3.3004e-05	0.206275	0.615885	0.851963	1.13224	0.5488983153557145
20	A1-1	2.99987	4.56849e-05	0.285531	0.210669	0.539921	0.574388	0.2011648472495106
21	A1-1	3.19993	6.4418e-05	0.402613	0.340433	0.662527	1.39608	0.34675482411149167
22	A1-1	3.39982	9.55434e-05	0.597146	0.284606	0.399292	1.83921	0.30800005358823473
23	A1-1	3.59987	0.000143788	0.898675	0.279992	0.236461	2.88327	0.32083567474337216
24	A1-1	3.79992	0.000208949	1.30593	0.228079	0.225454	3.60271	0.2758731325568752
25	A1-1	3.99985	0.000301166	1.88229	0.25626	0.181388	6.14131	0.3262680033363615
26	A1-1	4.19981	0.000390231	2.43894	0.261964	0.207161	8.5413	0.3502054171074319
27	A1-1	4.39975	0.000519269	3.24543	0.254851	0.200253	11.5834	0.35691418394480856
28	A1-1	4.59971	0.000676447	4.22779	0.254188	0.179091	15.7344	0.3721660725816562
29	A1-1	4.80006	0.000882201	5.51376	0.26306	0.155565	22.1615	0.40193080583848406
30	A1-1	5.00005	0.00113061	7.06631	0.251172	0.176733	28.248	0.39975602542203786
31	A1-1	5.20009	0.00143602	8.97513	0.236468	0.176753	35.1296	0.3914104865333427
32	A1-1	5.40005	0.00179181	11.1988	0.232894	0.163786	44.8311	0.40032057006107796
33	A1-1	5.60005	0.00221199	13.8249	0.225443	0.180787	55.5573	0.40186402794956927
34	A1-1	5.80008	0.00267439	16.7149	0.220852	0.185915	68.1537	0.40774219409030266
35	A1-1	6.00003	0.00319782	19.9864	0.211207	0.178887	80.6207	0.40337779690189335
36	A1-1	6.20008	0.00378307	23.6442	0.205092	0.185364	95.7018	0.4047580379120461
37	A1-1	6.40007	0.0044205	27.6281	0.197108	0.183776	110.941	0.40155131912798925
38	A1-1	6.60002	0.00508446	31.7779	0.190921	0.188682	127.46	0.40109635941959665
39	A1-1	6.80001	0.00580181	36.2613	0.183356	0.185666	143.913	0.39687766296299365
40	A1-1	6.99999	0.00658322	41.1451	0.177418	0.185335	162.654	0.395318033010006
41	A1-1	7.19999	0.00741508	46.3442	0.170709	0.188261	181.315	0.3912355807199175
42	A1-1	7.39998	0.00829461	51.8413	0.165488	0.191177	202.08	0.3898050396112752
43	A1-1	7.59994	0.00923188	57.6992	0.159217	0.187978	222.239	0.38516825189950643
44	A1-1	7.79997	0.0102346	63.9663	0.154734	0.190329	245.742	0.38417416670965804
45	A1-1	7.99994	0.0112757	70.4731	0.148533	0.187628	266.553	0.37823368065261775
46	A1-1	8.19984	0.012389	77.4313	0.144233	0.187896	291.498	0.3764601653336571
47	A1-1	8.39987	0.0134474	84.0463	0.140685	0.190316	316.147	0.376158141405392
48	A1-1	8.59983	0.0146775	91.7344	0.136106	0.188739	341.782	0.37257778979314193
49	A1-1	8.79987	0.0159433	99.6456	0.131146	0.186963	366.05	0.3673518951162921
50	A1-1	8.99988	0.01729	108.062	0.126959	0.187612	393.029	0.36370694601247433
51	A1-1	9.19979	0.0186838	116.774	0.122246	0.185551	418.031	0.3579829414081902
52	A1-1	9.37622	0.0200012	125.008	0.11803	0.18332	440.357	0.35226305516446954
53	A2-1	-0.999967	-1.50373e-06	-0.00939831	20.465	16.7965	0.612207	-6.5140115616531045
54	A2-1	-0.799982	-7.63356e-07	-0.00477098	20.8969	13.5224	0.253875	-5.321233792637991
55	A2-1	-0.599959	-3.61934e-07	-0.00226209	114.886	68.2174	0.496304	-21.94006427684133
56	A2-1	-0.399952	-1.4255e-07	-0.000890938	151.325	63.4079	0.171639	-19.264976911973676
57	A2-1	-0.200006	-4.02939e-08	-0.000251837	592.657	167.219	0.0950203	-37.730873541219125
58	A2-1	6.4373e-05	2.65244e-08	0.000165778	37797100.0	311.474	1.28392	774.4815355475395
59	A2-1	0.200056	6.28731e-08	0.000392957	1176.66	112.61	0.29444	74.9293179660879
60	A2-1	0.399975	1.1431e-07	0.000714438	479.18	123.136	0.435858	61.00711328344797
61	A2-1	0.599972	2.65342e-07	0.00165839	17.1687	60.9818	0.0543757	3.2788246431780217
62	A2-1	0.799984	5.36943e-07	0.00335589	17.0418	22.5151	0.145632	4.339593967621108
63	A2-1	0.999985	9.65319e-07	0.00603324	20.42	2.53662	0.392149	6.499807731832317
64	A2-1	1.19999	1.63977e-06	0.0102486	15.2303	14.1075	0.596209	5.817467751692914
65	A2-1	1.4	2.67591e-06	0.0167244	12.8543	-3.11738	0.958031	5.728343019779484
66	A2-1	1.59999	4.22184e-06	0.0263865	3.50985	5.93677	0.471669	1.7875390824853619
67	A2-1	1.79997	6.36859e-06	0.0398037	2.50892	1.70595	0.57217	1.437479430304218
68	A2-1	1.99996	9.32927e-06	0.0583079	1.87169	2.34129	0.694757	1.1915315077373734
69	A2-1	2.19993	1.3477e-05	0.0842312	1.5517	-0.812628	0.915251	1.0865938037211864
70	A2-1	2.39994	1.88238e-05	0.117649	0.380897	1.5483	0.342331	0.29097654888694335
71	A2-1	2.59993	2.62364e-05	0.163977	0.688296	1.03614	0.934053	0.5696243985436982
72	A2-1	2.79991	3.64104e-05	0.227565	0.475702	0.596005	0.964794	0.4239641421132424
73	A2-1	2.99978	5.17977e-05	0.323736	0.309328	-0.17993	0.956202	0.29536474164133736
74	A2-1	3.19983	7.43934e-05	0.464959	0.226202	0.0665023	1.07124	0.23039450790284732
75	A2-1	3.39977	0.000106829	0.667681	0.235747	0.332903	1.7034	0.2551218321324106
76	A2-1	3.59978	0.000160007	1.00004	0.23289	0.19651	2.66867	0.26685632574697016
77	A2-1	3.79972	0.00023271	1.45444	0.26157	0.19067	4.60135	0.31636574901680375
78	A2-1	3.99968	0.000337549	2.10968	0.226301	0.0213104	6.07825	0.28811241515300895
79	A2-1	4.19968	0.000465795	2.91122	0.220068	0.0720032	8.56441	0.2941862861618153
80	A2-1	4.39967	0.000600659	3.75412	0.21726	0.160473	11.4224	0.3042630496627705
81	A2-1	4.59965	0.000761069	4.75668	0.217597	0.116753	15.1542	0.31858775448422005
82	A2-1	4.79997	0.000943377	5.89611	0.220537	0.119841	19.8671	0.3369526687934926
83	A2-1	4.99995	0.0011716	7.3225	0.220791	0.135641	25.7309	0.3513950153636053
84	A2-1	5.2	0.00147326	9.20787	0.212261	0.144845	32.3506	0.35133641113525715
85	A2-1	5.39994	0.00181553	11.3471	0.206527	0.151534	40.2809	0.3549884992641292
86	A2-1	5.59992	0.00219986	13.7491	0.200227	0.154752	49.0715	0.35690699754893046
87	A2-1	5.79994	0.0026245	16.4031	0.195091	0.155395	59.0797	0.36017399150160645
88	A2-1	5.99991	0.00309818	19.3636	0.189977	0.155921	70.2559	0.362824578074325
89	A2-1	6.19998	0.00360937	22.5586	0.183509	0.160367	81.6975	0.3621567827790732
90	A2-1	6.39993	0.0041829	26.1431	0.176784	0.157982	94.1511	0.360137474132754
91	A2-1	6.59992	0.00478195	29.8872	0.169839	0.158052	106.638	0.35680157391793144
92	A2-1	6.79991	0.00544317	34.0198	0.163009	0.157457	120.032	0.35282982263270213
93	A2-1	6.99987	0.00611187	38.1992	0.158932	0.163201	135.272	0.354122599426166
94	A2-1	7.19982	0.00676808	42.3005	0.154894	0.163161	150.159	0.35498161960260516
95	A2-1	7.39984	0.00745476	46.5922	0.151234	0.16598	165.972	0.35622271539012973
96	A2-1	7.59983	0.00812412	50.7757	0.149116	0.167216	183.162	0.36072767091344876
97	A2-1	7.79982	0.00895251	55.9532	0.144151	0.167321	200.252	0.357891952560354
98	A2-1	7.99979	0.00971716	60.7323	0.140934	0.168597	217.953	0.3588749314615122
99	A2-1	8.1998	0.0106245	66.4031	0.136092	0.169605	235.871	0.3552108260005934
100	A2-1	8.39987	0.0115584	72.24	0.131149	0.169164	253.318	0.35066168327796243
101	A2-1	8.59985	0.0125325	78.3281	0.127079	0.169351	272.479	0.3478687725094825
102	A2-1	8.79986	0.0135488	84.68	0.123015	0.169683	291.786	0.34457487009919696
103	A2-1	8.99985	0.0146163	91.3519	0.119224	0.168861	312.009	0.3415462623109098
104	A2-1	9.1998	0.0157282	98.3013	0.115407	0.168531	332.216	0.33795687340859176
105	A2-1	9.39982	0.0168829	105.518	0.111706	0.167102	352.675	0.3342320741484865
106	A2-1	9.60011	0.0180737	112.961	0.108225	0.167051	373.579	0.33071502553978804
107	A2-1	9.80008	0.0193017	120.636	0.10497	0.165903	395.02	0.327447859677045
108	A2-1	9.89842	0.020001	125.006	0.102542	0.164245	403.876	0.3230852919059885
109	A3-1	-0.999964	-4.39763e-06	-0.0274852	-1.18985	3.32415	-0.104094	0.3787274605969758
110	A3-1	-0.799988	-2.71769e-06	-0.0169856	8.08333	1.52676	0.349626	-2.0583670874152222
111	A3-1	-0.599962	-1.60247e-06	-0.0100154	-35.5805	10.1354	-0.680543	6.794965752740779
112	A3-1	-0.399952	-8.32654e-07	-0.00520409	-78.8481	25.42	-0.522389	10.038046997649925
113	A3-1	-0.200007	-2.86119e-07	-0.00178824	-77.9314	158.541	-0.0887227	4.961453719858632
114	A3-1	4.32014e-05	5.69284e-10	3.55802e-06	-1181220000.0	3621.38	-0.577947	-16243.500598647563
115	A3-1	0.20003	2.75314e-07	0.00172071	-228.507	5.67998	-0.250353	-14.5494011193054
116	A3-1	0.399969	8.12135e-07	0.00507584	-45.5493	29.7703	-0.294352	-5.799079561215484
117	A3-1	0.59996	1.73488e-06	0.010843	24.8331	20.8666	0.514225	4.742460573641981
118	A3-1	0.799974	2.94231e-06	0.0183894	-8.09816	2.70756	-0.379211	-2.0621173067093
119	A3-1	0.999979	4.41206e-06	0.0275754	-12.4122	3.93966	-1.08946	-3.9508402416646726
120	A3-1	1.19999	6.30774e-06	0.0394234	-6.28759	0.0957921	-0.946816	-2.4016599278601034
121	A3-1	1.39998	8.23882e-06	0.0514926	-1.86694	0.246501	-0.428399	-0.8319622625386949
122	A3-1	1.59999	1.26396e-05	0.0789975	-1.34013	1.23404	-0.539173	-0.6825190670590842
123	A3-1	1.79997	1.65155e-05	0.103222	-0.725445	2.38875	-0.429034	-0.4156420142992773
124	A3-1	1.99996	2.11668e-05	0.132293	0.110667	1.75138	0.093202	0.07045119545251827
125	A3-1	2.19995	2.74559e-05	0.171599	-0.336159	0.535892	-0.403946	-0.2354011387012745
126	A3-1	2.39993	3.36345e-05	0.210216	-0.416566	1.19661	-0.668955	-0.31822268523804087
127	A3-1	2.59992	4.32346e-05	0.270216	-0.190704	0.249639	-0.426462	-0.15782263078426148
128	A3-1	2.79989	0.000589781	3.68613	0.00764153	0.0109427	0.251039	0.006810367512811539
129	A3-1	2.99982	0.0006442	4.02625	0.00151526	0.0263471	0.0582552	0.0014468848183793854
130	A3-1	3.19984	0.000715352	4.47095	-0.00327316	0.0492479	-0.149054	-0.003333832854315078
131	A3-1	3.39979	0.000947197	5.91998	0.0140404	0.0281156	0.899499	0.015194291196929721
132	A3-1	3.59972	0.00181091	11.3182	0.00751871	0.0163607	0.975077	0.008615124313053312
133	A3-1	3.7998	0.00297933	18.6208	0.00757726	0.00961412	1.70656	0.009164804949304006
134	A3-1	3.99984	0.00187574	11.7234	0.0298315	0.0280003	4.45267	0.037981046454100345
135	A3-1	4.19977	0.00164785	10.2991	0.0481661	0.0498609	6.63155	0.06438960685885174
136	A3-1	4.39973	0.00167072	10.442	0.0632879	0.0508524	9.25508	0.08863321202834705
137	A3-1	4.59975	0.000739294	4.62059	0.21857	0.161515	14.7867	0.3200175735133392
138	A3-1	4.80003	0.000924591	5.77869	0.227189	0.136075	20.0591	0.3471219255575225
139	A3-1	4.99997	0.00110166	6.88537	0.237181	0.161597	25.9912	0.37748443438769447
140	A3-1	5.2001	0.00136965	8.56031	0.232176	0.16873	32.898	0.38430851219173146
141	A3-1	5.40004	0.00168397	10.5248	0.231422	0.174492	41.8665	0.39778903162055335
142	A3-1	5.60006	0.00205212	12.8257	0.224765	0.172136	51.3872	0.40065805375145214
143	A3-1	5.80016	0.00245658	15.3536	0.222078	0.180207	62.9515	0.4100113328470196
144	A3-1	6.00008	0.00296402	18.5251	0.209356	0.176442	74.0718	0.39984561486847575
145	A3-1	6.20013	0.00363958	22.7474	0.193145	0.163167	86.7091	0.38118246480916507
146	A3-1	6.4001	0.00415528	25.9705	0.194543	0.178579	102.928	0.39632660133613135
147	A3-1	6.60006	0.00438004	27.3753	0.207854	0.195282	119.54	0.43667101365099203
148	A3-1	6.80004	0.00500841	31.3026	0.199974	0.199773	135.493	0.4328490285152031
149	A3-1	7.00003	0.00568925	35.5578	0.190362	0.194541	150.822	0.4241600998936942
150	A3-1	7.20001	0.00643465	40.2166	0.183209	0.196036	168.863	0.41988382906560967
151	A3-1	7.39999	0.00722062	45.1289	0.175818	0.191838	186.896	0.41413816866797104
152	A3-1	7.59996	0.00779295	48.7059	0.176407	0.199478	207.855	0.4267552801611304
153	A3-1	7.79994	0.00864932	54.0582	0.1694	0.198889	227.361	0.42058559108516375
154	A3-1	7.99991	0.00954696	59.6685	0.163259	0.198248	248.06	0.4157302429254967
155	A3-1	8.19988	0.0104997	65.6231	0.158429	0.19754	271.362	0.41351597227195913
156	A3-1	8.39995	0.0114798	71.7488	0.152302	0.197656	292.177	0.4072221416943559
157	A3-1	8.59991	0.0125345	78.3406	0.146553	0.196103	314.288	0.40118150741760983
158	A3-1	8.79991	0.0136357	85.2231	0.141409	0.194013	337.569	0.39610035307328645
159	A3-1	8.99992	0.0148082	92.5513	0.13635	0.193091	361.515	0.3906103966124733
160	A3-1	9.19988	0.0160071	100.044	0.131852	0.191602	386.289	0.3861191075926592
161	A3-1	9.39992	0.0172779	107.987	0.127178	0.190132	410.921	0.3805282117291896
162	A3-1	9.60017	0.0185962	116.226	0.122871	0.189125	436.397	0.3754727857794297
163	A3-1	9.80024	0.019983	124.894	0.118212	0.186016	460.563	0.36876311111822824
164	A4-1	-0.999961	-6.58254e-06	-0.0411409	-4.95179	0.265769	-0.648438	1.5761395594165415
165	A4-1	-0.79998	-4.19285e-06	-0.0262053	-10.3659	-5.43126	-0.691716	2.6396034389989813
166	A4-1	-0.599956	-2.33123e-06	-0.0145702	-24.2395	-6.28775	-0.674464	4.62906480350304
167	A4-1	-0.399944	-9.85608e-07	-0.00616005	-107.802	-3.23487	-0.845396	13.723849644077564
168	A4-1	-0.200002	-2.57723e-07	-0.00161077	-382.222	44.7224	-0.391953	24.333269181819873
169	A4-1	4.31061e-05	6.59692e-10	4.12308e-06	-2133230000.0	-13236.7	-1.20683	-29270.108753650187
170	A4-1	0.20003	2.84173e-07	0.00177608	-863.065	-111.423	-0.976004	-54.952704833115625
171	A4-1	0.39998	1.3156e-06	0.0082225	-67.8279	-3.5034	-0.710069	-8.635682578291272
172	A4-1	0.599964	3.38071e-06	0.0211294	-19.8915	-3.15053	-0.802658	-3.798773273259061
173	A4-1	0.799974	5.1558e-06	0.0322237	-9.06223	0.252152	-0.743596	-2.3076058925573415
174	A4-1	0.999974	1.24006e-05	0.0775037	-2.50028	0.0761387	-0.616808	-0.7958432952233249
175	A4-1	1.19999	1.80875e-05	0.113047	-0.750097	-0.272771	-0.323895	-0.2865135740001946
176	A4-1	1.39999	2.54692e-05	0.159183	-0.953115	-0.403367	-0.676108	-0.42473630978182353
177	A4-1	1.59999	2.84806e-05	0.178004	-0.664769	-0.19928	-0.602653	-0.3385614930001573
178	A4-1	1.79997	3.92645e-05	0.245403	-0.354158	0.240126	-0.497958	-0.20291438979963572
179	A4-1	1.99996	4.55412e-05	0.284632	-0.357636	-0.203687	-0.648033	-0.22767397903257539
180	A4-1	2.2	5.27235e-05	0.329522	-0.164173	-0.193622	-0.378841	-0.11496683074271216
181	A4-1	2.39991	6.38685e-05	0.399178	-0.248477	-0.20907	-0.7577	-0.1898150699687859
182	A4-1	2.59991	7.5925e-05	0.474531	-0.11829	0.0051581	-0.464538	-0.09789413125802107
183	A4-1	2.79979	9.05629e-05	0.566018	0.0112906	0.058042	0.0569538	0.010062188834984045
184	A4-1	2.99982	0.000106766	0.667288	-0.0986183	0.0135224	-0.628371	-0.0941678855306854
185	A4-1	3.19983	0.000129929	0.812056	0.00410499	0.0612847	0.0339528	0.00418109095924419
186	A4-1	3.3998	0.000162401	1.01501	0.0736808	0.164886	0.809332	0.07973635727726822
187	A4-1	3.59976	0.000209309	1.30818	0.100727	0.0378501	1.50987	0.11541760308214469
188	A4-1	3.79974	0.000270193	1.68871	0.153077	0.0672265	3.12658	0.18514605823379976
189	A4-1	3.99971	0.000352846	2.20529	0.188612	0.0467064	5.29557	0.2401303229960685
190	A4-1	4.19971	0.000465173	2.90733	0.180843	0.0854158	7.02854	0.24175239824856481
191	A4-1	4.39966	0.000586869	3.66793	0.192548	0.108921	9.89078	0.2696556368305829
192	A4-1	4.59968	0.000727621	4.54763	0.201342	0.109588	13.406	0.2947909130690052
193	A4-1	4.79998	0.00090754	5.67213	0.213305	0.127412	18.4857	0.32590402547191266
194	A4-1	4.99994	0.00112105	7.00656	0.227562	0.121733	25.3758	0.3621720216482839
195	A4-1	5.20003	0.00138254	8.64088	0.225052	0.137986	32.1882	0.3725106702095157
196	A4-1	5.4	0.00169979	10.6237	0.218138	0.148921	39.8336	0.3749503468659695
197	A4-1	5.59995	0.00192636	12.0397	0.239697	0.170699	51.4415	0.4272656295422643
198	A4-1	5.79998	0.00231723	14.4827	0.231935	0.172581	62.0143	0.4281957093635855
199	A4-1	5.99993	0.00274892	17.1807	0.226628	0.175431	74.362	0.432822876832725
200	A4-1	6.19999	0.00321411	20.0882	0.222802	0.179539	88.3285	0.43970340797084856
201	A4-1	6.39998	0.00373003	23.3127	0.216323	0.190299	102.736	0.4406868359306301
202	A4-1	6.59993	0.00421832	26.3645	0.213975	0.19032	118.515	0.4495249293557625
203	A4-1	6.79993	0.00479117	29.9448	0.206477	0.192169	133.829	0.4469189976222917
204	A4-1	6.99991	0.00541432	33.8395	0.20054	0.19607	151.205	0.4468298881484656
205	A4-1	7.19989	0.00602558	37.6599	0.195943	0.196264	169.116	0.4490612030302789
206	A4-1	7.39989	0.00671097	41.9436	0.190105	0.196203	187.816	0.44778225998722093
207	A4-1	7.59988	0.00736654	46.0409	0.188426	0.206723	209.865	0.4558229747898065
208	A4-1	7.79991	0.00786454	49.1534	0.190687	0.21582	232.71	0.4734362221128142
209	A4-1	7.99994	0.00866907	54.1817	0.184159	0.219913	254.087	0.468953539663761
210	A4-1	8.19985	0.00952476	59.5298	0.178007	0.217676	276.584	0.4646143612106878
211	A4-1	8.39993	0.0104312	65.195	0.172808	0.217187	301.235	0.46205230462458785
212	A4-1	8.59989	0.0114033	71.2706	0.165717	0.215224	323.311	0.4536386672765488
213	A4-1	8.79987	0.0124149	77.5931	0.16031	0.215053	348.427	0.4490437938424937
214	A4-1	8.99989	0.0134961	84.3506	0.154521	0.212543	373.391	0.4426654937842766
215	A4-1	9.19981	0.0145571	90.9819	0.150372	0.214264	400.637	0.440348025266564
216	A4-1	9.39985	0.0156682	97.9263	0.146177	0.213395	428.3	0.43736973621999403
217	A4-1	9.60013	0.0169005	105.628	0.140767	0.212291	454.37	0.4301605634869542
218	A4-1	9.80012	0.01817	113.562	0.136091	0.209357	482.111	0.42453549602860113
219	A4-1	10.0002	0.0195086	121.929	0.131073	0.207088	508.719	0.4172255985040474
220	A4-1	10.0553	0.0200013	125.008	0.12848	0.204106	514.064	0.4112248816075771
221	B1-1	-0.999971	-6.43711e-06	-0.0402319	-0.323941	0.665555	-0.0414834	0.10311071562615734
222	B1-1	-0.799995	-3.30412e-06	-0.0206507	-7.6667	6.41052	-0.403164	1.9523018590168857
223	B1-1	-0.599972	-1.66483e-06	-0.0104052	14.8033	12.8712	0.294165	-2.82709606735094
224	B1-1	-0.399957	-6.94882e-07	-0.00434301	-33.4854	-10.7969	-0.185144	4.263034162942292
225	B1-1	-0.200011	-1.95196e-07	-0.00121997	-784.91	-27.8991	-0.609642	49.97188455453823
226	B1-1	4.41074e-05	8.75354e-10	5.47096e-06	-888589000.0	-15312.2	-0.682537	-12475.634989106115
227	B1-1	0.200033	1.90225e-07	0.00118891	-385.041	122.221	-0.291479	-24.516489894104684
228	B1-1	0.39998	6.08076e-07	0.00380048	-108.739	29.6972	-0.526152	-13.844356502336543
229	B1-1	0.59997	1.34788e-06	0.00842425	0.558951	9.94094	0.00899259	0.10674647594741374
230	B1-1	0.799985	2.50933e-06	0.0156833	4.81271	12.7552	0.192203	1.225526515465495
231	B1-1	0.999984	4.31481e-06	0.0269676	-4.10404	1.82626	-0.352287	-1.3063342677880123
232	B1-1	1.19999	7.05966e-06	0.0441229	3.4385	1.26514	0.57951	1.313399617885497
233	B1-1	1.40001	1.12484e-05	0.0703025	-0.501469	0.813448	-0.157107	-0.22347284947192486
234	B1-1	1.6	1.63732e-05	0.102333	-0.812597	1.35736	-0.423505	-0.41384988224717345
235	B1-1	1.79998	2.34934e-05	0.146834	0.483966	0.561407	0.407153	0.27728795782993043
236	B1-1	1.99997	3.20064e-05	0.20004	-0.521243	0.636528	-0.66379	-0.3318286342731454
237	B1-1	2.2	4.45558e-05	0.278474	-0.170529	0.480564	-0.332548	-0.11941797079799192
238	B1-1	2.39998	6.11923e-05	0.382452	-0.0200265	0.25496	-0.0585114	-0.015299017915973767
239	B1-1	2.59995	8.29826e-05	0.518641	0.00737625	0.0220625	0.0316605	0.006104511598581678
240	B1-1	2.79991	0.000115123	0.719519	-0.0441868	0.214192	-0.283354	-0.039381030938724346
241	B1-1	2.99987	0.000152678	0.954238	0.00846787	0.162901	0.0771584	0.008085865371112867
242	B1-1	3.19993	0.000205866	1.28666	0.0382346	-0.0390472	0.501085	0.03894463183747066
243	B1-1	3.39988	0.000295931	1.84957	0.0479855	0.0898832	0.960494	0.051930664965370334
244	B1-1	3.59987	0.000380076	2.37548	0.0793158	0.0631732	2.15897	0.09088563153552123
245	B1-1	3.79993	0.000544846	3.40529	0.0856967	0.104866	3.52975	0.10365490163833331
246	B1-1	3.99981	0.00070471	4.40444	0.0972735	0.0658174	5.45474	0.12384639136870976
247	B1-1	4.1998	0.000897213	5.60758	0.10448	0.0850827	7.83226	0.13967272869936764
248	B1-1	4.39975	0.00112423	7.02644	0.112742	0.0605369	11.0943	0.15789361326646212
249	B1-1	4.5998	0.00139434	8.71462	0.115823	0.0692583	14.7786	0.16958398645035583
250	B1-1	4.80011	0.00170361	10.6476	0.119925	0.0856294	19.5102	0.18323565873999775
251	B1-1	5.00019	0.00206749	12.9218	0.126177	0.0883866	25.9502	0.20082496246652942
252	B1-1	5.20011	0.00249407	15.5879	0.125575	0.0830468	32.4008	0.20785865960135746
253	B1-1	5.40004	0.00304629	19.0393	0.124335	0.086032	40.6905	0.21371846654026144
254	B1-1	5.59997	0.00350244	21.8903	0.131292	0.102455	51.23	0.23403059802743678
255	B1-1	5.80004	0.00421121	26.3201	0.127249	0.10191	61.8333	0.2349280587839712
256	B1-1	6.00004	0.00525614	32.8509	0.116322	0.0887366	72.9813	0.2221592102499475
257	B1-1	6.2001	0.00579479	36.2174	0.119638	0.102243	85.5137	0.2361122002131572
258	B1-1	6.40006	0.00654666	40.9166	0.120463	0.103494	100.412	0.24540650982730727
259	B1-1	6.60002	0.00732277	45.7673	0.119366	0.111266	114.771	0.2507707467995709
260	B1-1	6.79996	0.0079491	49.6819	0.12372	0.11941	133.043	0.26778967793099706
261	B1-1	7.00001	0.00863179	53.9487	0.12605	0.126716	151.521	0.28086126264395617
262	B1-1	7.19999	0.009188	57.425	0.130367	0.134767	171.574	0.2987792773182412
263	B1-1	7.40002	0.0102423	64.0144	0.127084	0.135173	191.624	0.29934514734184814
264	B1-1	7.59994	0.0113141	70.7131	0.123441	0.13791	211.164	0.29862076475221705
265	B1-1	7.79996	0.0125226	78.2662	0.119658	0.138426	232.52	0.29708865385057664
266	B1-1	7.99991	0.013771	86.0688	0.116144	0.137143	254.552	0.2957540943988995
267	B1-1	8.19982	0.0150011	93.7569	0.114441	0.139762	280.053	0.29870121559053253
268	B1-1	8.39994	0.0161519	100.949	0.113368	0.143125	305.998	0.30312137812162576
269	B1-1	8.59985	0.0175663	109.789	0.11059	0.144058	332.368	0.3027334250243649
270	B1-1	8.79987	0.0190891	119.307	0.107619	0.144413	359.652	0.3014508788252156
271	B1-1	8.91195	0.020001	125.006	0.105905	0.144472	375.554	0.3004287794185879
272	B3-1	-0.999956	-1.23973e-05	-0.0774831	2.36807	1.10239	0.584027	-0.7537475914102558
273	B3-1	-0.799978	-8.68595e-06	-0.0542872	2.50992	2.46597	0.346965	-0.6391285606920232
274	B3-1	-0.599961	-4.61049e-06	-0.0288156	13.632	2.27788	0.750169	-2.6033433279195988
275	B3-1	-0.399954	-2.1114e-06	-0.0131962	8.57047	11.1319	0.143984	-1.0911019839044573
276	B3-1	-0.199998	-9.00345e-07	-0.00562716	-54.6341	3.0753	-0.195717	3.4780777514767665
277	B3-1	3.99113e-05	5.35429e-10	3.34643e-06	290651000.0	16059.6	0.123566	3692.4722764259227
278	B3-1	0.200032	1.54662e-06	0.00966637	28.2734	6.65006	0.174017	1.8002311105409785
279	B3-1	0.399985	4.66621e-06	0.0291638	8.57478	2.17485	0.318391	1.0917335875297458
280	B3-1	0.599979	1.07146e-05	0.0669663	4.01867	2.23604	0.513954	0.767481554154851
281	B3-1	0.799983	7.45506e-06	0.0465941	2.90438	0.749725	0.3446	0.7395786161767263
282	B3-1	0.999996	1.07844e-05	0.0674025	-1.11502	2.75394	-0.239225	-0.35492006973035123
283	B3-1	1.2	1.55032e-05	0.096895	0.523835	1.58876	0.193877	0.2000897879147531
284	B3-1	1.4	2.18413e-05	0.136508	0.368374	1.93893	0.224091	0.1641596096932048
285	B3-1	1.6	3.14381e-05	0.196488	0.389181	1.18274	0.389456	0.19820854199747567
286	B3-1	1.79998	4.53782e-05	0.283614	0.334606	0.264799	0.543725	0.19171303250192165
287	B3-1	1.99997	5.94097e-05	0.371311	0.35024	0.270108	0.827898	0.2229661927602468
288	B3-1	2.19999	8.35397e-05	0.522123	0.241438	0.209702	0.882773	0.16907376231271176
289	B3-1	2.39998	0.000107358	0.670987	0.139335	0.305735	0.71422	0.1064431948756086
290	B3-1	2.59997	0.000139572	0.872325	0.0856353	0.156343	0.618229	0.0708714068724386
291	B3-1	2.79994	0.000184352	1.1522	0.0584641	0.260317	0.600366	0.052106057976045825
292	B3-1	2.99988	0.000238817	1.49261	0.0682123	0.227188	0.972215	0.06513523291415708
293	B3-1	3.19992	0.000308173	1.92608	0.0757975	0.162166	1.48703	0.07720499667718891
294	B3-1	3.3999	0.000383183	2.39489	0.0705394	0.122273	1.82824	0.07633920555850164
295	B3-1	3.59986	0.000493526	3.08454	0.0779857	0.134723	2.75639	0.08936146070402719
296	B3-1	3.79989	0.000656515	4.10322	0.0847072	0.0885603	4.20404	0.10245709467198931
297	B3-1	3.99981	0.000833707	5.21067	0.087493	0.0768999	5.80439	0.11139431205583925
298	B3-1	4.19982	0.00105565	6.59781	0.0975797	0.0643285	8.60677	0.13044889137456214
299	B3-1	4.39982	0.00129376	8.086	0.0948832	0.065387	10.745	0.13288399703190698
300	B3-1	4.59978	0.00153879	9.61744	0.105711	0.0600321	14.8857	0.1547781946131195
301	B3-1	4.8001	0.00183238	11.4524	0.110599	0.08154	19.353	0.16898641332821068
302	B3-1	5.00012	0.00222905	13.9316	0.112511	0.0849619	24.9474	0.17907060208446984
303	B3-1	5.2001	0.00269673	16.8546	0.108413	0.0818563	30.2454	0.17944893382222063
304	B3-1	5.40009	0.00321491	20.0932	0.112983	0.0787053	39.0224	0.19420699540142933
305	B3-1	5.60001	0.00377251	23.5782	0.112956	0.0890385	47.4742	0.20134785522219678
306	B3-1	5.80007	0.00429882	26.8676	0.117132	0.0951419	58.1017	0.21625191680686032
307	B3-1	6.00001	0.00496154	31.0096	0.117412	0.100998	69.536	0.22424023528197717
308	B3-1	6.20006	0.0055895	34.9344	0.120195	0.102435	82.8676	0.23720916918567375
309	B3-1	6.40013	0.00627452	39.2157	0.120329	0.101325	96.1322	0.24513702420204156
310	B3-1	6.6	0.00706014	44.1259	0.119415	0.111195	110.7	0.2508730700110366
311	B3-1	6.79995	0.00784	49.0	0.118788	0.11186	125.987	0.2571163265306122
312	B3-1	6.99997	0.00862366	53.8979	0.118834	0.114495	142.712	0.2647821158152729
313	B3-1	7.19992	0.00950101	59.3813	0.119112	0.117733	162.101	0.27298324556720716
314	B3-1	7.39995	0.010303	64.3937	0.11989	0.122846	181.847	0.28239874397650705
315	B3-1	7.59995	0.011245	70.2812	0.118688	0.126221	201.793	0.2871223029771831
316	B3-1	7.79996	0.012149	75.9313	0.119981	0.132477	226.191	0.29788901283133573
317	B3-1	7.99992	0.0132457	82.7856	0.117997	0.135428	248.75	0.3004749618291104
318	B3-1	8.19987	0.0142401	89.0006	0.118104	0.14002	274.356	0.30826309036118854
319	B3-1	8.39995	0.015449	96.5563	0.116455	0.138921	300.654	0.3113768858168758
320	B3-1	8.59991	0.0167124	104.452	0.114675	0.144162	327.894	0.3139183548424157
321	B3-1	8.79989	0.0180345	112.716	0.112589	0.145094	355.473	0.3153704886617694
322	B3-1	8.99989	0.0193288	120.805	0.112165	0.149587	388.176	0.3213244484913703
323	B3-1	9.08903	0.0200015	125.009	0.11114	0.149195	401.959	0.3215440488284843
324	B4-1	-0.999961	-1.09921e-05	-0.0687006	-1.4598	0.853039	-0.319219	0.4646524193384046
325	B4-1	-0.799983	-7.35317e-06	-0.0459573	-2.74892	0.540575	-0.321697	0.699991078675205
326	B4-1	-0.599964	-4.40392e-06	-0.0275245	-6.20963	-1.16815	-0.326408	1.185881669058475
327	B4-1	-0.399956	-2.24254e-06	-0.0140159	-20.6096	-3.9523	-0.367749	2.6237986857782944
328	B4-1	-0.200009	-8.77462e-07	-0.00548414	77.1963	9.4305	0.269528	-4.914681244461301
329	B4-1	4.71354e-05	6.17039e-10	3.85649e-06	-879010000.0	-15779.4	-0.508609	-13188.391516638183
330	B4-1	0.200035	8.33365e-07	0.00520853	-170.006	0.77608	-0.563815	-10.824839254069765
331	B4-1	0.399984	2.04818e-06	0.0128011	-24.5762	0.419418	-0.400549	-3.1290201623298
332	B4-1	0.599976	4.05787e-06	0.0253617	-1.98953	-1.50403	-0.0963638	-0.3799579681172792
333	B4-1	0.799983	6.49555e-06	0.0405972	-5.62961	-3.07346	-0.581976	-1.4335372882858919
334	B4-1	0.999988	9.87376e-06	0.061711	-0.840651	-1.45604	-0.165129	-0.2675843852797718
335	B4-1	1.19999	1.47756e-05	0.0923475	-0.640455	-0.119557	-0.225913	-0.24463358509975905
336	B4-1	1.4	2.12277e-05	0.132673	-0.614583	0.183317	-0.363364	-0.2738793876674229
337	B4-1	1.60001	2.92585e-05	0.182866	-0.69786	-0.186453	-0.64994	-0.35541872190565765
338	B4-1	1.79998	3.95122e-05	0.246951	-0.418255	0.00502088	-0.591793	-0.2396398475810991
339	B4-1	1.99997	5.34381e-05	0.333988	-0.00196491	0.0924172	-0.0041778	-0.0012508832652670155
340	B4-1	2.19998	7.17306e-05	0.448316	-0.0684258	-0.125424	-0.214819	-0.04791687113553833
341	B4-1	2.39993	9.59094e-05	0.599434	-0.0423384	-0.095729	-0.193876	-0.03234317706369676
342	B4-1	2.60002	0.000125877	0.786731	0.0402457	0.035946	0.262043	0.03330782694466088
343	B4-1	2.7999	0.00016469	1.02931	0.00340276	0.074705	0.0312156	0.003032672372754564
344	B4-1	2.99984	0.000215317	1.34573	0.0254138	-0.00856071	0.32657	0.02426712639236697
345	B4-1	3.19988	0.000281346	1.75841	0.0104016	-0.00294239	0.186297	0.010594628101523534
346	B4-1	3.39985	0.000372048	2.3253	0.0351026	-0.0121208	0.883339	0.037988173569001846
347	B4-1	3.59987	0.000485397	3.03373	0.0623971	-0.0244493	2.1691	0.07149944128185434
348	B4-1	3.79987	0.000636228	3.97642	0.0468136	0.00777016	2.25156	0.05662279135503795
349	B4-1	3.9997	0.000822289	5.13931	0.0691043	0.0275365	4.52155	0.08797970933841313
350	B4-1	4.19975	0.00103782	6.48637	0.077117	0.0207852	6.68692	0.10309186802479661
351	B4-1	4.39973	0.00126937	7.93356	0.0816115	0.0431603	9.06767	0.11429509577037293
352	B4-1	4.59972	0.00152233	9.51456	0.0894264	0.0426862	12.4577	0.13093301214139175
353	B4-1	4.80006	0.00182336	11.396	0.0961145	0.0562173	16.7355	0.14685415935415932
354	B4-1	5.00005	0.00216576	13.536	0.105384	0.0551556	22.7033	0.16772532505910165
355	B4-1	5.20005	0.00258439	16.1524	0.100413	0.0643202	26.8464	0.1662068794730195
356	B4-1	5.40002	0.00309094	19.3184	0.101989	0.0705548	33.8663	0.17530592595660097
357	B4-1	5.60003	0.00363005	22.6878	0.10453	0.0703532	42.2742	0.1863300981144051
358	B4-1	5.80005	0.00426036	26.6273	0.106142	0.0745846	52.179	0.1959605367423659
359	B4-1	6.0	0.00480658	30.0411	0.106322	0.0805503	61.0013	0.2030594751856623
360	B4-1	6.20002	0.00536847	33.5529	0.111891	0.0888059	74.0916	0.22082025696735602
361	B4-1	6.40001	0.00592246	37.0154	0.114559	0.0950036	86.3861	0.23337880990074403
362	B4-1	6.60002	0.00653546	40.8466	0.117677	0.101515	100.982	0.24722253504575656
363	B4-1	6.80003	0.00718941	44.9338	0.118878	0.104362	115.62	0.2573118676808995
364	B4-1	7.00003	0.00779781	48.7363	0.121829	0.11176	132.298	0.27145679914150234
365	B4-1	7.20002	0.00850164	53.1352	0.12196	0.116383	148.52	0.279513392252217
366	B4-1	7.40001	0.00903522	56.4701	0.127719	0.126304	169.886	0.3008423926998535
367	B4-1	7.59995	0.00935816	58.4885	0.136197	0.142885	192.708	0.32948015421835064
368	B4-1	7.80002	0.0101409	63.3806	0.136476	0.146366	214.763	0.3388465871260291
369	B4-1	7.99995	0.0110631	69.1444	0.134374	0.150766	236.597	0.342178108422374
370	B4-1	8.19988	0.0121066	75.6663	0.132368	0.153561	261.423	0.34549462574488243
371	B4-1	8.39996	0.0131347	82.0919	0.129672	0.154246	284.625	0.34671508394859907
372	B4-1	8.59987	0.0139784	87.365	0.132728	0.163457	317.427	0.36333428718594407
373	B4-1	8.79991	0.0151467	94.6669	0.129376	0.16323	343.067	0.3623938250856424
374	B4-1	8.99986	0.0164163	102.602	0.127389	0.166259	374.431	0.3649353813765813
375	B4-1	9.19982	0.0176564	110.352	0.124623	0.166639	402.725	0.3649458097723648
376	B4-1	9.39984	0.0191046	119.404	0.121844	0.168213	435.303	0.3645631637131085
377	B4-1	9.51431	0.020001	125.006	0.119205	0.166242	451.288	0.36101307137257416
378	C1-1	-0.999974	-4.89136e-06	-0.030571	-3.12599	0.718533	-0.304184	0.9950083412384286
379	C1-1	-0.799986	-2.73908e-06	-0.0171192	-12.0088	-0.0972605	-0.523501	3.057975839992523
380	C1-1	-0.599963	-1.61522e-06	-0.0100951	-22.068	4.99391	-0.42545	4.214420857643807
381	C1-1	-0.399946	-7.66423e-07	-0.00479014	-93.7359	-31.6563	-0.571618	11.93322115846301
382	C1-1	-0.200006	-2.47595e-07	-0.00154747	-1214.04	-85.2774	-1.19604	77.29002823964277
383	C1-1	5.20468e-05	7.51686e-10	4.69804e-06	-1494500000.0	27918.9	-1.1632	-24759.261308971403
384	C1-1	0.200043	2.03761e-07	0.00127351	-910.763	-6.54515	-0.73855	-57.99326271485893
385	C1-1	0.399985	7.14191e-07	0.00446369	-114.185	-3.66592	-0.648931	-14.537994349966059
386	C1-1	0.599978	1.80103e-06	0.0112564	-31.3529	-4.27636	-0.674006	-5.987758075405991
387	C1-1	0.799985	3.63903e-06	0.0227439	-7.41653	1.72094	-0.429535	-1.8885723204903293
388	C1-1	0.999987	6.25252e-06	0.0390783	-7.62015	-0.50358	-0.947857	-2.4255328404766834
389	C1-1	1.20001	9.93468e-06	0.0620917	-3.01367	-2.78059	-0.714766	-1.1511458053169747
390	C1-1	1.4	1.43422e-05	0.0896387	-2.38951	-2.19241	-0.954515	-1.0648469913106726
391	C1-1	1.6	1.96417e-05	0.122761	-1.79287	-1.18583	-1.12093	-0.9130994371176515
392	C1-1	1.79998	2.44903e-05	0.153064	-1.4056	-1.19393	-1.23269	-0.8053428631160822
393	C1-1	1.99997	3.06989e-05	0.191868	-0.714117	-0.764759	-0.87226	-0.4546146308920716
394	C1-1	2.2	3.83485e-05	0.239678	-0.550315	-0.637835	-0.923661	-0.3853757958594447
395	C1-1	2.39996	4.77122e-05	0.298201	-0.272287	-0.423974	-0.620285	-0.20800902746805008
396	C1-1	2.59993	5.80836e-05	0.363022	-0.256072	-0.0845787	-0.769322	-0.21192159152888804
397	C1-1	2.79987	7.06552e-05	0.441595	-0.288714	-0.327029	-1.13626	-0.25730816698558634
398	C1-1	2.99979	8.60284e-05	0.537677	-0.103156	0.109845	-0.529611	-0.09849984284245003
399	C1-1	3.19992	0.000111388	0.696175	-0.0291137	-0.0570102	-0.206446	-0.02965432542105074
400	C1-1	3.39989	0.000136589	0.853681	0.0687648	-0.00334275	0.635297	0.07441854744336585
401	C1-1	3.59983	0.000183797	1.14873	0.0561227	0.0590376	0.738736	0.06430893247325306
402	C1-1	3.79985	0.000235896	1.47435	0.0808115	0.00190815	1.44109	0.09774409061620375
403	C1-1	3.99979	0.000307875	1.92422	0.138602	0.0185455	3.39555	0.17646370997079336
404	C1-1	4.19981	0.000405481	2.53426	0.133444	0.0553181	4.52094	0.1783929036484023
405	C1-1	4.39978	0.000520468	3.25292	0.156812	0.0927943	7.14389	0.21961468465255832
406	C1-1	4.59972	0.000664389	4.15243	0.164739	0.0490074	10.0157	0.24120093535592413
407	C1-1	4.80005	0.000810378	5.06486	0.175045	0.08824	13.546	0.26745063042216366
408	C1-1	5.0	0.00101087	6.31794	0.169122	0.085339	17.0057	0.2691652658936299
409	C1-1	5.20002	0.00123449	7.71556	0.174963	0.0948943	22.3444	0.28960179170403705
410	C1-1	5.40003	0.00150118	9.38237	0.16847	0.114568	27.1695	0.2895803512332172
411	C1-1	5.60001	0.00181039	11.3149	0.165647	0.116719	33.4099	0.29527348893936317
412	C1-1	5.80006	0.00213535	13.3459	0.166116	0.118548	40.9302	0.306687447081126
413	C1-1	6.00001	0.00253158	15.8224	0.162638	0.11906	49.1469	0.3106159621802002
414	C1-1	6.19999	0.00294934	18.4334	0.159827	0.118676	58.1427	0.3154203782264802
415	C1-1	6.39999	0.00343204	21.4502	0.154099	0.118191	67.3384	0.31392900765494025
416	C1-1	6.59997	0.003957	24.7312	0.149815	0.12261	77.8384	0.3147376593129326
417	C1-1	6.79994	0.0045095	28.1844	0.145544	0.132666	88.7885	0.3150271071940506
418	C1-1	6.99991	0.00508506	31.7816	0.142005	0.128219	100.56	0.31640949480202385
419	C1-1	7.19988	0.0056844	35.5275	0.137738	0.131926	112.149	0.3156681443951868
420	C1-1	7.39994	0.00630263	39.3914	0.135359	0.130686	125.593	0.3188335525013074
421	C1-1	7.59996	0.00696857	43.5536	0.132599	0.134108	139.709	0.3207748613203042
422	C1-1	7.79991	0.00767043	47.9402	0.12925	0.131797	153.84	0.32089978765211663
423	C1-1	7.99984	0.00838008	52.3755	0.126586	0.134319	168.828	0.3223415528252713
424	C1-1	8.1998	0.00914004	57.1253	0.12468	0.13903	185.9	0.32542498682720267
425	C1-1	8.39989	0.00998243	62.3902	0.120856	0.140158	201.609	0.3231420960343131
426	C1-1	8.59989	0.0107535	67.2094	0.119927	0.140809	220.642	0.3282903879516853
427	C1-1	8.79997	0.0116773	72.9831	0.116691	0.140877	238.557	0.32686608269585704
428	C1-1	8.99992	0.0126543	79.0894	0.113052	0.140841	256.144	0.32386640940505307
429	C1-1	9.19983	0.013708	85.675	0.109584	0.142958	274.935	0.3209045812664138
430	C1-1	9.39991	0.0147915	92.4469	0.106439	0.140291	294.419	0.31847363189030675
431	C1-1	9.60017	0.0159486	99.6788	0.102826	0.138983	313.209	0.3142182690802859
432	C1-1	9.80015	0.0171575	107.234	0.0997065	0.138949	333.534	0.3110338139023071
433	C1-1	10.0002	0.0184132	115.082	0.0967324	0.137758	354.356	0.3079160946107993
434	C1-1	10.2002	0.019718	123.237	0.0934917	0.135556	374.089	0.3035525045238038
435	C3-1	-0.999951	-8.75867e-07	-0.00547417	3.56594	19.9215	0.0621328	-1.135017728715038
436	C3-1	-0.799973	-4.95617e-07	-0.00309761	-23.1264	-31.4943	-0.182415	5.88889498678013
437	C3-1	-0.599952	-2.48804e-07	-0.00155502	45.7542	28.1971	0.135874	-8.7377654306697
438	C3-1	-0.399954	-9.48581e-08	-0.000592863	30.0399	-249.82	0.0226732	-3.824357397914864
439	C3-1	-0.199992	-1.14248e-08	-7.1405e-05	-3751.58	-1444.4	-0.170532	238.82361179189132
440	C3-1	7.46012e-05	2.44977e-08	0.000153111	6258010.0	374.581	0.227529	148.60395399416112
441	C3-1	0.200062	4.92239e-08	0.000307649	-140.662	-218.056	-0.027558	-8.957610783717808
442	C3-1	0.4	9.93027e-08	0.000620642	-522.718	-68.3958	-0.413065	-66.55447101549686
443	C3-1	0.599985	1.98673e-07	0.00124171	-143.992	-179.914	-0.341466	-27.4996577300658
444	C3-1	0.799999	3.72226e-07	0.00232641	12.7648	-22.0515	0.0756205	3.2505233385344794
445	C3-1	0.999995	6.84604e-07	0.00427878	-5.43442	5.64322	-0.0740152	-1.7298201823884376
446	C3-1	1.20001	1.19716e-06	0.00748225	5.02565	-14.6557	0.143635	1.9196765678773098
447	C3-1	1.40001	1.92678e-06	0.0120424	-17.3402	-14.8262	-0.930567	-7.7274214442303855
448	C3-1	1.60001	3.0171e-06	0.0188569	-7.54534	-7.56825	-0.724639	-3.842832066776618
449	C3-1	1.79999	4.55315e-06	0.0284572	-4.57526	-4.15172	-0.745982	-2.621417426872637
450	C3-1	1.99997	6.76429e-06	0.0422768	-2.01925	-2.8638	-0.543458	-1.2854757219089428
451	C3-1	2.20003	9.76072e-06	0.0610045	-1.47707	-1.21001	-0.631018	-1.03437943102558
452	C3-1	2.4	1.37658e-05	0.0860362	-0.757999	-0.517114	-0.498209	-0.5790690430307244
453	C3-1	2.60002	1.90887e-05	0.119304	-0.366347	-0.303725	-0.361723	-0.30319436062495814
454	C3-1	2.79995	2.67265e-05	0.167041	-0.229863	-0.457079	-0.342209	-0.20486527259774548
455	C3-1	2.99991	3.65772e-05	0.228607	-0.200246	-0.618104	-0.437131	-0.191215054657119
456	C3-1	3.19995	0.000102846	0.642787	0.101513	-0.126062	0.664631	0.10339832635071959
457	C3-1	3.39997	0.000108079	0.675494	0.147501	-0.120315	1.07831	0.15963280206782
458	C3-1	3.59991	0.000163506	1.02191	0.0711273	-0.145644	0.832898	0.08150404634459003
459	C3-1	3.7999	0.000261717	1.63573	0.0594025	-0.0887819	1.17527	0.07184987742475837
460	C3-1	3.99989	0.000192363	1.20227	0.205811	-0.0229297	3.15042	0.2620393089738578
461	C3-1	4.19988	0.000266612	1.66633	0.21185	0.0152869	4.71927	0.2832134091086399
462	C3-1	4.39984	0.000334381	2.08988	0.230756	0.0267135	6.754	0.3231764503225065
463	C3-1	4.59987	0.000428021	2.67513	0.230455	0.123133	9.02667	0.33742920904778456
464	C3-1	4.80023	0.000533705	3.33566	0.231327	0.133461	11.7902	0.35345928541877775
465	C3-1	5.00019	0.000669485	4.18428	0.231509	0.106753	15.4179	0.3684719951819667
466	C3-1	5.20019	0.000825236	5.15773	0.231883	0.142824	19.7969	0.3838297080304708
467	C3-1	5.40015	0.00102278	6.39238	0.229963	0.125751	25.2683	0.39528782706910415
468	C3-1	5.60014	0.00123956	7.74725	0.224061	0.132606	30.9431	0.3994075317047985
469	C3-1	5.80016	0.00151579	9.47369	0.217551	0.157001	38.0514	0.4016534212117982
470	C3-1	6.00014	0.00181021	11.3138	0.211122	0.155914	45.6198	0.4032226130919761
471	C3-1	6.20012	0.00213915	13.3697	0.205003	0.153878	54.0918	0.4045849944276984
472	C3-1	6.4002	0.00250699	15.6687	0.196468	0.15992	62.7144	0.40025273315590953
473	C3-1	6.60012	0.00289829	18.1143	0.191506	0.159789	72.8797	0.40233241140977016
474	C3-1	6.80011	0.00333041	20.8151	0.185352	0.154579	83.5107	0.40120249242136713
475	C3-1	7.00007	0.00372541	23.2838	0.18249	0.159089	94.6775	0.4066239187761448
476	C3-1	7.20009	0.00418576	26.161	0.175662	0.163367	105.322	0.4025916440503039
477	C3-1	7.40011	0.00468971	29.3107	0.172155	0.162369	118.859	0.40551402730061037
