Repository: owen-melville/bsubpc-oled-data

# bsubpc-oled-data
<h1> Data and Code for: Studying the Influence of Axial Substituent on Hyperfluorescence in Organic Light-Emitting Diodes Using Boron Subphthalocyanines as Fluorescent Emitters </h1>

All Programs and Data collected by Owen Alfred Melville, PhD as a part of his postdoctoral fellowship with Professor Timothy Bender at the University of Toronto.

<h2>Folder Breakdown:</h2>
- <b> Raw OLED Data: </b> Raw data collected from the OLEDs during characterization. This includes optoelectronic data as a function of Voltage and full spectra has a function of wavelength.

- <b> IC6 Evaporation Logs: </b> Raw data collected during the deposition of the OLEDs from the IC6 which controls the deposition of the thin films.
  
- <b> Offline Spreadsheets: </b> Summary deposition and electro-optical data for each device, labelling for each device index (eg OLED-001 corresponds to what materials).
  
- <b> Python: </b> Python programs and corresponding batch files used to analyze the raw data.
  
- <b> Output Data: </b> Contains analytical outputs for each deposition run and device. This includes a large number of graphs and visualizations.


<i>For any questions on the Python programs or data herein, please contact Owen Melville (owen.melville@utoronto.ca) </i>

<h1>Output Data Readme</h1>

This folder contains all the results of the automated analysis in the <b>Python</b> folder. There are two sorts of folders: Deposition output folders and OLED output folders. Deposition output folders contain the results of analysis of the deposition runs (from the IC6) and end in the suffix <b>-L#</b> where # ranges between 1 and 6 representing the different layers in a single OLED. OLED output folders contain the analytical results of the optoelectronic data in the <b>Raw OLED Data</b> folder and do not contain this suffix (eg OLED-033). 

<h2>1. Deposition Output Folders</h2>

<b>Deposition Graphs:</b>

These graphs show the input power, deposition rate, and total thickness as a function of time. The shutter was open only between two zeroes in the thickness data, which can be seen below as between 500s and 700s, approximately. This is how the thickness of the layer is calculated. 
<b> Composition Graphs: </b>

These graphs show the distribution of composition (by rate) within different thickness bins in each emissive layer. You will only see these in devices with a Host and one or more Dopant (typically <b>-L3</b>)
<b> Condensed Data: </b> 

This takes the IC6 readings, which contains excessive information, and parses it into a smaller set of more useful data. 

<h2>2. OLED Output Folders</h2>

<b>Visual Chart:</b>

This chart summarizes the performance of each pixel. Pixels that were short circuited or open circuit or were untestable (often A5 due to the testing setup) are greyed out. The color displayed is an approximation of the color of the device by converting the spectra into RGB, but it is not a true representation of the color. 
<b>Average Spectra:</b>

This graph shows the shape of the emission at a specified luminance, averaged across pixels. The blurring of the line represents pixel-to-pixel variation.
<b> Energy Diagram: </b>

This diagram shows the energy levels of the materials in the device.
<b> CIE Plot: </b>

This plot shows the CIE coordinates of the pixels. The color rendered is not exactly accurate. 
<b> Raw Data Folder </b>:

This folder actually contains condensed or calculated output data that was saved for convenience. 

<b> Parameter Graphs Folder </b>:

This folder contains many graphs that correlate one parameter (eg Voltage) against another (eg Luminant Intensity). Sometimes the data shows dots, which is the set of points, other times it shows a blurred line, which is to simplify the depiction of the data while still showing the variation.
<b> Deconvolution Folder/ Sample Deconvoluted Spectra </b>

This spectra shows how well the program was able to break apart the composite emission into its 2 components visually.
<b> Deconvolution Folder/ Deconvolution Error </b>

This graph shows the R^2 accuracy of the spectral deconvolution as a function of voltage.
<b> Deconvolution Folder/ Deconvolution Graph </b>

This graph shows how the two contributions (eg flurorescent dopant and TADF assistant) vary as a function of voltage. 
<b> Deconvolution Folder/ Hyperfluorescence Graph </b>

This graph compares the set of OLEDs with FD-only, TD-only, and TD+FD to visualize the role of the TD in boosting the emission of the FD (Hyperfluorescence).
<b> Deconvolution Folder / FD Tradeoff </b>

Often, color purity and current efficiency come at each other's expense within a set of OLED pixels. This graph attempts to visualize that. 
<b> Correlations Folder </b>

File: Output Data/OLED-031/Raw Data/OLED-031_all_optoelectronic.csv (part 1 of 2)
	Pixel	Voltage(V)	Current(A)	J(mA/cm2)	PE(lm/W)	EQE(%)	L(cd/m2)	CE(cd/A)
0	A1-1	-0.999975	-1.2232e-06	-0.007645	6.14257	-3.65171	0.149474	-1.9551863963374754
1	A1-1	-0.799988	-4.95828e-05	-0.309893	-0.0788567	0.0392422	-0.0622276	0.02008035031446338
2	A1-1	-0.599963	-3.62231e-05	-0.226394	0.36604	-0.128115	0.158259	-0.06990423774481655
3	A1-1	-0.399949	-2.35455e-05	-0.147159	2.19012	-0.57004	0.410308	-0.2788195081510475
4	A1-1	-0.199999	-1.14628e-05	-0.0716425	-0.479564	2.64994	-0.0218724	0.030529922880971495
5	A1-1	5.82457e-05	1.71133e-09	1.06958e-05	66700600.0	6832.41	0.132269	1236.6442902821668
6	A1-1	0.200046	1.1554e-05	0.0722125	6.04046	1.65637	0.277755	0.38463562402631124
7	A1-1	0.399991	2.3638e-05	0.147737	1.64344	-0.23153	0.309132	0.20924480664965445
8	A1-1	0.59998	3.66644e-05	0.229153	1.53282	0.190981	0.670815	0.29273673048138144
9	A1-1	0.799992	5.06433e-05	0.316521	0.396348	-0.118523	0.319458	0.10092790051844902
10	A1-1	1.00001	1.29962e-06	0.00812262	9.92856	10.1137	0.256707	3.1603965223043797
11	A1-1	1.2	1.95475e-06	0.0122172	0.333774	7.46124	0.015576	0.12749238778116098
12	A1-1	1.40001	2.89269e-06	0.0180793	-4.08896	1.75692	-0.32944	-1.8221944433689359
13	A1-1	1.60001	4.2781e-06	0.0267381	-2.95679	-1.31597	-0.402647	-1.5058923408918359
14	A1-1	1.79999	5.20683e-06	0.0325427	0.937088	1.83543	0.174725	0.5369099675195973
15	A1-1	1.99997	7.33352e-06	0.0458345	-0.278079	1.7783	-0.0811397	-0.17702756657103275
16	A1-1	2.20003	9.43259e-06	0.0589537	0.643456	-0.357237	0.265649	0.4506061536426043
17	A1-1	2.40002	1.31743e-05	0.0823394	0.0116385	0.541372	0.007321	0.008891247689441507
18	A1-1	2.60006	2.07461e-05	0.129663	-0.0735294	-0.492472	-0.0789062	-0.060854831370552885
19	A1-1	2.80005	3.08236e-05	0.192647	0.46495	0.255852	0.798335	0.41440302729863426
20	A1-1	2.99995	4.28224e-05	0.26764	0.826183	0.573338	2.1115	0.7889328949334928
21	A1-1	3.19995	6.69473e-05	0.418421	0.980176	0.112593	4.17744	0.9983820123750959
22	A1-1	3.39993	0.000109736	0.68585	0.944363	0.517712	7.00952	1.0220193919953344
23	A1-1	3.59992	0.000177034	1.10646	0.893479	0.444559	11.3283	1.0238327639498943
24	A1-1	3.79991	0.000272239	1.70149	0.883133	0.444428	18.1752	1.0681931718670108
25	A1-1	3.99984	0.00040256	2.516	0.843999	0.471403	27.0362	1.074570747217806
26	A1-1	4.19982	0.000583201	3.64501	0.801627	0.419636	39.0617	1.0716486374522978
27	A1-1	4.39976	0.000796331	4.97707	0.745297	0.426297	51.9496	1.0437787694366363
28	A1-1	4.59973	0.00106595	6.66219	0.700662	0.386122	68.3452	1.0258668696029385
29	A1-1	4.80011	0.00137279	8.57994	0.65979	0.382315	86.4951	1.0081084483108271
30	A1-1	5.00011	0.00172405	10.7753	0.619077	0.377636	106.171	0.9853182742011825
31	A1-1	5.20015	0.00211871	13.2419	0.578818	0.367704	126.87	0.9580951374047532
32	A1-1	5.40017	0.00255553	15.9721	0.544635	0.358097	149.528	0.936182468178887
33	A1-1	5.60015	0.00301707	18.8567	0.513645	0.348812	172.655	0.9156162000774261
34	A1-1	5.80019	0.00351867	21.9917	0.487054	0.343644	197.755	0.899225616937299
35	A1-1	6.00013	0.00407483	25.4677	0.460335	0.333398	223.91	0.8791920746671273
36	A1-1	6.20014	0.00467336	29.2085	0.436566	0.329343	251.658	0.8615916599619974
37	A1-1	6.40011	0.0053198	33.2488	0.414732	0.319058	280.919	0.8448996655518393
38	A1-1	6.60005	0.00601865	37.6166	0.394921	0.316088	312.095	0.8296736015482529
39	A1-1	6.80005	0.00676512	42.282	0.37539	0.312301	343.558	0.8125396149661794
40	A1-1	7.00003	0.00756071	47.2544	0.358094	0.304213	377.042	0.7978981851425476
41	A1-1	7.20001	0.00841214	52.5759	0.341988	0.298921	412.079	0.7837792600792379
42	A1-1	7.39995	0.00931741	58.2338	0.325916	0.294313	447.053	0.7676864638749317
43	A1-1	7.6	0.0102781	64.2381	0.312541	0.289779	485.695	0.7560855629291651
44	A1-1	7.8	0.0112903	70.5644	0.297531	0.283038	521.27	0.7387152728571347
45	A1-1	8.00004	0.0123491	77.1819	0.284326	0.279009	558.823	0.7240337436626981
46	A1-1	8.19997	0.0134587	84.1169	0.272769	0.270763	598.881	0.7119627565923137
47	A1-1	8.40001	0.0146172	91.3575	0.261368	0.267213	638.45	0.6988479325725858
48	A1-1	8.59996	0.0158301	98.9381	0.251169	0.262606	680.263	0.6875642447146246
49	A1-1	8.79996	0.017089	106.806	0.240946	0.258159	720.853	0.6749180757635338
50	A1-1	8.99994	0.0184013	115.008	0.231492	0.254659	762.702	0.6631729966611019
51	A1-1	9.19994	0.0197647	123.529	0.222522	0.249515	804.968	0.6516429340478754
52	A2-1	-0.999972	-6.9848e-05	-0.43655	-0.410774	-0.400582	-0.570789	0.1307499713663956
53	A2-1	-0.799985	-5.03699e-05	-0.314812	0.235805	-0.592066	0.189033	-0.060046313355272364
54	A2-1	-0.599971	-3.32306e-05	-0.207691	-1.60885	-1.01247	-0.638136	0.3072526012200818
55	A2-1	-0.39996	-1.89854e-05	-0.118659	-1.54227	-0.8502	-0.232985	0.19634835958502936
56	A2-1	-0.200008	-8.22936e-06	-0.0514335	-18.0662	-4.81213	-0.591577	1.1501783856824832
57	A2-1	4.91381e-05	2.20668e-10	1.37918e-06	1710390000.0	-19933.1	0.368964	26752.418103510783
58	A2-1	0.200038	7.72103e-06	0.0482564	-22.0761	-2.4988	-0.67833	-1.4056788322377964
59	A2-1	0.399979	1.75416e-05	0.109635	-3.97528	-2.13968	-0.554887	-0.50612213253067
60	A2-1	0.599971	3.20723e-05	0.200452	-1.51591	-0.796827	-0.580315	-0.2895032227166604
61	A2-1	0.799988	4.47373e-05	0.279608	-0.592755	-0.380385	-0.422045	-0.1509416754885411
62	A2-1	0.999992	5.77861e-05	0.361163	0.353565	-0.535762	0.406462	0.1125425361955682
63	A2-1	1.2	7.96244e-05	0.497652	0.0378194	-0.326374	0.0718907	0.014445978314163313
64	A2-1	1.40001	0.000106945	0.668406	0.0351718	-0.07298	0.104765	0.01567385690732878
65	A2-1	1.60001	0.000137094	0.856838	-0.0442401	-0.149342	-0.193058	-0.0225314470179894
66	A2-1	1.79999	0.00017367	1.08544	0.0410496	-0.0330918	0.25529	0.02351949439858491
67	A2-1	1.99998	0.000204184	1.27615	-0.0123818	0.00786269	-0.100592	-0.007882458958586374
68	A2-1	2.2001	0.000252509	1.57818	-0.0112014	0.0123611	-0.1238	-0.007844479083501247
69	A2-1	2.40006	0.000307078	1.91924	-0.00423636	-0.0302226	-0.0621146	-0.0032364164981972033
70	A2-1	2.6	0.000362295	2.26434	0.0100404	0.0106222	0.188155	0.008309485324642058
71	A2-1	2.79995	0.00105512	6.5945	0.0162682	-0.0167175	0.956138	0.014499021912199562
72	A2-1	2.99996	0.00155841	9.74006	0.00948334	-0.0205311	0.882041	0.009055806637741451
73	A2-1	3.20001	0.00140986	8.81162	0.0267845	0.000280738	2.40403	0.027282497429530556
74	A2-1	3.39993	0.00170065	10.6291	0.0409258	0.00849074	4.70774	0.0442910500418662
75	A2-1	3.59991	0.00176986	11.0616	0.0535086	0.0171264	6.78241	0.06131490923555362
76	A2-1	3.7999	0.00206167	12.8854	0.0723485	0.026057	11.2759	0.08750911884768807
77	A2-1	3.99985	0.00232827	14.5517	0.0875992	0.0354307	16.2296	0.11153061154366843
78	A2-1	4.19984	0.00215943	13.4964	0.148333	0.0758112	26.7633	0.19829954654574555
79	A2-1	4.3998	0.00239746	14.9841	0.177508	0.0851809	37.2504	0.24859951548641562
80	A2-1	4.5998	0.00264512	16.532	0.212229	0.114163	51.3712	0.31073796273893056
81	A2-1	4.80013	0.00299113	18.6946	0.23142	0.136854	66.1029	0.3535935510789212
82	A2-1	5.00012	0.00342553	21.4096	0.243878	0.151116	83.102	0.38815297810328075
83	A2-1	5.20013	0.00393671	24.6044	0.247178	0.152915	100.667	0.40914226723675445
84	A2-1	5.40011	0.00448473	28.0296	0.248537	0.16112	119.746	0.42721266090133286
85	A2-1	5.60008	0.00508733	31.7958	0.245717	0.163663	139.267	0.4380043905169865
86	A2-1	5.80012	0.00558793	34.9246	0.253757	0.175232	163.62	0.4684949863420054
87	A2-1	6.00009	0.00609941	38.1213	0.256434	0.183432	186.703	0.48976031772263806
88	A2-1	6.20012	0.00671829	41.9893	0.257319	0.190266	213.236	0.5078341386972396
89	A2-1	6.40015	0.00735013	45.9383	0.25396	0.196368	237.673	0.5173743913031175
90	A2-1	6.60009	0.00804711	50.2944	0.252339	0.201784	266.627	0.5301325793726538
91	A2-1	6.80007	0.00884367	55.2729	0.244248	0.199563	292.218	0.5286822294469804
92	A2-1	7.00004	0.00966815	60.4259	0.240506	0.202928	323.818	0.5358927214985627
93	A2-1	7.19997	0.0105503	65.9394	0.2349	0.202167	354.984	0.5383488475782309
94	A2-1	7.40002	0.0114563	71.6019	0.228506	0.203176	385.394	0.5382454934855081
95	A2-1	7.60004	0.0123943	77.4644	0.225062	0.207163	421.764	0.5444617140260559
96	A2-1	7.80004	0.0133801	83.6256	0.218568	0.206822	453.808	0.542666360540313
97	A2-1	8.00004	0.0144607	90.3794	0.212891	0.20572	489.971	0.5421268563411574
98	A2-1	8.19998	0.0155715	97.3219	0.206809	0.205734	525.342	0.5397983393254756
99	A2-1	8.40002	0.0167546	104.716	0.201451	0.20553	564.044	0.5386416593452767
100	A2-1	8.60001	0.0179848	112.405	0.194945	0.204357	599.856	0.5336559761576443
101	A2-1	8.8	0.0192704	120.44	0.189912	0.203493	640.703	0.5319686150780472
102	A2-1	8.90272	0.0200007	125.004	0.185851	0.199849	658.36	0.5266711465233113
103	A4-1	-0.999967	-3.85243e-06	-0.0240777	2.45529	-0.69676	0.188171	-0.781515676331211
104	A4-1	-0.799986	-2.50574e-06	-0.0156609	8.8563	-3.83664	0.353184	-2.2551960615290314
105	A4-1	-0.59996	-1.2643e-06	-0.00790187	25.8929	-9.52584	0.390737	-4.944867480735573
106	A4-1	-0.399947	-4.61595e-07	-0.00288497	24.819	7.24881	0.0911546	-3.159637708537697
107	A4-1	-0.199993	-1.00834e-07	-0.000630213	281.207	142.283	0.112818	-17.90156661319268
108	A4-1	6.79493e-05	5.73576e-10	3.58485e-06	74846200.0	48067.8	0.0580331	1618.8431873021186
109	A4-1	0.200057	1.41543e-07	0.000884644	308.803	79.6609	0.173962	19.66463345707426
110	A4-1	0.400005	5.00663e-07	0.00312914	185.952	35.645	0.740871	23.676505365691533
111	A4-1	0.600002	9.39268e-07	0.00587043	26.1876	19.2783	0.293608	5.001473486610009
112	A4-1	0.800011	1.65319e-06	0.0103324	25.0777	-6.50261	0.659837	6.3860961635244475
113	A4-1	1.00002	2.77889e-06	0.0173681	5.0116	2.45142	0.277068	1.5952694883147838
114	A4-1	1.20002	4.5215e-06	0.0282594	3.73058	-0.793292	0.402697	1.4250019462550516
115	A4-1	1.40002	6.03357e-06	0.0377098	0.851756	0.405406	0.143138	0.37957772250184296
116	A4-1	1.60002	9.26645e-06	0.0579153	1.11027	1.427	0.327491	0.5654654296878372
117	A4-1	1.8	1.03183e-05	0.0644894	1.35861	3.32381	0.502002	0.7784256017267953
118	A4-1	2.0	1.3771e-05	0.0860687	2.00541	1.6483	1.09883	1.2766894352999407
119	A4-1	2.20022	1.93889e-05	0.121181	0.85368	0.978124	0.72451	0.5978742542147696
120	A4-1	2.40016	2.4798e-05	0.154987	0.713707	0.78852	0.845098	0.5452702484724525
121	A4-1	2.60014	3.11347e-05	0.194592	0.705064	0.660205	1.13553	0.5835440305870745
122	A4-1	2.80011	4.02298e-05	0.251436	0.703163	0.746769	1.57583	0.6267320510984903
123	A4-1	3.00009	5.06837e-05	0.316773	0.667219	0.516948	2.01837	0.637166046348647
124	A4-1	3.20016	6.79473e-05	0.424671	0.762615	0.667904	3.29898	0.7768319475546952
125	A4-1	3.40014	9.82954e-05	0.614346	0.908795	0.552448	6.04263	0.9835874246759969
126	A4-1	3.60014	0.000155103	0.969394	0.942117	0.331358	10.4658	1.0796229396922201
127	A4-1	3.80014	0.00023388	1.46175	0.887667	0.375177	15.6954	1.073740379681888
128	A4-1	4.00007	0.000340081	2.12551	0.845406	0.414078	22.8794	1.0764193064252816
129	A4-1	4.20012	0.000485968	3.0373	0.800048	0.431601	32.4875	1.0696177526092252
130	A4-1	4.40004	0.000654888	4.09305	0.785253	0.457651	45.0156	1.099805768314582
131	A4-1	4.59999	0.00085979	5.37369	0.758438	0.40885	59.676	1.1105218202017608
132	A4-1	4.8003	0.00110953	6.93456	0.73588	0.428223	77.9731	1.1244130846081077
133	A4-1	5.00037	0.00140691	8.79319	0.682405	0.406873	95.5082	1.0861609950427549
134	A4-1	5.20036	0.00175726	10.9829	0.640639	0.409992	116.47	1.060466725546076
135	A4-1	5.40034	0.00211866	13.2416	0.613922	0.399173	139.742	1.0553256404059932
136	A4-1	5.6003	0.00251207	15.7004	0.583776	0.397848	163.388	1.0406613844233268
137	A4-1	5.80038	0.00294302	18.3939	0.553417	0.38919	187.946	1.0217843959138628
138	A4-1	6.00033	0.00342154	21.3846	0.520596	0.381256	212.632	0.9943230174985738
139	A4-1	6.20033	0.00393332	24.5832	0.4945	0.372787	239.922	0.9759591916430732
140	A4-1	6.40034	0.00449136	28.071	0.468877	0.367184	268.145	0.9552385023689928
141	A4-1	6.60028	0.00507499	31.7187	0.447472	0.357652	298.19	0.9401078858843522
142	A4-1	6.80027	0.00571488	35.718	0.42625	0.35395	329.555	0.9226580435634693
143	A4-1	7.00025	0.00640033	40.0021	0.406589	0.346106	362.411	0.9059799360533572
144	A4-1	7.20019	0.00713228	44.5768	0.387915	0.337503	396.314	0.8890588826474758
145	A4-1	7.40024	0.0079218	49.5112	0.370564	0.334907	432.178	0.8728893664463797
146	A4-1	7.60021	0.00874785	54.6741	0.354732	0.323247	469.2	0.8581759919230494
147	A4-1	7.80017	0.00963125	60.1953	0.338371	0.319698	505.719	0.8401303756273331
148	A4-1	8.00016	0.0105784	66.115	0.32483	0.316049	546.895	0.8271874763669365
149	A4-1	8.20015	0.0115652	72.2825	0.309984	0.309636	584.849	0.8091156227302598
150	A4-1	8.40021	0.0126018	78.7612	0.297128	0.303891	625.744	0.7944825624800028
151	A4-1	8.60017	0.0136911	85.5694	0.284785	0.297345	667.102	0.7796034563757605
152	A4-1	8.80013	0.0148023	92.5144	0.27383	0.291033	709.626	0.7670438331762407
153	A4-1	9.00012	0.0159895	99.9344	0.262855	0.28626	752.539	0.7530329896412047
154	A4-1	9.2001	0.0172294	107.684	0.252299	0.281671	795.624	0.7388507113405891
155	A4-1	9.40008	0.0185175	115.734	0.24263	0.27669	840.212	0.7259854493925727
156	A4-1	9.60043	0.0198616	124.135	0.232841	0.272621	883.271	0.7115406613767269
157	B1-1	-0.999956	-2.0151e-06	-0.0125944	6.07035	-8.53515	0.243344	-1.932160325223909
158	B1-1	-0.799974	-9.84571e-07	-0.00615357	2.07066	2.91504	0.0324461	-0.5272727863662883
159	B1-1	-0.599948	-4.49197e-07	-0.00280748	-46.5584	47.9228	-0.249619	8.891212047815124
160	B1-1	-0.399939	-1.80624e-07	-0.0011289	-587.552	78.8291	-0.844395	74.79803348392241
161	B1-1	-0.199986	-5.8879e-08	-0.000367994	-2627.47	-12.5199	-0.6155	167.25816181785575
162	B1-1	0.000113368	2.34031e-08	0.000146269	-8017620.0	63.7924	-0.423194	-289.3258311740697
163	B1-1	0.200098	8.31462e-08	0.000519664	-2591.4	-148.613	-0.857729	-165.05453523815387
164	B1-1	0.400033	1.81846e-07	0.00113654	-332.048	-55.3752	-0.480542	-42.28113396800817
165	B1-1	0.600032	4.7452e-07	0.00296575	68.9871	-60.2073	0.390775	13.176262328247493
166	B1-1	0.80004	9.97252e-07	0.00623282	-16.1985	-10.3764	-0.257112	-4.125131160534076
167	B1-1	1.00005	1.73255e-06	0.0108284	-15.5038	0.860271	-0.534411	-4.9352720623545485
168	B1-1	1.20005	2.37593e-06	0.0148496	-4.82541	-1.56526	-0.273714	-1.843241568796466
169	B1-1	1.40006	3.06368e-06	0.019148	-0.638701	1.54497	-0.0545027	-0.2846391268017548
170	B1-1	1.60005	4.48137e-06	0.0280086	-2.06557	0.820424	-0.294655	-1.0520161664631575
171	B1-1	1.80004	6.05565e-06	0.0378478	-0.480551	1.78174	-0.104211	-0.2753422920222576
172	B1-1	2.00003	8.50674e-06	0.0531671	-2.24197	0.111008	-0.758858	-1.42730748902987
173	B1-1	2.20042	1.18038e-05	0.0737737	-0.623465	-0.483716	-0.322159	-0.43668543125802284
174	B1-1	2.40042	1.53231e-05	0.0957694	-0.292303	-0.274072	-0.213893	-0.22334169369339266
175	B1-1	2.60042	2.05378e-05	0.128361	-0.159741	-0.273951	-0.169724	-0.13222396210687049
176	B1-1	2.80041	3.00139e-05	0.187587	-0.104617	0.02302	-0.174935	-0.0932553961628471
177	B1-1	3.00035	4.56817e-05	0.285511	0.359141	0.216728	0.979284	0.3429934398324408
178	B1-1	3.20037	7.24838e-05	0.453024	0.557384	0.403584	2.57232	0.567810976901886
179	B1-1	3.40031	0.000113832	0.71145	0.825627	0.335499	6.35765	0.8936186661044345
180	B1-1	3.60036	0.000177071	1.10669	0.807754	0.425472	10.2448	0.9257154216627963
181	B1-1	3.80034	0.000269834	1.68646	0.780107	0.307389	15.9149	0.9436867758500054
182	B1-1	4.00032	0.00039833	2.48956	0.748314	0.359511	23.722	0.9528591397676699
183	B1-1	4.2003	0.000569208	3.55755	0.719801	0.336087	34.2369	0.9623729814057427
184	B1-1	4.40026	0.000788037	4.92523	0.683356	0.367021	47.1414	0.9571410878273705
185	B1-1	4.6002	0.00104766	6.54788	0.649177	0.37929	62.2429	0.9505809513919008
186	B1-1	4.80064	0.00135871	8.49194	0.608609	0.359597	78.9759	0.9300101036983304
187	B1-1	5.00064	0.00171066	10.6916	0.576577	0.334659	98.1244	0.9177709603801114
188	B1-1	5.20064	0.00209723	13.1077	0.542733	0.347644	117.766	0.8984490032576273
189	B1-1	5.4006	0.00252716	15.7948	0.511693	0.335723	138.936	0.8796312710512322
190	B1-1	5.60052	0.00300252	18.7657	0.481818	0.325522	161.186	0.8589394480355116
191	B1-1	5.80055	0.00353534	22.0959	0.455063	0.323018	185.653	0.8402147004647921
192	B1-1	6.00051	0.00411821	25.7388	0.430373	0.309533	211.579	0.8220235597619159
193	B1-1	6.20053	0.00476437	29.7773	0.407623	0.306806	239.565	0.8045222367373805
194	B1-1	6.40061	0.00547051	34.1907	0.387759	0.303051	270.11	0.7900101489586351
195	B1-1	6.60051	0.00622142	38.8839	0.37047	0.294163	302.656	0.7783581379439821
196	B1-1	6.8005	0.00705405	44.0878	0.352944	0.293462	336.834	0.7640072763893866
197	B1-1	7.00053	0.0079563	49.7269	0.336068	0.288702	372.391	0.7488723407250402
198	B1-1	7.20052	0.00892346	55.7716	0.321042	0.283613	410.383	0.7358279124142035
199	B1-1	7.40055	0.0099811	62.3819	0.306306	0.275747	450.12	0.7215554511805508
200	B1-1	7.60054	0.011127	69.5437	0.293517	0.270711	493.84	0.7101146473368544
201	B1-1	7.80052	0.0123483	77.1769	0.278967	0.265939	534.582	0.6926709935226733
202	B1-1	8.0005	0.0136476	85.2975	0.266253	0.259459	578.36	0.67805035317565
203	B1-1	8.20045	0.0150186	93.8662	0.254726	0.254089	624.123	0.6649070698504893
204	B1-1	8.40046	0.0164854	103.034	0.243871	0.250286	671.882	0.6520973659180463
205	B1-1	8.6004	0.0180496	112.81	0.233083	0.246079	719.824	0.6380852761280027
206	B1-1	8.80043	0.0197112	123.195	0.22283	0.239726	768.992	0.6242071512642559
207	B2-1	-0.999954	-1.87655e-06	-0.0117284	11.198	1.94152	0.418031	-3.5642628150472353
208	B2-1	-0.799978	-1.04598e-06	-0.00653738	-1.67362	-6.00394	-0.0278605	0.4261722586112479
209	B2-1	-0.599955	-5.33323e-07	-0.00333327	27.4325	18.8827	0.174624	-5.238819537571214
210	B2-1	-0.39994	-2.36443e-07	-0.00147777	276.647	-21.3632	0.520449	-35.21853874418888
211	B2-1	-0.199987	-7.64945e-08	-0.000478091	-911.046	-239.353	-0.27727	57.99523521672653
212	B2-1	0.000112653	1.7714e-08	0.000110713	-3506320.0	323.416	-0.139201	-125.7313955904004
213	B2-1	0.20009	8.56797e-08	0.000535498	-422.95	-182.972	-0.144252	-26.937915734512547
214	B2-1	0.400038	2.59248e-07	0.0016203	136.958	-4.49412	0.282575	17.43967166574091
215	B2-1	0.60003	5.25157e-07	0.00328223	-106.517	-3.30983	-0.667748	-20.344339062162003
216	B2-1	0.800043	8.66018e-07	0.00541261	-9.69039	-2.2667	-0.133571	-2.4677743269882737
217	B2-1	1.00005	1.4632e-06	0.009145	-8.96419	5.9923	-0.260956	-2.8535374521596504
218	B2-1	1.20006	2.24552e-06	0.0140345	2.8773	-3.84948	0.154254	1.0991057750543303
219	B2-1	1.40006	3.28333e-06	0.0205208	1.60557	1.23807	0.146832	0.715527659740361
220	B2-1	1.60006	4.74628e-06	0.0296643	2.34101	0.518802	0.353691	1.1923119709549863
221	B2-1	1.80005	6.43828e-06	0.0402393	-1.92925	1.99622	-0.444809	-1.1054093883342901
222	B2-1	2.00004	8.66362e-06	0.0541476	0.998276	0.56098	0.344127	0.6355350929681094
223	B2-1	2.20051	1.1523e-05	0.0720188	0.0757725	1.15298	0.0382235	0.05307433614556199
224	B2-1	2.40047	1.51368e-05	0.094605	0.324465	0.176846	0.234546	0.24792135722213415
225	B2-1	2.60047	2.02463e-05	0.126539	0.046615	-0.392452	0.0488262	0.038585890515967405
226	B2-1	2.80046	2.89594e-05	0.180996	0.285534	-0.57595	0.460688	0.25452938186479257
227	B2-1	3.00037	4.15695e-05	0.259809	0.649285	0.0920738	1.61107	0.6200978411063511
228	B2-1	3.2004	6.59134e-05	0.411959	0.729067	0.276611	3.05968	0.7427146876266814
229	B2-1	3.40039	0.000103297	0.645606	0.839962	0.161799	5.86957	0.909156668308535
230	B2-1	3.60036	0.000157819	0.986369	0.871435	0.398116	9.85078	0.9986911591909315
231	B2-1	3.80037	0.000239263	1.49539	0.846962	0.384844	15.3213	1.0245688415731014
232	B2-1	4.00032	0.000362766	2.26729	0.807888	0.403701	23.324	1.028717102796731
233	B2-1	4.20033	0.000516694	3.22934	0.765753	0.375586	33.0625	1.0238160119405202
234	B2-1	4.40022	0.000703578	4.39736	0.736154	0.376351	45.3404	1.0310822857350774
235	B2-1	4.60022	0.000948449	5.92781	0.693993	0.384276	60.239	1.0162100337224034
236	B2-1	4.80057	0.0012369	7.73062	0.659639	0.388528	77.9227	1.007974780806714
237	B2-1	5.00057	0.00157389	9.83681	0.611301	0.379623	95.7148	0.9730268247531466
238	B2-1	5.20058	0.00195974	12.2484	0.572322	0.360347	116.043	0.947413539727638
239	B2-1	5.40058	0.00237485	14.8428	0.539131	0.362947	137.563	0.9267995256959602
240	B2-1	5.60052	0.00278921	17.4326	0.515433	0.355093	160.181	0.9188589194956576
241	B2-1	5.80054	0.00327752	20.4845	0.486143	0.348596	183.869	0.8976006248627011
242	B2-1	6.00053	0.00381827	23.8642	0.461128	0.338805	210.188	0.8807670066459382
243	B2-1	6.2006	0.00442505	27.6566	0.435538	0.328521	237.743	0.8596248273468177
244	B2-1	6.40053	0.00508947	31.8092	0.412555	0.326018	267.363	0.8405209813513072
245	B2-1	6.60053	0.00581661	36.3538	0.391649	0.317318	299.141	0.8228603337202713
246	B2-1	6.80052	0.00658858	41.1786	0.372787	0.307467	332.296	0.8069628399217068
247	B2-1	7.00046	0.00744336	46.521	0.354332	0.297936	367.313	0.789563852883644
248	B2-1	7.20044	0.00837099	52.3187	0.337091	0.29595	404.215	0.7726013834441605
249	B2-1	7.40046	0.00935542	58.4714	0.322366	0.290145	444.019	0.7593780891170726
250	B2-1	7.60049	0.0104234	65.1462	0.309501	0.287387	487.802	0.7487804353899384
251	B2-1	7.8005	0.0115747	72.3419	0.29358	0.279642	527.338	0.7289523775294815
252	B2-1	8.00053	0.0128009	80.0056	0.280546	0.274148	571.603	0.7144537382383233
253	B2-1	8.2005	0.0141122	88.2013	0.267883	0.269783	616.752	0.6992549996428623
254	B2-1	8.40058	0.015501	96.8812	0.256526	0.263549	664.555	0.6859483573696444
255	B2-1	8.60048	0.0169829	106.143	0.245605	0.258214	713.678	0.6723740614077236
256	B2-1	8.80052	0.0185467	115.917	0.235004	0.253574	763.097	0.6583132758784302
257	B2-1	8.97147	0.0200026	125.016	0.224911	0.246742	802.956	0.6422825878287579
258	B3-1	-0.999959	-1.43034e-06	-0.00893962	4.90542	11.9208	0.139581	-1.561375092006148
259	B3-1	-0.799975	-9.86311e-07	-0.00616444	-7.1958	16.0273	-0.112953	1.8323318906502455
260	B3-1	-0.599954	-5.9459e-07	-0.00371619	-42.7913	-16.0441	-0.303683	8.171891103522693
261	B3-1	-0.399945	-3.18831e-07	-0.00199269	17.6962	-7.36505	0.0448923	-2.2528491636932992
262	B3-1	-0.199989	-1.20042e-07	-0.000750263	-1146.05	-82.3596	-0.54736	72.95575018360228
263	B3-1	9.17435e-05	6.38342e-10	3.98964e-06	-111152000.0	12658.4	-0.129502	-3245.9570287043443
264	B3-1	0.200082	1.14332e-07	0.000714575	45.0948	-0.216989	0.0205226	2.8720008396599375
265	B3-1	0.400031	3.16831e-07	0.00198019	-271.551	-2.09057	-0.684704	-34.57769203965275
266	B3-1	0.600028	5.39378e-07	0.00337111	-51.952	9.9728	-0.334501	-9.922577429985967
267	B3-1	0.800041	8.36857e-07	0.00523036	-38.8352	-18.7825	-0.517272	-9.88979726060921
268	B3-1	1.00005	1.22051e-06	0.00762819	-22.0623	-11.4513	-0.535727	-7.022989726265339
269	B3-1	1.20005	1.72091e-06	0.0107557	-13.4029	-7.97067	-0.550663	-5.1197318631051445
270	B3-1	1.40005	2.21459e-06	0.0138412	-13.8991	-10.7492	-0.857342	-6.194130566713869
271	B3-1	1.60005	3.19385e-06	0.0199616	-8.59573	-7.35924	-0.873899	-4.377900569092658
272	B3-1	1.80004	4.24636e-06	0.0265398	1.57034	-7.70174	0.238794	0.8997580991567382
273	B3-1	2.00003	4.7911e-06	0.0299444	-4.37669	-3.76908	-0.83435	-2.7863306661679648
274	B3-1	2.20046	6.81591e-06	0.0425994	-2.76272	-2.46715	-0.824335	-1.935085940177561
275	B3-1	2.40041	9.47722e-06	0.0592326	-1.71431	-2.80967	-0.775864	-1.3098597731654527
276	B3-1	2.60038	1.26112e-05	0.07882	-1.36204	-1.71721	-0.888612	-1.1273940624207053
277	B3-1	2.8004	2.09727e-05	0.131079	-0.206657	-1.38721	-0.241465	-0.18421333699524717
278	B3-1	3.00031	3.29496e-05	0.205935	0.408365	-0.640017	0.803147	0.39000024279505674
279	B3-1	3.20034	5.12323e-05	0.320202	0.77544	-0.074826	2.52941	0.7899419741288312
280	B3-1	3.40025	8.64796e-05	0.540498	0.908252	0.0251699	5.31326	0.9830304644975559
281	B3-1	3.60031	0.000132242	0.826512	0.986042	0.340607	9.33974	1.1300186809144939
282	B3-1	3.80031	0.000202129	1.26331	1.00303	0.329668	15.3282	1.2133363940758801
283	B3-1	4.00021	0.000303344	1.8959	0.911478	0.497655	22.0036	1.1605886386412787
284	B3-1	4.20022	0.000449399	2.80874	0.822487	0.44394	30.8861	1.0996425443437272
285	B3-1	4.40018	0.000615506	3.84691	0.803246	0.412214	43.2794	1.1250432165036355
286	B3-1	4.60016	0.00083428	5.21425	0.75454	0.422958	57.6099	1.1048549647600328
287	B3-1	4.80052	0.00109323	6.83269	0.728953	0.429124	76.1079	1.113879013975462
288	B3-1	5.00046	0.00139748	8.73425	0.677454	0.413212	94.1815	1.078300941695051
289	B3-1	5.20051	0.0017478	10.9238	0.638929	0.394049	115.537	1.057663084274703
290	B3-1	5.40052	0.00213034	13.3146	0.597919	0.383305	136.854	1.027849128024875
291	B3-1	5.60052	0.00255841	15.9901	0.560091	0.377256	159.657	0.99847405582204
292	B3-1	5.8005	0.00302255	18.8909	0.53064	0.371417	185.084	0.9797521557998825
293	B3-1	6.00046	0.00353292	22.0808	0.500261	0.372644	210.982	0.9554998007318576
294	B3-1	6.20044	0.00408984	25.5615	0.472836	0.359006	238.544	0.9332159693288735
295	B3-1	6.40052	0.00470096	29.381	0.448812	0.350767	268.656	0.9143868486436814
296	B3-1	6.60047	0.00537929	33.6206	0.425893	0.341589	300.837	0.8947996169015424
297	B3-1	6.80045	0.00610597	38.1623	0.405287	0.333179	334.8	0.877305613131284
298	B3-1	7.00041	0.00690783	43.1739	0.385276	0.326181	370.653	0.8585117397316434
299	B3-1	7.20036	0.00776911	48.5569	0.366609	0.324403	407.999	0.8402492745624206
300	B3-1	7.4004	0.00871037	54.4398	0.348991	0.314175	447.544	0.8220897211231488
301	B3-1	7.60036	0.00973041	60.8151	0.331981	0.30678	488.436	0.8031492178751659
302	B3-1	7.8004	0.0108501	67.8131	0.316017	0.299449	532.097	0.784652227961854
303	B3-1	8.00037	0.0120637	75.3981	0.299274	0.290759	574.632	0.7621306107183072
304	B3-1	8.20036	0.0132496	82.81	0.287583	0.286147	621.625	0.7506641709938413
305	B3-1	8.40036	0.0145471	90.9194	0.275693	0.28121	670.24	0.7371804037422157
306	B3-1	8.60036	0.015894	99.3375	0.264849	0.277903	720.241	0.7250444192777148
307	B3-1	8.80035	0.0173158	108.224	0.255249	0.274919	773.813	0.7150105337078652
308	B3-1	9.00039	0.0187792	117.37	0.246132	0.270643	827.632	0.7051478231234556
309	B3-1	9.14641	0.0200018	125.011	0.237871	0.265679	865.746	0.6925358568445976
310	B4-1	-0.999954	-5.52587e-07	-0.00345367	-36.506	8.43816	-0.401305	11.619668352795724
311	B4-1	-0.79998	-3.64834e-07	-0.00228021	32.1762	44.722	0.186827	-8.193412010297298
312	B4-1	-0.599955	-2.23306e-07	-0.00139566	57.2085	113.707	0.152479	-10.925225341415532
313	B4-1	-0.399945	-1.16523e-07	-0.000728269	339.257	175.343	0.314537	-43.189673046635235
314	B4-1	-0.199987	-4.35254e-08	-0.000272034	1979.08	411.209	0.342719	-125.98388436739526
315	B4-1	0.000102067	2.17174e-08	0.000135734	592502.0	775.12	0.0261284	19.2497089896415
316	B4-1	0.200089	6.29002e-08	0.000393126	-1677.07	54.6922	-0.419911	-106.81333719977818
317	B4-1	0.400022	1.01343e-07	0.000633394	-273.287	263.163	-0.220408	-34.79792988250599
318	B4-1	0.600018	1.88151e-07	0.00117594	-22.8499	109.6	-0.0513199	-4.364159736040954
319	B4-1	0.800038	3.10584e-07	0.00194115	119.242	93.3712	0.589451	30.366071658552915
320	B4-1	1.00004	4.44574e-07	0.00277859	92.3522	21.6168	0.816844	29.397788086763434
321	B4-1	1.20004	6.34568e-07	0.00396605	0.908894	50.6152	0.0137695	0.34718422611918665
322	B4-1	1.40005	9.35504e-07	0.0058469	9.71379	43.4116	0.253109	4.328943542732046
323	B4-1	1.60005	1.27663e-06	0.00797894	0.560392	7.69418	0.022773	0.28541385196529867
324	B4-1	1.80004	1.80484e-06	0.0112802	6.37418	9.66899	0.411979	3.6522313434158966
325	B4-1	2.00003	2.41424e-06	0.015089	3.80994	6.00137	0.365987	2.425521903373318
326	B4-1	2.20052	3.23117e-06	0.0201948	6.42183	5.79813	0.908394	4.498157941648346
327	B4-1	2.40048	4.60791e-06	0.0287994	1.81325	2.90523	0.399015	1.3854976145336362
328	B4-1	2.60042	6.96623e-06	0.0435389	2.45257	1.89997	0.883881	2.030094926605863
329	B4-1	2.80039	1.17229e-05	0.0732681	0.731795	0.116607	0.47794	0.6523166289285514
330	B4-1	3.00037	2.09944e-05	0.131215	1.51143	1.04702	1.89408	1.4434935030293794
331	B4-1	3.20041	3.69938e-05	0.231211	1.31112	0.591882	3.08821	1.335667420667702
332	B4-1	3.40031	6.32972e-05	0.395608	1.28364	0.75202	5.49637	1.3893475359446723
333	B4-1	3.60034	0.000103748	0.648425	1.1548	0.647992	8.58146	1.3234313914485099
334	B4-1	3.80033	0.000163886	1.02429	1.12606	0.524913	13.9526	1.3621728221499771
335	B4-1	4.00027	0.000247068	1.54417	1.01445	0.579759	19.9465	1.2917295375509172
336	B4-1	4.2003	0.000360984	2.25615	0.945418	0.481985	28.5182	1.2640205660084658
337	B4-1	4.40021	0.000511313	3.19571	0.869275	0.472145	38.9088	1.2175322541782578
338	B4-1	4.60017	0.000704745	4.40466	0.79492	0.479965	51.2695	1.1639831451235738
339	B4-1	4.8005	0.00093916	5.86975	0.743893	0.460531	66.7216	1.1367025852889816
340	B4-1	5.00049	0.0012186	7.61625	0.701941	0.451723	85.0951	1.11728344001313
341	B4-1	5.20056	0.00153692	9.60575	0.654902	0.426097	104.138	1.0841214897327123
342	B4-1	5.40055	0.00189263	11.8289	0.61185	0.393543	124.417	1.0518053242482392
343	B4-1	5.6005	0.00228815	14.3009	0.576705	0.397052	147.026	1.028089141242859
344	B4-1	5.80052	0.00273379	17.0862	0.542221	0.38756	171.056	1.0011354192272126
345	B4-1	6.00052	0.00320016	20.001	0.511156	0.377851	195.274	0.9763211839408029
346	B4-1	6.20052	0.00370714	23.1696	0.482911	0.367299	220.833	0.9531152889993786
347	B4-1	6.40055	0.00427528	26.7205	0.456447	0.35828	248.486	0.9299451731816395
348	B4-1	6.60045	0.00488383	30.5239	0.433356	0.347142	277.913	0.9104767084153729
349	B4-1	6.8005	0.00553746	34.6091	0.412529	0.343653	309.055	0.8929876824303434
350	B4-1	7.00046	0.00626092	39.1307	0.392387	0.333331	342.145	0.8743646293064014
351	B4-1	7.20041	0.00703599	43.9749	0.374702	0.327286	377.658	0.8588035447493911
352	B4-1	7.40041	0.00788653	49.2908	0.357005	0.32198	414.521	0.840970323062316
353	B4-1	7.60038	0.00880194	55.0121	0.341066	0.313499	453.923	0.8251330161909834
354	B4-1	7.80039	0.00978885	61.1803	0.324951	0.308657	493.624	0.8068348798551167
355	B4-1	8.00038	0.0108593	67.8706	0.311499	0.306035	538.393	0.7932639463921051
356	B4-1	8.20036	0.0119954	74.9712	0.296161	0.295068	579.57	0.7730568538318716
357	B4-1	8.40038	0.0132037	82.5231	0.282906	0.288617	624.262	0.7564694006890191
358	B4-1	8.60035	0.014474	90.4625	0.271075	0.284902	671.311	0.7420876053613376
359	B4-1	8.80036	0.0158386	98.9913	0.259722	0.278692	720.204	0.7275427234514548
360	B4-1	9.00032	0.0172857	108.036	0.248896	0.273302	770.357	0.7130558332407715
361	B4-1	9.20028	0.0188059	117.537	0.238434	0.266775	820.716	0.6982618239362923
362	B4-1	9.34002	0.0200017	125.011	0.229744	0.26198	853.864	0.6830310932637929
363	B5-1	-0.999973	-6.02663e-06	-0.0376664	6.45952	1.00223	0.774449	-2.0560738483104304
364	B5-1	-0.799979	-5.35797e-05	-0.334873	0.721293	0.239303	0.615064	-0.18367082446181093
365	B5-1	-0.599964	-3.22733e-05	-0.201708	1.608	-0.199647	0.619418	-0.3070864814484304
366	B5-1	-0.399943	-1.62736e-05	-0.10171	2.78489	1.45609	0.360595	-0.35453249434667194
367	B5-1	-0.199994	-5.53878e-06	-0.0346174	-9.40832	-0.799446	-0.207335	0.5989329065729951
368	B5-1	8.58545e-05	1.47463e-09	9.21644e-06	26959400.0	-2827.95	0.0679025	736.7541046217412
369	B5-1	0.200076	5.31683e-06	0.0332302	6.72098	-1.63683	0.142236	0.42803233203531726
370	B5-1	0.400017	2.80531e-05	0.175332	0.0769226	-0.613851	0.0171729	0.0097945041407159
371	B5-1	0.600016	2.52973e-05	0.158108	0.748789	0.593436	0.226114	0.1430123712905103
372	B5-1	0.800029	2.78658e-05	0.174161	-0.442261	-0.465476	-0.196149	-0.11262509976401144
373	B5-1	1.00003	2.64649e-05	0.165406	-0.835935	0.531344	-0.440135	-0.26609373299638467
374	B5-1	1.20004	6.16081e-06	0.0385051	-2.79151	0.157088	-0.410585	-1.0663132935637096
375	B5-1	1.40004	6.26948e-06	0.0391842	-0.105758	1.29503	-0.0184678	-0.04713073126413197
376	B5-1	1.60004	7.70999e-06	0.0481874	-0.046564	0.854249	-0.0114279	-0.02371553559644222
377	B5-1	1.80001	1.68171e-05	0.105107	0.788115	-0.192951	0.47462	0.45155888760976903
378	B5-1	2.00002	1.82597e-05	0.114123	0.352315	0.000650804	0.25597	0.22429308728301917
379	B5-1	2.2004	0.000229096	1.43185	0.0118519	-0.017834	0.118861	0.00830121870307644
380	B5-1	2.40036	0.000266197	1.66373	0.00835491	-0.00891449	0.106207	0.0063836680230566255
381	B5-1	2.60034	0.000315513	1.97196	0.00461766	-0.0199565	0.0753701	0.0038220907117791436
382	B5-1	2.80038	0.000320295	2.00184	0.0193147	-0.0741667	0.344656	0.01721696039643528
383	B5-1	3.00072	0.000165907	1.03692	0.130804	-0.0045756	1.29551	0.12493827874860161
384	B5-1	3.20028	0.000140159	0.875994	0.306991	-0.099036	2.73946	0.3127258862503624
385	B5-1	3.40022	0.000176632	1.10395	0.403848	0.205352	4.8253	0.43709407128946065
386	B5-1	3.60022	0.000155166	0.969788	0.754168	0.213655	8.38154	0.8642651796062644
387	B5-1	3.80016	0.000180784	1.1299	0.902871	0.396355	12.3401	1.0921408974245508
388	B5-1	4.00013	0.000258531	1.61582	0.880931	0.394173	18.1242	1.121671968412323
389	B5-1	4.20012	0.000359418	2.24636	0.875176	0.433998	26.2837	1.1700573372032976
390	B5-1	4.40003	0.000495214	3.09509	0.856088	0.427578	37.1105	1.1990119834964412
391	B5-1	4.60003	0.000660789	4.12993	0.795582	0.469075	48.1104	1.164920470807011
392	B5-1	4.80044	0.000864367	5.40229	0.768381	0.446361	63.4287	1.1741076469423153
393	B5-1	5.00038	0.00111849	6.99056	0.722893	0.43368	80.4339	1.150607390538097
394	B5-1	5.20043	0.00142387	8.89919	0.672669	0.411394	99.0926	1.1135013411332941
395	B5-1	5.40042	0.00176412	11.0258	0.640413	0.418539	121.38	1.100872499047688
396	B5-1	5.60035	0.00212389	13.2743	0.608035	0.406247	143.882	1.0839140293650136
397	B5-1	5.80045	0.00252132	15.7583	0.581058	0.41394	169.059	1.0728251143841656
398	B5-1	6.00041	0.00296104	18.5065	0.542519	0.394214	191.765	1.0362034960689486
399	B5-1	6.20038	0.00344944	21.559	0.517175	0.384089	220.057	1.020719884966835
400	B5-1	6.4004	0.00396742	24.7964	0.487641	0.372513	246.346	0.9934748592537627
401	B5-1	6.60034	0.00453394	28.3371	0.465738	0.367588	277.277	0.978494623655914
402	B5-1	6.80037	0.00515581	32.2238	0.439584	0.35945	306.621	0.9515358213494374
403	B5-1	7.00037	0.00583242	36.4526	0.419806	0.355804	340.996	0.9354504205461339
404	B5-1	7.20029	0.00656179	41.0112	0.399146	0.348904	375.175	0.9148110759987516
405	B5-1	7.40024	0.00736682	46.0426	0.380765	0.343713	412.965	0.89691937466607
406	B5-1	7.60024	0.00821628	51.3517	0.361558	0.334153	449.17	0.8746935349754731
407	B5-1	7.80024	0.00914088	57.1305	0.346054	0.329209	490.873	0.859213554931254
408	B5-1	8.00028	0.010154	63.4625	0.330159	0.31973	533.574	0.8407705337797913
409	B5-1	8.20022	0.0112129	70.0806	0.31431	0.310948	574.953	0.8204167772536193
410	B5-1	8.40026	0.0123393	77.1206	0.30185	0.306493	622.45	0.8071124965314068
411	B5-1	8.60019	0.0135602	84.7512	0.287041	0.300148	665.961	0.7857835641265256
412	B5-1	8.80018	0.0148528	92.83	0.275841	0.294548	717.281	0.7726823225250458
413	B5-1	9.00023	0.0162385	101.491	0.262706	0.287214	763.836	0.7526145175434275
414	B5-1	9.2002	0.0176871	110.544	0.252754	0.283253	818.244	0.7401975683890578
415	B5-1	9.40021	0.0192412	120.257	0.240974	0.27583	867.101	0.7210399394629834
416	B5-1	9.47337	0.0200011	125.007	0.234903	0.271033	885.478	0.7083427328069628
417	C1-1	-0.999949	-3.20802e-07	-0.00200501	-122.591	-55.0448	-0.782353	39.01990513763023
418	C1-1	-0.799973	-1.77572e-07	-0.00110983	80.2353	40.7958	0.226749	-20.43096690484128
419	C1-1	-0.599954	-9.28659e-08	-0.000580412	-518.961	-179.392	-0.575226	99.10649676436739
420	C1-1	-0.399914	-1.55186e-08	-9.69913e-05	1420.44	280.025	0.175377	-180.81724855734484
421	C1-1	-0.199966	1.07417e-08	6.71356e-05	8619.09	438.491	0.368316	548.6150417960068
422	C1-1	0.000110936	2.69837e-08	0.000168648	-4993100.0	-466.062	-0.297354	-176.31635121673546
423	C1-1	0.200107	4.52155e-08	0.000282597	-2743.41	258.762	-0.493823	-174.74460096887088
424	C1-1	0.400056	6.47929e-08	0.000404956	-273.082	-186.532	-0.140822	-34.77464218334832
425	C1-1	0.600049	9.66045e-08	0.000603778	231.051	-84.4118	0.266454	44.131121041177394
426	C1-1	0.800048	1.51153e-07	0.000944706	31.1698	17.1732	0.0749889	7.937802872004623
427	C1-1	1.00005	2.43451e-07	0.00152157	-118.899	-64.8794	-0.575891	-37.84847230163581
428	C1-1	1.20006	3.89891e-07	0.00243682	-41.2825	-44.1611	-0.384275	-15.769527498953554
429	C1-1	1.40006	5.75936e-07	0.0035996	16.9974	-27.4027	0.272667	7.574924991665741
430	C1-1	1.60006	8.51508e-07	0.00532193	-5.76025	-18.8847	-0.156134	-2.933785299693908
431	C1-1	1.80005	1.2388e-06	0.0077425	-0.908068	4.4009	-0.0402842	-0.5202996448175654
432	C1-1	2.00004	1.73936e-06	0.010871	-3.67628	2.02631	-0.254429	-2.3404378622021893
433	C1-1	2.20054	2.50357e-06	0.0156473	1.96175	3.84351	0.215012	1.3741156621270123
434	C1-1	2.40055	3.86707e-06	0.0241692	0.988778	-1.12693	0.182609	0.7555442463962398
435	C1-1	2.60051	6.71031e-06	0.0419394	-1.28132	-0.492704	-0.444825	-1.0606374912373568
436	C1-1	2.80043	1.16338e-05	0.0727113	-0.0590845	-0.317629	-0.0382957	-0.05266815474348554
437	C1-1	3.00037	2.09985e-05	0.131241	0.508666	1.12293	0.637567	0.48579864524043553
438	C1-1	3.20037	3.76435e-05	0.235272	0.920866	0.574534	2.20707	0.938092930735489
439	C1-1	3.40033	6.50245e-05	0.406403	0.802663	0.711888	3.5307	0.8687681931481805
440	C1-1	3.60037	0.000106548	0.665925	0.896727	0.251131	6.84358	1.0276802943274395
441	C1-1	3.80036	0.000167044	1.04402	0.775628	0.31241	9.79578	0.9382751288289498
442	C1-1	4.00035	0.000251749	1.57343	0.717805	0.363128	14.3814	0.914015876143203
443	C1-1	4.20035	0.000367346	2.29591	0.652626	0.34101	20.0334	0.8725690466960814
444	C1-1	4.4003	0.000513291	3.20807	0.612141	0.331248	27.506	0.857400243760267
445	C1-1	4.6003	0.000691905	4.32441	0.568897	0.345363	36.0244	0.8330477452415475
446	C1-1	4.80066	0.000906078	5.66299	0.541679	0.322145	46.8748	0.8277394097464414
447	C1-1	5.00058	0.00115217	7.20106	0.515899	0.3119	59.1332	0.8211735494496644
448	C1-1	5.20068	0.00143059	8.94119	0.477339	0.323245	70.6533	0.7902001858812977
449	C1-1	5.4006	0.00172928	10.808	0.449932	0.300181	83.5958	0.7734622501850481
450	C1-1	5.60056	0.00205871	12.8669	0.425556	0.299266	97.6143	0.7586466048543161
451	C1-1	5.80058	0.00242327	15.1454	0.400216	0.28397	111.917	0.7389504403977445
452	C1-1	6.00053	0.00282311	17.6444	0.379552	0.279099	127.914	0.7249552265874725
453	C1-1	6.20057	0.00324894	20.3059	0.360153	0.273774	144.341	0.710832812138344
454	C1-1	6.40059	0.00371503	23.2189	0.34357	0.276766	162.528	0.6999814806041629
455	C1-1	6.60052	0.00422833	26.4271	0.325274	0.263763	180.604	0.6834045354957601
456	C1-1	6.80053	0.00478779	29.9237	0.310026	0.261686	200.819	0.6711035065850813
457	C1-1	7.00047	0.00539076	33.6922	0.296106	0.255607	222.307	0.6598174058090597
458	C1-1	7.20048	0.00603713	37.7321	0.28231	0.250126	244.145	0.6470485342718799
459	C1-1	7.40048	0.00673204	42.0752	0.269329	0.244148	266.944	0.6344449937255201
460	C1-1	7.60051	0.00747563	46.7227	0.257044	0.243398	290.555	0.6218711675481082
461	C1-1	7.8005	0.00827151	51.6969	0.246643	0.237566	316.597	0.6124100284543174
462	C1-1	8.00049	0.00911018	56.9386	0.236799	0.237107	343.363	0.6030408194089774
463	C1-1	8.20047	0.0100171	62.6069	0.226551	0.230716	370.235	0.5913645301077037
464	C1-1	8.40049	0.0109579	68.4869	0.216758	0.223924	396.951	0.5796013544196044
465	C1-1	8.60047	0.0119551	74.7194	0.208923	0.22105	427.359	0.5719518625684896
466	C1-1	8.8005	0.0129993	81.2456	0.199657	0.217617	454.405	0.5592979804444795
467	C1-1	9.00051	0.0140877	88.0481	0.19193	0.214379	484.151	0.5498710363994226
468	C1-1	9.20047	0.0152305	95.1906	0.184716	0.210996	514.942	0.5409588761915567
469	C1-1	9.40048	0.016424	102.65	0.177723	0.206594	545.887	0.5317944471505114
470	C1-1	9.60073	0.0176692	110.433	0.170972	0.202749	577.0	0.5224887488341347
471	C1-1	9.80068	0.0189659	118.537	0.164822	0.20032	609.503	0.5141879750626387
472	C1-1	9.94632	0.0200023	125.014	0.159371	0.197105	630.786	0.5045722879037547
473	C2-1	-0.999947	-4.47778e-07	-0.00279861	-23.3549	-64.9073	-0.208041	7.433726028278324
474	C2-1	-0.799976	-2.40532e-07	-0.00150333	9.11239	16.3089	0.0348829	-2.3203754332049518
475	C2-1	-0.599945	-1.12162e-07	-0.000701013	227.242	-153.231	0.304212	-43.39605684915971
476	C2-1	-0.399936	-4.46298e-08	-0.000278936	1022.25	-13.0934	0.362997	-130.136303668225
477	C2-1	-0.199964	1.16828e-08	7.30175e-05	15530.6	-1537.91	0.721802	988.532885951998
478	C2-1	0.00012331	3.19361e-08	0.000199601	-4045100.0	-413.178	-0.316913	-158.77325263901486
479	C2-1	0.200108	3.85807e-08	0.000241129	-2490.71	-344.947	-0.38255	-158.6495195517752
480	C2-1	0.400057	5.81057e-08	0.000363161	740.79	119.709	0.342583	94.33364265435992
