Repository: owen-melville/bsubpc-oled-data

# bsubpc-oled-data
<h1> Data and Code for: Studying the Influence of Axial Substituent on Hyperfluorescence in Organic Light-Emitting Diodes Using Boron Subphthalocyanines as Fluorescent Emitters </h1>

All Programs and Data collected by Owen Alfred Melville, PhD as a part of his postdoctoral fellowship with Professor Timothy Bender at the University of Toronto.

<h2>Folder Breakdown:</h2>
- <b> Raw OLED Data: </b> Raw data collected from the OLEDs during characterization. This includes optoelectronic data as a function of Voltage and full spectra has a function of wavelength.

- <b> IC6 Evaporation Logs: </b> Raw data collected during the deposition of the OLEDs from the IC6 which controls the deposition of the thin films.
  
- <b> Offline Spreadsheets: </b> Summary deposition and electro-optical data for each device, labelling for each device index (eg OLED-001 corresponds to what materials).
  
- <b> Python: </b> Python programs and corresponding batch files used to analyze the raw data.
  
- <b> Output Data: </b> Contains analytical outputs for each deposition run and device. This includes a large number of graphs and visualizations.


<i>For any questions on the Python programs or data herein, please contact Owen Melville (owen.melville@utoronto.ca) </i>

<h1>Output Data Readme</h1>

This folder contains all the results of the automated analysis in the <b>Python</b> folder. There are two sorts of folders: Deposition output folders and OLED output folders. Deposition output folders contain the results of analysis of the deposition runs (from the IC6) and end in the suffix <b>-L#</b> where # ranges between 1 and 6 representing the different layers in a single OLED. OLED output folders contain the analytical results of the optoelectronic data in the <b>Raw OLED Data</b> folder and do not contain this suffix (eg OLED-033). 

<h2>1. Deposition Output Folders</h2>

<b>Deposition Graphs:</b>

These graphs show the input power, deposition rate, and total thickness as a function of time. The shutter was open only between two zeroes in the thickness data, which can be seen below as between 500s and 700s, approximately. This is how the thickness of the layer is calculated. 
<b> Composition Graphs: </b>

These graphs show the distribution of composition (by rate) within different thickness bins in each emissive layer. You will only see these in devices with a Host and one or more Dopant (typically <b>-L3</b>)
<b> Condensed Data: </b> 

This takes the IC6 readings, which contains excessive information, and parses it into a smaller set of more useful data. 

<h2>2. OLED Output Folders</h2>

<b>Visual Chart:</b>

This chart summarizes the performance of each pixel. Pixels that were short circuited or open circuit or were untestable (often A5 due to the testing setup) are greyed out. The color displayed is an approximation of the color of the device by converting the spectra into RGB, but it is not a true representation of the color. 
<b>Average Spectra:</b>

This graph shows the shape of the emission at a specified luminance, averaged across pixels. The blurring of the line represents pixel-to-pixel variation.
<b> Energy Diagram: </b>

This diagram shows the energy levels of the materials in the device.
<b> CIE Plot: </b>

This plot shows the CIE coordinates of the pixels. The color rendered is not exactly accurate. 
<b> Raw Data Folder </b>:

This folder actually contains condensed or calculated output data that was saved for convenience. 

<b> Parameter Graphs Folder </b>:

This folder contains many graphs that correlate one parameter (eg Voltage) against another (eg Luminant Intensity). Sometimes the data shows dots, which is the set of points, other times it shows a blurred line, which is to simplify the depiction of the data while still showing the variation.
<b> Deconvolution Folder/ Sample Deconvoluted Spectra </b>

This spectra shows how well the program was able to break apart the composite emission into its 2 components visually.
<b> Deconvolution Folder/ Deconvolution Error </b>

This graph shows the R^2 accuracy of the spectral deconvolution as a function of voltage.
<b> Deconvolution Folder/ Deconvolution Graph </b>

This graph shows how the two contributions (eg flurorescent dopant and TADF assistant) vary as a function of voltage. 
<b> Deconvolution Folder/ Hyperfluorescence Graph </b>

This graph compares the set of OLEDs with FD-only, TD-only, and TD+FD to visualize the role of the TD in boosting the emission of the FD (Hyperfluorescence).
<b> Deconvolution Folder / FD Tradeoff </b>

Often, color purity and current efficiency come at each other's expense within a set of OLED pixels. This graph attempts to visualize that. 
<b> Correlations Folder </b>

File: Output Data/OLED-033/Raw Data/OLED-033_all_optoelectronic.csv (part 1 of 2)
	Pixel	Voltage(V)	Current(A)	J(mA/cm2)	PE(lm/W)	EQE(%)	L(cd/m2)	CE(cd/A)
0	A1-1	-0.999961	-1.68332e-06	-0.0105207	23.7265	8.2549	0.794537	-7.552130561654645
1	A1-1	-0.79998	-9.31511e-07	-0.00582194	14.3924	-7.80033	0.213368	-3.664895206752388
2	A1-1	-0.599964	-4.64346e-07	-0.00290216	79.2931	49.2959	0.439473	-15.142962483116026
3	A1-1	-0.39995	-1.92244e-07	-0.00120152	78.6163	87.4138	0.120254	-10.008489246953859
4	A1-1	-0.200001	-5.35715e-08	-0.000334822	-1811.9	-226.482	-0.386216	115.3496484699333
5	A1-1	6.8903e-05	2.61949e-08	0.000163718	5742690.0	-744.412	0.206205	125.95133094711636
6	A1-1	0.200057	7.32734e-08	0.000457959	-1054.03	-194.265	-0.307384	-67.12041907681692
7	A1-1	0.399975	1.42432e-07	0.0008902	-257.043	112.876	-0.291324	-32.72567962255673
8	A1-1	0.59997	3.19029e-07	0.00199393	-53.5711	8.9338	-0.203995	-10.230800479455146
9	A1-1	0.799979	5.96597e-07	0.00372873	-32.6372	6.38184	-0.309886	-8.310765327604841
10	A1-1	0.999985	1.02272e-06	0.006392	-9.8462	13.5979	-0.200331	-3.1340894868585734
11	A1-1	1.19999	1.68222e-06	0.0105139	3.75383	-5.84329	0.150753	1.4338447198470596
12	A1-1	1.39999	2.61673e-06	0.0163546	-2.39616	3.39412	-0.174635	-1.0678035537402322
13	A1-1	1.6	3.90722e-06	0.0244201	0.426863	-8.1324	0.0530892	0.21739960114823448
14	A1-1	1.79999	5.65435e-06	0.0353397	-1.616	2.13785	-0.327208	-0.9258935418240675
15	A1-1	1.99997	7.95904e-06	0.049744	-1.27494	-1.80475	-0.403742	-0.811639594724992
16	A1-1	2.19987	1.08662e-05	0.0679137	-0.419614	0.525338	-0.199551	-0.29383025810697994
17	A1-1	2.39998	1.52054e-05	0.0950338	-0.029903	-0.0597089	-0.0217095	-0.022843977616384906
18	A1-1	2.59998	2.17943e-05	0.136214	0.0704662	-0.15023	0.0794373	0.05831801430102632
19	A1-1	2.79994	3.18962e-05	0.199351	0.312151	0.572423	0.554604	0.2782047744932305
20	A1-1	2.99984	4.93644e-05	0.308527	0.213833	0.244471	0.629965	0.20418472289297207
21	A1-1	3.19988	7.5881e-05	0.474256	0.54741	0.162795	2.64429	0.5575659559394082
22	A1-1	3.39987	0.000116981	0.731131	0.687766	0.203471	5.44187	0.7443084754989189
23	A1-1	3.59991	0.000176306	1.10191	0.697788	0.374316	8.81074	0.7995879881297021
24	A1-1	3.79987	0.000267425	1.67141	0.714117	0.247838	14.4368	0.8637497681598172
25	A1-1	3.99982	0.000389042	2.43151	0.685697	0.337701	21.2275	0.8730171786256277
26	A1-1	4.19975	0.00054227	3.38919	0.647131	0.326553	29.3198	0.8650975601839967
27	A1-1	4.39973	0.000747673	4.67296	0.625276	0.297996	40.9203	0.8756826508251729
28	A1-1	4.59969	0.0010061	6.28812	0.593641	0.312644	54.6542	0.8691659828374776
29	A1-1	4.80011	0.00132445	8.27781	0.559156	0.312543	70.7212	0.85434674146906
30	A1-1	5.00008	0.00170383	10.6489	0.526659	0.299856	89.2612	0.8382199100376566
31	A1-1	5.20003	0.0021446	13.4038	0.493823	0.310504	109.56	0.8173801459287665
32	A1-1	5.40007	0.00263929	16.4956	0.467651	0.290536	132.599	0.8038446616067315
33	A1-1	5.60004	0.00319424	19.964	0.437733	0.284324	155.775	0.7802795031055901
34	A1-1	5.80007	0.00378929	23.6831	0.413731	0.277778	180.9	0.7638358154126783
35	A1-1	6.00005	0.00442776	27.6735	0.392819	0.270986	207.616	0.7502339783547438
36	A1-1	6.20007	0.00513856	32.116	0.367261	0.262121	232.779	0.7248069498069498
37	A1-1	6.4001	0.00587118	36.6949	0.349318	0.257251	261.134	0.7116356768924292
38	A1-1	6.60007	0.00665205	41.5753	0.333662	0.254445	291.435	0.7009811113810364
39	A1-1	6.80005	0.0074864	46.79	0.315629	0.247206	319.663	0.6831865783287028
40	A1-1	7.0	0.00838006	52.3754	0.300679	0.241272	350.896	0.6699633797546177
41	A1-1	7.19997	0.00932617	58.2886	0.28646	0.235039	382.674	0.6565160254320741
42	A1-1	7.4	0.0103307	64.5669	0.275392	0.232727	418.835	0.6486837683085296
43	A1-1	7.59996	0.0113925	71.2031	0.261758	0.227605	450.88	0.6332308565216963
44	A1-1	7.79996	0.0124939	78.0869	0.250707	0.225525	486.057	0.6224565195954763
45	A1-1	7.99999	0.0136443	85.2769	0.24042	0.220342	522.085	0.6122232398222731
46	A1-1	8.19991	0.0148737	92.9606	0.230381	0.216018	558.991	0.6013203443179153
47	A1-1	8.4	0.0161662	101.039	0.221367	0.213677	598.04	0.5918902601965577
48	A1-1	8.59997	0.0175078	109.424	0.211962	0.209224	634.918	0.5802365111858458
49	A1-1	8.79991	0.0188935	118.084	0.203595	0.205372	673.422	0.5702906405609566
50	A1-1	8.94758	0.020001	125.006	0.196157	0.201122	698.378	0.5586755835719885
51	A2-1	-0.999964	-2.1161e-06	-0.0132256	-4.37613	-4.20678	-0.184222	1.392919791918703
52	A2-1	-0.799985	-1.39788e-06	-0.00873675	-15.8418	-2.13949	-0.352441	4.034005780181418
53	A2-1	-0.599968	-1.45229e-06	-0.00907681	63.9562	-7.91139	1.10865	-12.214092836580253
54	A2-1	-0.399956	-6.11468e-07	-0.00382168	31.7025	-39.8387	0.154245	-4.036052207406167
55	A2-1	-0.200008	-1.89958e-07	-0.00118724	-489.09	-123.797	-0.369678	31.137596442168395
56	A2-1	3.98636e-05	2.21741e-10	1.38588e-06	1046320000.0	-47568.8	0.184	13276.762778884175
57	A2-1	0.200035	1.91196e-07	0.00119497	275.805	-21.7022	0.209854	17.56144505719809
58	A2-1	0.399971	3.65971e-07	0.00228732	-103.817	-43.4039	-0.302326	-13.21747722225137
59	A2-1	0.599965	5.12934e-07	0.00320584	15.3403	16.5855	0.0939188	2.9296159508896262
60	A2-1	0.799975	7.59818e-07	0.00474886	15.3046	-39.1523	0.185071	3.8971668990031296
61	A2-1	0.999981	1.34492e-06	0.00840575	0.956018	-5.33844	0.0255791	0.30430479136305505
62	A2-1	1.19999	2.25127e-06	0.0140704	-5.6723	-10.955	-0.304856	-2.166647714350694
63	A2-1	1.39999	3.56415e-06	0.0222759	1.46392	-3.41038	0.145321	0.6523687033969446
64	A2-1	1.59999	5.47276e-06	0.0342047	0.154495	-6.71883	0.0269134	0.07868333883939928
65	A2-1	1.79998	8.30338e-06	0.0518961	-1.1183	-2.96563	-0.332515	-0.6407321552101217
66	A2-1	1.99997	1.21547e-05	0.0759669	-0.761913	-1.31871	-0.368471	-0.4850415115004035
67	A2-1	2.2	1.73244e-05	0.108277	0.45876	-0.765132	0.347854	0.3212630567895306
68	A2-1	2.39994	2.51019e-05	0.156887	0.26568	0.790048	0.318417	0.20295945489428696
69	A2-1	2.59991	3.58062e-05	0.223789	0.235278	0.0903281	0.43574	0.19471019576476056
70	A2-1	2.79988	5.08044e-05	0.317528	0.143995	0.198871	0.407491	0.12833230455266936
71	A2-1	2.99979	7.19962e-05	0.449976	0.478091	-0.0438872	2.05419	0.4565110139207425
72	A2-1	3.19991	0.000105728	0.6608	0.520894	0.360002	3.50597	0.5305644673123486
73	A2-1	3.39982	0.000159003	0.993769	0.505077	0.257213	5.43187	0.5465928198605511
74	A2-1	3.59985	0.000232187	1.45117	0.536719	0.182082	8.92482	0.6150085792843016
75	A2-1	3.79985	0.000332423	2.07764	0.510854	0.269993	12.8376	0.6178933790262028
76	A2-1	3.99984	0.000446973	2.79358	0.552715	0.241845	19.6587	0.7037099349222145
77	A2-1	4.19977	0.000616734	3.85459	0.538484	0.250718	27.7477	0.7198612563203868
78	A2-1	4.39975	0.000806014	5.03759	0.545906	0.224009	38.514	0.7645322465702847
79	A2-1	4.59973	0.00106173	6.63581	0.525913	0.280269	51.0964	0.7700099912444751
80	A2-1	4.80006	0.00137101	8.56881	0.511643	0.278277	66.9861	0.7817433225850497
81	A2-1	5.00008	0.00174299	10.8937	0.484521	0.275681	84.0069	0.7711512158403481
82	A2-1	5.20005	0.00218849	13.6781	0.460378	0.267147	104.231	0.762028351890979
83	A2-1	5.40003	0.00269438	16.8399	0.431976	0.261889	125.039	0.7425162857261622
84	A2-1	5.60001	0.00323945	20.2466	0.410222	0.260313	148.05	0.7312338861833593
85	A2-1	5.80005	0.00382352	23.897	0.392628	0.253612	173.223	0.7248734150730218
86	A2-1	6.00003	0.00444448	27.778	0.375297	0.255127	199.104	0.7167686658506732
87	A2-1	6.20007	0.00511402	31.9626	0.358194	0.2505	225.947	0.7069105767365609
88	A2-1	6.40009	0.00581458	36.3411	0.342774	0.246628	253.771	0.6983030232986894
89	A2-1	6.60001	0.00653686	40.8554	0.329844	0.243761	283.108	0.6929512377800731
90	A2-1	6.79999	0.00734209	45.8881	0.315117	0.242814	312.989	0.6820700791708525
91	A2-1	6.99996	0.00819573	51.2233	0.30138	0.237607	343.976	0.6715225297862496
92	A2-1	7.19995	0.00910981	56.9363	0.288023	0.235993	375.835	0.6600973368483726
93	A2-1	7.39996	0.0100842	63.0262	0.275875	0.230537	409.556	0.6498186468484535
94	A2-1	7.59997	0.0110731	69.2069	0.264073	0.226192	442.115	0.6388308102226801
95	A2-1	7.79998	0.0121389	75.8681	0.25324	0.225088	477.019	0.6287477872781841
96	A2-1	7.99996	0.0132619	82.8869	0.243343	0.222494	513.621	0.6196648686342474
97	A2-1	8.1999	0.0144211	90.1319	0.233323	0.218946	548.902	0.6089985898444391
98	A2-1	8.39997	0.0156505	97.8156	0.224217	0.215543	586.414	0.5995096896609539
99	A2-1	8.59996	0.0169373	105.858	0.215123	0.210757	623.387	0.5888898335506054
100	A2-1	8.8	0.0182698	114.186	0.207209	0.207146	662.757	0.5804187903946192
101	A2-1	9.00004	0.0196557	122.848	0.198891	0.204815	699.969	0.5697846118780933
102	A3-1	-0.999965	-5.23926e-06	-0.0327454	-1.18672	2.80443	-0.12369	0.3777324448624845
103	A3-1	-0.799984	-2.80544e-06	-0.017534	5.83454	8.73915	0.260507	-1.485724877381088
104	A3-1	-0.599964	-1.37625e-06	-0.00860156	43.267	7.26102	0.710737	-8.262884872046467
105	A3-1	-0.399947	-6.45732e-07	-0.00403582	-31.7232	23.5505	-0.16299	4.038584476017265
106	A3-1	-0.200003	-1.96103e-07	-0.00122564	-95.94	91.7824	-0.0748601	6.107837537939362
107	A3-1	4.67539e-05	2.32875e-10	1.45547e-06	2640920000.0	42206.5	0.57204	39302.768177976875
108	A3-1	0.200038	1.8157e-07	0.00113481	198.681	63.4237	0.143563	12.65084022876076
109	A3-1	0.39998	5.18407e-07	0.00324004	20.6692	55.3969	0.0852634	2.6315539314329452
110	A3-1	0.599974	1.18953e-06	0.00743456	-27.421	25.7138	-0.389332	-5.236786037102398
111	A3-1	0.799982	2.52222e-06	0.0157639	3.42376	4.78209	0.137435	0.8718337467251125
112	A3-1	0.999988	4.41984e-06	0.027624	-1.88995	4.63494	-0.166181	-0.6015819577179264
113	A3-1	1.19999	6.85503e-06	0.0428439	-0.517441	0.936207	-0.0846794	-0.19764633938553683
114	A3-1	1.40001	1.07996e-05	0.0674975	-0.191642	0.534315	-0.0576446	-0.08540257046557279
115	A3-1	1.6	1.55613e-05	0.0972581	-0.59933	-0.41673	-0.296867	-0.30523627337980075
116	A3-1	1.79998	2.22702e-05	0.139189	-0.221924	0.804747	-0.17698	-0.12715085243805185
117	A3-1	1.99998	3.0471e-05	0.190444	-0.00585427	0.345748	-0.00709766	-0.0037269013463275295
118	A3-1	2.20003	4.00555e-05	0.250347	0.107091	0.550225	0.187747	0.07499470734620348
119	A3-1	2.39997	5.09166e-05	0.318229	0.0614425	-0.0221864	0.14937	0.0469378969232848
120	A3-1	2.59998	6.13009e-05	0.383131	-0.0171139	-0.134749	-0.0542644	-0.014163406250081565
121	A3-1	2.79994	7.91676e-05	0.494797	0.122736	0.178515	0.541249	0.1093880924904557
122	A3-1	2.99983	0.000102936	0.64335	0.174033	-0.00541382	1.06912	0.16618015077329604
123	A3-1	3.19994	0.000132497	0.828106	0.31612	0.0687182	2.66643	0.32199138757598667
124	A3-1	3.3999	0.000183694	1.14809	0.394862	0.288808	4.9061	0.4273271259221838
125	A3-1	3.59985	0.000253641	1.58526	0.43235	0.214736	7.85361	0.4954146323000644
126	A3-1	3.79984	0.00033926	2.12037	0.516869	0.239322	13.2559	0.6251691921692912
127	A3-1	3.99976	0.000447668	2.79793	0.525667	0.238252	18.7254	0.6692590593760388
128	A3-1	4.19981	0.000591819	3.69887	0.550661	0.269594	27.2291	0.7361464447250106
129	A3-1	4.39978	0.000781436	4.88398	0.555218	0.289677	37.9768	0.7775789417647082
130	A3-1	4.5997	0.00101498	6.34363	0.549051	0.283264	50.9953	0.8038820044674736
131	A3-1	4.80009	0.00130491	8.15569	0.527695	0.297485	65.7571	0.8062726758864056
132	A3-1	5.00011	0.00164496	10.281	0.50569	0.291253	82.7464	0.8048477774535551
133	A3-1	5.20011	0.00207225	12.9516	0.479643	0.299358	102.826	0.7939250748942215
134	A3-1	5.40012	0.00253997	15.8748	0.455481	0.280268	124.289	0.7829326983647038
135	A3-1	5.60005	0.0030705	19.1906	0.432467	0.283186	147.94	0.7708982522693402
136	A3-1	5.80016	0.00361779	22.6112	0.413722	0.276405	172.712	0.7638338522502123
137	A3-1	6.00012	0.00423117	26.4448	0.395645	0.268513	199.828	0.7556419409486932
138	A3-1	6.20013	0.00486311	30.3944	0.381341	0.273723	228.748	0.7525991630037112
139	A3-1	6.40013	0.00549972	34.3732	0.367737	0.270256	257.512	0.7491650471879255
140	A3-1	6.60007	0.0062136	38.835	0.353331	0.260243	288.273	0.7423020471224412
141	A3-1	6.80012	0.00697264	43.579	0.339745	0.259625	320.477	0.7353931939695724
142	A3-1	7.00009	0.00778872	48.6795	0.325081	0.255276	352.607	0.7243439230066044
143	A3-1	7.20006	0.00865267	54.0792	0.311389	0.254892	385.94	0.7136570067604551
144	A3-1	7.40009	0.00958353	59.8971	0.297783	0.248721	420.139	0.7014346270520609
145	A3-1	7.60011	0.0105428	65.8925	0.286877	0.246635	457.3	0.6940091816215807
146	A3-1	7.80006	0.0115402	72.1262	0.274792	0.241563	492.09	0.6822624788218429
147	A3-1	8.0	0.0126014	78.7588	0.263723	0.239813	528.916	0.6715643204314947
148	A3-1	8.19994	0.0137185	85.7406	0.254089	0.237397	568.636	0.6632050627124139
149	A3-1	8.40001	0.0148994	93.1213	0.243255	0.232344	605.677	0.6504172514773742
150	A3-1	8.59997	0.0161305	100.816	0.233981	0.228725	645.736	0.6405094429455642
151	A3-1	8.79999	0.0174023	108.764	0.225204	0.224908	686.112	0.6308263763745356
152	A3-1	8.99998	0.018737	117.106	0.217148	0.222976	728.497	0.6220834116099944
153	A3-1	9.18157	0.0200006	125.004	0.208957	0.217558	763.39	0.6106924578413491
154	A4-1	-0.999964	-1.62352e-06	-0.010147	-6.94361	-10.5256	-0.224263	2.2101409283532076
155	A4-1	-0.799984	-8.91485e-07	-0.00557178	15.0154	-13.4892	0.21304	-3.823553693792648
156	A4-1	-0.599967	-4.37248e-07	-0.0027328	-17.6821	-64.472	-0.0922827	3.376855240046838
157	A4-1	-0.399955	-1.78361e-07	-0.00111476	-113.036	-82.69	-0.16042	14.39054146183932
158	A4-1	-0.200009	-5.14281e-08	-0.000321426	-2839.73	13.6463	-0.581109	180.7909129939706
159	A4-1	6.30617e-05	2.00227e-08	0.000125142	-1436330.0	-25.2978	-0.0360804	-28.831567339502328
160	A4-1	0.200054	7.24523e-08	0.000452827	824.328	-301.941	0.2377	52.492452967689644
161	A4-1	0.399984	1.3796e-07	0.00086225	-251.128	-100.829	-0.27569	-31.973325601623664
162	A4-1	0.599976	2.98856e-07	0.00186785	82.1968	-34.1829	0.293211	15.697780871054956
163	A4-1	0.799986	5.91021e-07	0.00369388	51.1467	0.369867	0.481098	13.024191365176994
164	A4-1	0.999989	1.05922e-06	0.00662013	17.0559	-4.7534	0.359407	5.429002149504617
165	A4-1	1.2	1.80155e-06	0.0112597	-8.60077	-4.80766	-0.369909	-3.285247386697692
166	A4-1	1.4	2.89951e-06	0.0181219	5.46049	-4.5005	0.440975	2.433381709423405
167	A4-1	1.6	4.53456e-06	0.028341	2.55764	-5.24265	0.369169	1.302596944356233
168	A4-1	1.79998	6.90432e-06	0.043152	-1.82153	0.2955	-0.450354	-1.0436457174638485
169	A4-1	1.99999	1.02533e-05	0.0640831	0.356621	-1.05553	0.145488	0.22703021545462065
170	A4-1	2.20003	1.51285e-05	0.0945531	0.592547	0.373247	0.392354	0.41495625209538345
171	A4-1	2.39996	2.18018e-05	0.136261	0.270951	-0.00463418	0.282044	0.20698805967958553
172	A4-1	2.60001	3.17955e-05	0.198722	0.0715563	-0.649142	0.117684	0.05922041847404917
173	A4-1	2.79992	4.58676e-05	0.286672	0.136116	-0.215242	0.347768	0.12131216163420218
174	A4-1	2.99985	6.71368e-05	0.419605	0.215506	-0.256943	0.863474	0.20578258123711585
175	A4-1	3.19988	9.62324e-05	0.601452	0.410332	0.19798	2.51374	0.4179452391878321
176	A4-1	3.39983	0.000138147	0.863419	0.52462	0.282236	4.902	0.5677428919215352
177	A4-1	3.59987	0.000206148	1.28842	0.518722	0.250424	7.65828	0.5943931326741281
178	A4-1	3.79984	0.000269543	1.68464	0.578411	0.253835	11.7858	0.6996034761135911
179	A4-1	3.99986	0.000376609	2.35381	0.585946	0.234738	17.5599	0.7460202820108675
180	A4-1	4.19977	0.000505516	3.15947	0.594777	0.260083	25.1215	0.7951175355360236
181	A4-1	4.39976	0.000683756	4.27348	0.574396	0.291771	34.3773	0.8044333891816505
182	A4-1	4.59975	0.00089703	5.60644	0.565673	0.310242	46.4341	0.8282278950635341
183	A4-1	4.80011	0.00116152	7.2595	0.547337	0.292278	60.7103	0.8362876231145394
184	A4-1	5.00012	0.00148814	9.30087	0.517142	0.2851	76.5533	0.82307676593695
185	A4-1	5.20021	0.00188399	11.7749	0.479789	0.262656	93.5146	0.7941859378848227
186	A4-1	5.40015	0.00233798	14.6124	0.454629	0.271915	114.192	0.7814732692781473
187	A4-1	5.60012	0.00279877	17.4923	0.437792	0.26839	136.509	0.7803948022844336
188	A4-1	5.80017	0.0033138	20.7112	0.421062	0.264465	161.007	0.7773909768627603
189	A4-1	6.00014	0.00386632	24.1645	0.402649	0.267007	185.83	0.7690206708187631
190	A4-1	6.20015	0.00447734	27.9834	0.385554	0.258706	212.931	0.7609189733913678
191	A4-1	6.40017	0.0051232	32.02	0.368297	0.259076	240.249	0.750309181761399
192	A4-1	6.60016	0.00582853	36.4283	0.352067	0.258463	269.444	0.739655707238603
193	A4-1	6.80015	0.00655375	40.9609	0.337057	0.25484	298.842	0.7295786957806103
194	A4-1	7.0001	0.00731214	45.7009	0.324448	0.257307	330.388	0.7229354345319239
195	A4-1	7.20004	0.00811316	50.7072	0.312291	0.250363	362.923	0.7157228164836551
196	A4-1	7.40005	0.00897847	56.1154	0.299693	0.24947	396.136	0.7059309922053483
197	A4-1	7.60002	0.00988445	61.7778	0.28632	0.244451	427.907	0.6926549666708752
198	A4-1	7.80003	0.0108505	67.8156	0.275966	0.239902	464.657	0.6851771568783583
199	A4-1	8.00001	0.0118538	74.0862	0.264104	0.236372	498.257	0.6725368557167191
200	A4-1	8.19996	0.0129123	80.7019	0.253222	0.233758	533.393	0.6609423074301846
201	A4-1	8.39997	0.0140195	87.6219	0.243495	0.230157	570.467	0.6510552727115024
202	A4-1	8.59994	0.0151717	94.8231	0.234356	0.226593	608.326	0.6415377687504417
203	A4-1	8.79999	0.0163818	102.386	0.22586	0.223129	647.758	0.6326626687242397
204	A4-1	8.99998	0.0176247	110.154	0.21736	0.221158	685.92	0.622691867748788
205	A4-1	9.19992	0.0189323	118.327	0.209542	0.216882	726.089	0.613629180153304
206	A4-1	9.35489	0.0200006	125.004	0.20266	0.214044	754.361	0.6034694889763527
207	B1-1	-0.999966	-4.18117e-06	-0.0261323	6.69807	-2.03333	0.557138	-2.1319899128664526
208	B1-1	-0.799985	-2.72855e-06	-0.0170534	0.963148	3.09722	0.0418251	-0.24525959632683217
209	B1-1	-0.599967	-1.44768e-06	-0.009048	7.74209	0.831747	0.133779	-1.4785477453580902
210	B1-1	-0.399956	-6.70152e-07	-0.00418845	-51.4939	25.7149	-0.274582	6.555694827442133
211	B1-1	-0.200006	-2.23344e-07	-0.0013959	-443.368	-44.2025	-0.394014	28.22652052439286
212	B1-1	4.01735e-05	4.3118e-10	2.69488e-06	-1016050000.0	68314.1	-0.350142	-12992.86053553405
213	B1-1	0.200029	2.63862e-07	0.00164914	692.923	-15.7286	0.727587	44.11917726815189
214	B1-1	0.39997	7.70565e-07	0.00481603	-13.5922	12.2932	-0.0833409	-1.7304896356542627
215	B1-1	0.599967	1.46462e-06	0.00915388	24.1842	11.7692	0.422781	4.618598889214192
216	B1-1	0.79998	2.49855e-06	0.0156159	6.68553	-0.761921	0.265848	1.7024186886442663
217	B1-1	0.999981	2.83873e-06	0.0177421	-3.26152	5.16089	-0.18419	-1.0381521916796772
218	B1-1	1.19999	4.20258e-06	0.0262661	-1.07553	-0.244159	-0.107907	-0.4108223146946064
219	B1-1	1.39999	5.23533e-06	0.0327208	0.0470477	-0.878156	0.00686021	0.02096589936676365
220	B1-1	1.59999	7.82179e-06	0.0488862	2.51518	0.216301	0.626215	1.2809647712442367
221	B1-1	1.79999	1.06729e-05	0.0667056	0.228144	0.806183	0.0871949	0.13071601184908016
222	B1-1	1.99997	1.38638e-05	0.0866487	0.920251	1.40085	0.507624	0.5858414494389413
223	B1-1	2.19996	1.86281e-05	0.116426	-0.105236	0.365006	-0.085798	-0.07369316132135434
224	B1-1	2.39996	2.53294e-05	0.158309	-0.0163308	0.307428	-0.01975	-0.01247560151349576
225	B1-1	2.59994	3.38146e-05	0.211341	0.541141	-0.452305	0.946473	0.44784163981432845
226	B1-1	2.79987	4.80843e-05	0.300527	0.43796	0.210367	1.17302	0.39032100277179754
227	B1-1	2.99975	6.91779e-05	0.432362	0.337987	0.399288	1.39535	0.3227272517011208
228	B1-1	3.19979	0.000100514	0.628212	0.447823	0.200296	2.8654	0.4561199085658981
229	B1-1	3.39977	0.000153606	0.960037	0.455084	0.340152	4.72802	0.49248310221376884
230	B1-1	3.59982	0.000218839	1.36774	0.513962	0.308329	8.05502	0.5889291824469564
231	B1-1	3.79982	0.00029774	1.86088	0.554648	0.208431	12.4838	0.6708546494131808
232	B1-1	3.99973	0.000418714	2.61696	0.555001	0.350206	18.4915	0.7066023171924675
233	B1-1	4.19976	0.000568122	3.55076	0.555997	0.289339	26.3918	0.7432718629251203
234	B1-1	4.39975	0.000764761	4.77976	0.553053	0.295606	37.0212	0.7745409811371282
235	B1-1	4.59968	0.00100787	6.29919	0.537949	0.28399	49.6139	0.7876234880992635
236	B1-1	4.80006	0.00131721	8.23256	0.510901	0.291016	64.2641	0.7806089478849836
237	B1-1	5.00001	0.00169369	10.5856	0.484086	0.271683	81.5562	0.7704447551390569
238	B1-1	5.20003	0.00213091	13.3182	0.458813	0.26709	101.143	0.7594344581099548
239	B1-1	5.39999	0.00263691	16.4807	0.435169	0.267554	123.275	0.7479961409406155
240	B1-1	5.59996	0.00320486	20.0304	0.411541	0.268701	146.939	0.733579958463136
241	B1-1	5.80005	0.00381795	23.8622	0.390824	0.256162	172.176	0.7215428585796781
242	B1-1	5.99998	0.00448851	28.0532	0.368575	0.257925	197.473	0.7039232600915404
243	B1-1	6.20002	0.00522517	32.6573	0.351101	0.248951	226.285	0.6929078643978529
244	B1-1	6.40007	0.00599969	37.4981	0.334847	0.242344	255.794	0.6821518956960486
245	B1-1	6.60003	0.00687261	42.9538	0.317301	0.238778	286.331	0.6666022563777827
246	B1-1	6.8	0.00779725	48.7328	0.301046	0.231528	317.551	0.6516165703591832
247	B1-1	6.99996	0.00880893	55.0558	0.28743	0.23021	352.598	0.6404375197526873
248	B1-1	7.19992	0.00989257	61.8286	0.273523	0.224187	387.579	0.6268603849998221
249	B1-1	7.39992	0.0110566	69.1037	0.2624	0.222237	427.113	0.6180754431383557
250	B1-1	7.59986	0.0122901	76.8131	0.249541	0.217543	463.696	0.6036678639450823
251	B1-1	7.79984	0.0135984	84.99	0.238559	0.213528	503.384	0.5922861513119191
252	B1-1	7.99983	0.0149976	93.735	0.228177	0.208423	544.633	0.5810348322398251
253	B1-1	8.19976	0.0164753	102.971	0.218852	0.205516	588.187	0.5712161676588554
254	B1-1	8.39977	0.0180602	112.876	0.209347	0.201861	631.81	0.5597381197065806
255	B1-1	8.59979	0.0197161	123.226	0.200896	0.196512	677.658	0.5499310210507523
256	B2-1	-0.999969	-1.13479e-05	-0.0709244	0.761016	-1.39071	0.171801	-0.2422311644511621
257	B2-1	-0.799994	-6.97674e-06	-0.0436046	-4.20607	-5.0923	-0.467031	1.0710590167092462
258	B2-1	-0.599967	-3.78306e-06	-0.0236441	-0.543451	-5.97938	-0.0245393	0.10378614538087724
259	B2-1	-0.399959	-1.73309e-06	-0.0108318	56.9536	-12.3643	0.785395	-7.250826270795249
260	B2-1	-0.200006	-5.37812e-07	-0.00336132	345.465	4.40061	0.739279	-21.99371080408887
261	B2-1	4.01974e-05	3.25644e-10	2.03528e-06	757415000.0	-2930.54	0.197245	9691.295546558704
262	B2-1	0.200033	4.11553e-07	0.00257221	125.12	-37.3383	0.204919	7.966651245427083
263	B2-1	0.399985	1.3055e-06	0.00815937	-3.17071	-12.7557	-0.0329387	-0.4036917065900921
264	B2-1	0.599972	2.80354e-06	0.0175221	10.6366	-9.16787	0.355934	2.031343275064062
265	B2-1	0.799978	5.12019e-06	0.0320012	9.09621	1.17293	0.741233	2.316266265015062
266	B2-1	0.999984	8.4855e-06	0.0530344	1.78582	-0.935004	0.301466	0.5684348272064923
267	B2-1	1.19998	1.3054e-05	0.0815875	2.64179	-0.292524	0.823278	1.0090736938869314
268	B2-1	1.39999	1.92348e-05	0.120218	1.40178	-0.128347	0.75097	0.6246735097905471
269	B2-1	1.59999	2.61518e-05	0.163449	0.413562	-0.0189558	0.344262	0.21062349723767046
270	B2-1	1.79997	3.60269e-05	0.225168	0.416697	-0.256913	0.53758	0.2387461806295743
271	B2-1	1.99996	4.6623e-05	0.291394	0.631638	-0.309631	1.17171	0.402105053638716
272	B2-1	2.19995	5.87218e-05	0.367011	0.46586	0.386434	1.19729	0.3262272792913564
273	B2-1	2.39984	7.35481e-05	0.459676	0.175186	-0.0504318	0.615152	0.13382295355859347
274	B2-1	2.59988	9.06441e-05	0.566526	0.152094	0.154996	0.713076	0.12586818610266787
275	B2-1	2.79984	0.000109318	0.683237	0.179126	-0.169955	1.09072	0.1596400663313023
276	B2-1	2.99973	0.000998854	6.24284	0.0269835	0.0056717	1.60847	0.025765036425729314
277	B2-1	3.19978	0.000991377	6.19611	0.05349	0.0165861	3.37568	0.05448063381702391
278	B2-1	3.39977	0.00111573	6.97331	0.0679311	0.0257088	5.12634	0.07351372590634864
279	B2-1	3.59984	0.000330013	2.06258	0.3412	0.141616	8.06405	0.3909690775630521
280	B2-1	3.7998	0.00045948	2.87175	0.34358	0.168105	11.934	0.41556542178114386
281	B2-1	3.99979	0.000593898	3.71186	0.371203	0.169071	17.5425	0.4726067254691718
282	B2-1	4.19976	0.000707823	4.42389	0.414065	0.173768	24.4877	0.5535332026790901
283	B2-1	4.3997	0.000900784	5.6299	0.428266	0.196665	33.7666	0.5997726424980905
284	B2-1	4.59965	0.00112855	7.05344	0.441411	0.213056	45.5847	0.6462761432719353
285	B2-1	4.8	0.00145281	9.08006	0.426181	0.216838	59.1255	0.65115759146966
286	B2-1	4.99995	0.00178263	11.1414	0.425332	0.231888	75.4197	0.6769319834132156
287	B2-1	5.19999	0.00220651	13.7907	0.408939	0.243059	93.3462	0.6768778959733733
288	B2-1	5.39991	0.00270072	16.8795	0.393347	0.236106	114.123	0.6761041500044433
289	B2-1	5.59995	0.00326447	20.4029	0.372352	0.235891	135.419	0.6637242744903912
290	B2-1	5.79998	0.00390492	24.4058	0.356505	0.229333	160.633	0.6581755156561145
291	B2-1	5.99995	0.00455943	28.4964	0.338747	0.231085	184.359	0.6469554048932497
292	B2-1	6.20001	0.00526048	32.878	0.326253	0.228271	211.691	0.6438682401605937
293	B2-1	6.40002	0.00600512	37.532	0.311291	0.226788	238.012	0.6341575189171907
294	B2-1	6.59995	0.00682187	42.6367	0.299663	0.221523	268.416	0.6295421549979243
295	B2-1	6.79994	0.00769474	48.0921	0.285757	0.218382	297.458	0.6185173864314513
296	B2-1	6.9999	0.00865376	54.086	0.275156	0.218728	331.594	0.6130865658395888
297	B2-1	7.19987	0.00964049	60.2531	0.263049	0.214802	363.237	0.6028519694422362
298	B2-1	7.39993	0.010754	67.2125	0.252375	0.210621	399.553	0.5944623395945694
299	B2-1	7.59992	0.0119273	74.5456	0.240999	0.20869	434.607	0.5830082526668241
300	B2-1	7.7999	0.0132025	82.5156	0.230893	0.204575	473.028	0.5732588746855141
301	B2-1	7.99986	0.0145902	91.1887	0.219461	0.200384	509.601	0.5588422688337481
302	B2-1	8.1998	0.0160588	100.368	0.210738	0.196846	552.063	0.5500388570062171
303	B2-1	8.39984	0.0175399	109.624	0.202213	0.192459	592.705	0.5406708385025177
304	B2-1	8.59981	0.0190868	119.293	0.196045	0.191017	640.189	0.5366526116368939
305	B2-1	8.70261	0.0200009	125.006	0.190839	0.189031	660.842	0.5286482248852055
306	B3-1	-0.999972	-2.386e-06	-0.0149125	-0.941943	5.12302	-0.0447109	0.29982162615255653
307	B3-1	-0.799989	-1.4313e-06	-0.00894562	12.8529	18.2328	0.292783	-3.2729201553385905
308	B3-1	-0.599964	-7.44172e-07	-0.00465108	-6.27026	21.1818	-0.0556948	1.197459514779363
309	B3-1	-0.399954	-3.0827e-07	-0.00192669	174.666	87.8682	0.42843	-22.236581909907663
310	B3-1	-0.200005	-8.97207e-08	-0.000560754	542.827	346.299	0.193787	-34.558291157976576
311	B3-1	5.22137e-05	1.34352e-08	8.397e-05	535490.0	2173.0	0.00747326	8.89991663689413
312	B3-1	0.200042	9.8669e-08	0.000616681	-566.01	163.284	-0.222257	-36.04083796971206
313	B3-1	0.399975	2.5277e-07	0.00157981	141.417	123.686	0.28444	18.00469676733278
314	B3-1	0.599969	5.64253e-07	0.00352658	-43.3468	37.68	-0.291938	-8.278218557355851
315	B3-1	0.799984	1.11749e-06	0.00698431	3.72084	40.1301	0.0661753	0.9474851488550767
316	B3-1	0.999981	1.92304e-06	0.012019	0.218946	15.3183	0.00837621	0.06969140527498127
317	B3-1	1.19999	3.13593e-06	0.0195996	1.34884	10.5143	0.10098	0.5152145962162493
318	B3-1	1.39999	4.81624e-06	0.0301015	6.34179	7.34539	0.850697	2.8260950450974205
319	B3-1	1.6	7.18197e-06	0.0448873	-1.31991	4.57758	-0.301744	-0.6722257743281508
320	B3-1	1.79999	1.04055e-05	0.0650344	0.297154	2.05494	0.110725	0.1702560491063191
321	B3-1	1.99997	1.50246e-05	0.0939038	0.315718	1.14971	0.188736	0.2009886713849706
322	B3-1	2.19997	2.13691e-05	0.133557	0.250115	0.784775	0.233923	0.17514843849442557
323	B3-1	2.39993	2.99557e-05	0.187223	0.3916	1.03477	0.56008	0.29915127949023357
324	B3-1	2.59995	4.2481e-05	0.265506	0.273951	0.876625	0.601954	0.22671954682756695
325	B3-1	2.79986	5.95963e-05	0.372477	0.317449	1.14627	1.0538	0.28291679754723115
326	B3-1	2.99982	9.37305e-05	0.585816	0.372495	0.405615	2.08366	0.3556850615210237
327	B3-1	3.19987	0.000118225	0.738906	0.358094	0.619016	2.69506	0.3647365158761737
328	B3-1	3.39984	0.000166513	1.04071	0.398001	0.440493	4.48251	0.43071653006120825
329	B3-1	3.5998	0.000237292	1.48307	0.466645	0.337656	7.93009	0.5347077346315412
330	B3-1	3.79981	0.000330746	2.06716	0.438895	0.250585	10.9735	0.5308490876371448
331	B3-1	3.99973	0.000468038	2.92524	0.446242	0.227843	16.6193	0.5681345804104961
332	B3-1	4.19971	0.000608091	3.80057	0.467311	0.262582	23.7424	0.6247062940558916
333	B3-1	4.39969	0.000786786	4.91741	0.465839	0.272944	32.0808	0.6523922146007757
334	B3-1	4.59968	0.00102038	6.37738	0.47782	0.271454	44.6153	0.6995866641159849
335	B3-1	4.80009	0.00131666	8.22913	0.453333	0.278223	56.9994	0.6926540229647606
336	B3-1	5.00006	0.00168379	10.5237	0.435134	0.251011	72.8813	0.6925444472951529
337	B3-1	5.20007	0.00209334	13.0834	0.42244	0.263965	91.4838	0.6992356726844704
338	B3-1	5.40005	0.00258247	16.1404	0.401679	0.254321	111.44	0.6904413769175485
339	B3-1	5.6	0.00311547	19.4717	0.384988	0.247697	133.625	0.6862523559832989
340	B3-1	5.80002	0.00370559	23.1599	0.369048	0.247431	157.797	0.6813371387613936
341	B3-1	5.99999	0.00435034	27.1896	0.353841	0.245519	183.743	0.6757841233412776
342	B3-1	6.20002	0.00510143	31.8839	0.333746	0.238297	210.006	0.6586584451713875
343	B3-1	6.39999	0.00592576	37.036	0.313158	0.231146	236.275	0.6379603628901609
344	B3-1	6.59995	0.00700536	43.7835	0.2861	0.217773	263.159	0.6010460561627097
345	B3-1	6.79994	0.00803895	50.2434	0.269019	0.209644	292.562	0.582289415127161
346	B3-1	6.99993	0.00911752	56.9845	0.254606	0.203622	323.273	0.5672998797918732
347	B3-1	7.19994	0.0101216	63.26	0.248926	0.205044	360.893	0.570491621877964
348	B3-1	7.39994	0.0111228	69.5175	0.241298	0.20419	395.117	0.5683705541770058
349	B3-1	7.59992	0.0121958	76.2237	0.234819	0.203376	432.994	0.56805691668077
350	B3-1	7.79992	0.0133094	83.1838	0.22964	0.204138	474.27	0.5701470719058277
351	B3-1	7.99992	0.014483	90.5187	0.224018	0.203321	516.366	0.5704522932830454
352	B3-1	8.1998	0.0157556	98.4725	0.218232	0.203923	560.902	0.5696026809515348
353	B3-1	8.39986	0.0170964	106.853	0.212502	0.204433	607.114	0.5681768410807371
354	B3-1	8.59983	0.0185346	115.841	0.206341	0.203129	654.318	0.5648414637304582
355	B3-1	8.79273	0.0200003	125.002	0.200295	0.20163	700.746	0.5605878305947105
356	B4-1	-0.999967	-1.26598e-05	-0.0791238	2.75189	0.982702	0.693065	-0.8759248165533002
357	B4-1	-0.799996	-9.68283e-06	-0.0605177	2.00476	1.54515	0.308946	-0.5105051910432816
358	B4-1	-0.599971	-5.87219e-06	-0.0367012	1.14675	0.21151	0.0803767	-0.2190029208854206
359	B4-1	-0.399964	-3.0839e-06	-0.0192744	4.78184	4.38302	0.11734	-0.6087867845432283
360	B4-1	-0.200013	-1.193e-06	-0.00745625	-108.748	17.6319	-0.516237	6.923547359597651
361	B4-1	3.58105e-05	2.97284e-10	1.85803e-06	-319053000.0	-31189.5	-0.0675734	-3636.830406398175
362	B4-1	0.200029	1.01994e-06	0.00637463	-20.9435	10.2375	-0.0850053	-1.333493865526313
363	B4-1	0.39997	2.70519e-06	0.0169074	9.79992	3.51181	0.210949	1.2476726167240382
364	B4-1	0.599965	5.05395e-06	0.0315872	13.0626	2.026	0.787982	2.4946244048222064
365	B4-1	0.799973	7.92845e-06	0.0495528	0.45384	1.35491	0.0572659	0.11556541709045705
366	B4-1	0.99999	1.16045e-05	0.0725281	-0.239383	-0.656226	-0.0552644	-0.07619722562703282
367	B4-1	1.19999	1.68483e-05	0.105302	1.04944	1.93167	0.422105	0.4008518356726368
368	B4-1	1.39998	2.24002e-05	0.140001	0.154261	0.537312	0.0962412	0.06874322326269099
369	B4-1	1.59999	2.9944e-05	0.18715	0.409135	-0.271938	0.389963	0.20836922254875767
370	B4-1	1.79997	3.85883e-05	0.241177	-0.0367765	0.0761639	-0.0508185	-0.021071039112353168
371	B4-1	1.99996	4.90011e-05	0.306257	-0.26656	0.26119	-0.519699	-0.1696937539386855
372	B4-1	2.19992	6.04753e-05	0.377971	0.0781842	0.0118233	0.206935	0.054748909307856954
373	B4-1	2.39989	7.12084e-05	0.445053	-0.143188	-0.428613	-0.486809	-0.10938225334960106
374	B4-1	2.59986	8.59429e-05	0.537143	0.0278432	-0.0894009	0.123768	0.023041908765449794
375	B4-1	2.79989	0.000106893	0.668081	0.0640855	0.0222765	0.381575	0.05711508035702258
376	B4-1	2.99983	0.000128487	0.803044	0.121151	-0.0317702	0.928994	0.11568407210563805
377	B4-1	3.1999	0.000157715	0.985719	0.301673	0.208697	3.02884	0.30727215362593197
378	B4-1	3.39983	0.000218457	1.36536	0.262968	0.0270751	3.88558	0.2845828206480342
379	B4-1	3.59983	0.000272785	1.70491	0.309796	0.106772	6.05214	0.35498296097741233
380	B4-1	3.7998	0.000360904	2.25565	0.387022	0.172123	10.5589	0.4681089708066411
381	B4-1	3.9997	0.000452652	2.82908	0.416245	0.249357	14.9924	0.5299390614616766
382	B4-1	4.1997	0.000576122	3.60076	0.433514	0.217512	20.8673	0.5795248780812939
383	B4-1	4.39964	0.000750192	4.6887	0.435572	0.209756	28.6009	0.6099963742615224
384	B4-1	4.59958	0.000964348	6.02717	0.442085	0.214873	39.0111	0.647254018054908
385	B4-1	4.79996	0.00124799	7.79994	0.434339	0.245609	51.7615	0.6636140790826596
386	B4-1	4.99999	0.00156367	9.77294	0.424828	0.248325	66.0781	0.6761332823080874
387	B4-1	5.20002	0.00192192	12.012	0.413174	0.249268	82.1493	0.6838936063936063
388	B4-1	5.39997	0.00239269	14.9543	0.393464	0.238855	101.138	0.6763138361541496
389	B4-1	5.59993	0.00284849	17.8031	0.386018	0.257335	122.5	0.6880824126135335
390	B4-1	5.79998	0.0033777	21.1106	0.377052	0.245639	146.953	0.6961100110844789
391	B4-1	5.99994	0.00385248	24.078	0.373861	0.253196	171.921	0.7140169449289808
392	B4-1	6.19993	0.00447669	27.9793	0.359453	0.253834	198.48	0.7093815785241232
393	B4-1	6.39995	0.00508919	31.8074	0.348395	0.254884	225.75	0.7097405006382163
394	B4-1	6.59991	0.00577667	36.1042	0.33656	0.251078	255.275	0.7070507032422821
395	B4-1	6.79988	0.00651142	40.6964	0.322387	0.24837	283.978	0.6977963652804672
396	B4-1	6.99986	0.00732151	45.7594	0.310691	0.245968	316.774	0.6922599509608955
397	B4-1	7.19983	0.00816998	51.0624	0.298125	0.24237	348.877	0.6832365889578242
398	B4-1	7.3998	0.00909507	56.8442	0.286374	0.239216	383.434	0.6745349569525123
399	B4-1	7.59984	0.0100892	63.0575	0.276474	0.238353	421.74	0.6688181421718273
400	B4-1	7.79985	0.0111537	69.7106	0.264111	0.233164	457.111	0.655726675713593
401	B4-1	7.99988	0.0123002	76.8762	0.252956	0.228352	495.188	0.6441369370494379
402	B4-1	8.19983	0.013504	84.4	0.243105	0.225161	535.54	0.6345260663507108
403	B4-1	8.39986	0.0147797	92.3731	0.234339	0.224542	578.779	0.6265666086772015
404	B4-1	8.59981	0.0161321	100.826	0.225579	0.221895	622.599	0.6174984626981137
405	B4-1	8.79983	0.0175484	109.677	0.217437	0.216878	668.0	0.609061152292641
406	B4-1	8.99982	0.0190494	119.059	0.209635	0.215642	715.004	0.6005459478073896
407	B4-1	9.11483	0.0200009	125.006	0.204778	0.212308	742.697	0.5941290818040734
408	B5-1	-0.999972	-5.60995e-06	-0.0350622	-2.50902	1.68051	-0.280014	0.7986207368619196
409	B5-1	-0.799986	-3.082e-06	-0.0192625	1.22098	-0.0606195	0.0598897	-0.3109134328358209
410	B5-1	-0.599962	-1.80195e-06	-0.0112622	-2.60064	9.95359	-0.0559342	0.49665429489797736
411	B5-1	-0.39995	-8.18722e-07	-0.00511701	-139.706	-4.10488	-0.910096	17.78569907035554
412	B5-1	-0.200007	-2.64775e-07	-0.00165484	-699.784	-4.93644	-0.737252	44.55125571052186
413	B5-1	4.32253e-05	1.96552e-10	1.22845e-06	-324196000.0	38108.9	-0.0547966	-4460.629248239651
414	B5-1	0.20003	2.1303e-07	0.00133144	-186.649	52.8161	-0.158231	-11.88420056480202
415	B5-1	0.399972	6.66333e-07	0.00416458	-30.1349	17.7042	-0.159779	-3.8366173779828943
416	B5-1	0.599965	1.61049e-06	0.0100656	-11.4771	-2.33867	-0.220621	-2.191831584803688
417	B5-1	0.799976	3.16523e-06	0.0197827	0.24806	1.47718	0.0124959	0.0631657963776431
418	B5-1	0.99998	5.76206e-06	0.0360129	-4.95512	2.70998	-0.568006	-1.5772292706224715
419	B5-1	1.19998	9.39063e-06	0.0586914	-0.8617	2.57609	-0.193177	-0.32914021475037225
420	B5-1	1.39998	1.44019e-05	0.0900119	1.05372	-0.083156	0.422667	0.4695679126871003
421	B5-1	1.59999	2.13018e-05	0.133136	0.851344	0.0650446	0.577257	0.43358445499339016
422	B5-1	1.79997	2.93568e-05	0.18348	-0.848697	0.779396	-0.892189	-0.486259537824286
423	B5-1	1.99997	3.991e-05	0.249438	-0.357294	0.322138	-0.567363	-0.22745652226204505
424	B5-1	2.19995	5.31792e-05	0.33237	-0.0959953	0.158105	-0.223426	-0.06722207178746578
425	B5-1	2.39989	6.93735e-05	0.433584	-0.236894	0.23872	-0.784639	-0.18096585667367798
426	B5-1	2.59989	8.53821e-05	0.533638	0.00645331	-0.2254	0.0284993	0.005340567950558244
427	B5-1	2.79991	0.000101946	0.637163	0.0623044	0.0452631	0.353804	0.055528020302497164
428	B5-1	2.99988	0.000123498	0.771862	0.079835	-0.053446	0.58842	0.07623383454555348
429	B5-1	3.19988	0.000154282	0.964263	0.136984	-0.0172388	1.34539	0.13952521251982083
430	B5-1	3.39981	0.000194295	1.21434	0.258113	0.197486	3.39201	0.27932951232768416
431	B5-1	3.59985	0.000253016	1.58135	0.323765	0.143812	5.86668	0.37099187403168177
432	B5-1	3.79978	0.000343277	2.14548	0.335364	0.136599	8.70262	0.40562578071107624
433	B5-1	3.99972	0.000409952	2.5622	0.416046	0.176193	13.5717	0.529689329482476
434	B5-1	4.19969	0.000512796	3.20498	0.461634	0.218351	19.7783	0.6171114952355398
435	B5-1	4.3996	0.000655428	4.09642	0.471308	0.215838	27.0379	0.6600373008627045
436	B5-1	4.59963	0.000836703	5.22939	0.47894	0.245861	36.6695	0.70121945389424
437	B5-1	4.79996	0.00105905	6.61906	0.484106	0.28426	48.9581	0.7396533646771596
438	B5-1	4.99995	0.00136332	8.52075	0.460934	0.266472	62.5075	0.733591526567497
439	B5-1	5.19997	0.00171011	10.6882	0.443723	0.256768	78.4995	0.7344501412772965
440	B5-1	5.39992	0.00211336	13.2085	0.42384	0.261728	96.226	0.7285157285081576
441	B5-1	5.59994	0.00255629	15.9768	0.411389	0.258258	117.159	0.7333070452155626
442	B5-1	5.8	0.00305022	19.0639	0.39789	0.256462	140.04	0.7345821159364033
443	B5-1	5.99994	0.00358965	22.4353	0.387432	0.262317	166.006	0.7399321604792447
444	B5-1	6.19998	0.00407604	25.4753	0.382897	0.264553	192.504	0.7556495899950147
445	B5-1	6.39995	0.00470428	29.4017	0.367466	0.265278	220.099	0.7485927684453619
446	B5-1	6.59992	0.00526426	32.9016	0.362532	0.266961	250.583	0.761613416976682
447	B5-1	6.7999	0.00596801	37.3001	0.347177	0.262126	280.294	0.7514564304117146
448	B5-1	6.99989	0.00671746	41.9841	0.332901	0.262778	311.417	0.7417498529205104
449	B5-1	7.19987	0.00752596	47.0373	0.320176	0.256914	345.149	0.7337772363634818
450	B5-1	7.39988	0.00836674	52.2921	0.308033	0.25475	379.409	0.7255570153044151
451	B5-1	7.59988	0.00929171	58.0732	0.296348	0.253533	416.327	0.7169003946743076
452	B5-1	7.79991	0.0102512	64.07	0.287112	0.251665	456.716	0.712839082253785
453	B5-1	7.99987	0.011297	70.6063	0.274012	0.248015	492.658	0.6977535998912278
454	B5-1	8.19982	0.0124104	77.565	0.263707	0.242488	533.879	0.6882988461290531
455	B5-1	8.39982	0.0135574	84.7338	0.254505	0.240374	576.598	0.6804816967963198
456	B5-1	8.59979	0.0148001	92.5006	0.245187	0.237613	620.84	0.6711740248171363
457	B5-1	8.79977	0.0161308	100.818	0.235979	0.234953	666.395	0.6609881172012935
458	B5-1	8.99977	0.017525	109.531	0.227515	0.230677	713.887	0.651767079639554
459	B5-1	9.19974	0.0189952	118.72	0.219597	0.227819	763.44	0.6430592991913747
460	B5-1	9.3301	0.0200001	125.001	0.214623	0.225708	796.756	0.6373997008023935
461	C1-1	-0.999966	-2.57332e-06	-0.0160833	-6.81553	4.95624	-0.348906	2.1693682266699
462	C1-1	-0.799984	-1.475e-06	-0.00921875	-17.0757	13.7045	-0.400851	4.348214237288136
463	C1-1	-0.599963	-7.1276e-07	-0.00445475	-20.3832	24.9768	-0.173409	3.892676356697907
464	C1-1	-0.399951	-2.56718e-07	-0.00160449	-50.2252	28.0219	-0.102592	6.394056678446111
465	C1-1	-0.200004	-6.83389e-08	-0.000427118	267.819	501.253	0.0728246	-17.05022967891777
466	C1-1	5.25236e-05	1.51473e-08	9.46706e-05	21552100.0	1206.86	0.341122	360.3251695880241
467	C1-1	0.200042	8.48943e-08	0.000530589	-784.49	527.878	-0.265044	-49.95278831638048
468	C1-1	0.399978	2.11006e-07	0.00131879	93.8861	113.174	0.157639	11.953305681723398
469	C1-1	0.599962	4.6153e-07	0.00288456	-78.2419	1.71821	-0.431016	-14.942174889757885
470	C1-1	0.799972	9.02229e-07	0.00563893	-54.1726	4.06693	-0.77786	-13.794461005900056
471	C1-1	0.999978	1.61652e-06	0.0101032	-18.3546	14.1734	-0.590264	-5.8423469791749145
472	C1-1	1.19999	2.76364e-06	0.0172727	-2.88913	5.87946	-0.190615	-1.1035622687825297
473	C1-1	1.39998	4.40507e-06	0.0275317	-2.42071	4.51889	-0.296994	-1.0787346949153158
474	C1-1	1.59999	6.74712e-06	0.0421695	1.07083	2.31036	0.229978	0.5453657264136401
475	C1-1	1.79997	9.95503e-06	0.0622189	-1.62011	-0.540952	-0.57754	-0.9282388470384401
476	C1-1	1.99994	1.50108e-05	0.0938175	0.321139	-1.04762	0.191798	0.20443733844964956
477	C1-1	2.19996	2.08596e-05	0.130373	0.106691	0.540355	0.0974046	0.07471224870180175
478	C1-1	2.39997	2.85246e-05	0.178279	-0.457768	0.295913	-0.623448	-0.34970355454091623
479	C1-1	2.59994	3.68132e-05	0.230083	-0.11046	-0.791082	-0.21033	-0.09141483725438211
480	C1-1	2.79989	4.79956e-05	0.299972	0.120252	0.211981	0.321489	0.10717300281359594
