Repository: owen-melville/bsubpc-oled-data

<h1>Output Data Readme</h1>

This folder contains all the results of the automated analysis in the <b>Python</b> folder. There are two sorts of folders: Deposition output folders and OLED output folders. Deposition output folders contain the results of analysis of the deposition runs (from the IC6) and end in the suffix <b>-L#</b> where # ranges between 1 and 6 representing the different layers in a single OLED. OLED output folders contain the analytical results of the optoelectronic data in the <b>Raw OLED Data</b> folder and do not contain this suffix (eg OLED-033). 

<h2>1. Deposition Output Folders</h2>

<b>Deposition Graphs:</b>

File: Output Data/OLED-033/Raw Data/OLED-033_stack_details.csv
	Pixel	HATCN	TAPC	CBP	TxOPhCz	F3EtO-BsubPc	CBP	B3PYMPM	LiQ	Al
0	A1	112.1684359880386	263.12768887438517	150.92396976387542	45.94869160151897	1.8156649929255917	150.92396976387542	443.04747099775716	11.215370570969124	522.497608123864
1	A2	109.78853075351428	272.2418146056675	154.2617143827433	44.25054517749942	1.7980804983002519	154.2617143827433	460.3690931379828	11.113094230347425	516.2767515524852
2	A3	107.40862551898995	281.3559403369498	157.59945900161117	42.552398753479864	1.7804960036749118	157.59945900161117	477.6907152782084	11.010817889725725	510.05589498110646
3	A4	105.02872028446563	290.47006606823214	160.93720362047904	40.85425232946031	1.7629115090495722	160.93720362047904	495.0123374184342	10.908541549104024	503.83503840972764
4	A5	102.6488150499413	299.58419179951443	164.2749482393469	39.156105905440754	1.7453270144242323	164.2749482393469	512.3339595586599	10.806265208482325	497.6141818383488
5	B1	107.07540321208728	274.9192442547416	152.67109678473798	43.55816964836296	1.9610030119292883	152.67109678473798	455.562733120695	10.597032542799036	450.5820045454879
6	B2	104.69549797756295	284.0333699860239	156.00884140360586	41.86002322434341	1.9434185173039482	156.00884140360586	472.88435526092064	10.494756202177337	444.3611479741091
7	B3	102.31559274303864	293.1474957173062	159.34658602247373	40.16187680032385	1.9258340226786086	159.34658602247373	490.2059774011463	10.392479861555637	438.14029140273027
8	B4	99.9356875085143	302.2616214485885	162.6843306413416	38.4637303763043	1.9082495280532688	162.6843306413416	507.527599541372	10.290203520933938	431.9194348313515
9	B5	97.55578227398999	311.3757471798708	166.02207526020945	36.765583952284736	1.890665033427929	166.02207526020945	524.8492216815976	10.187927180312236	425.69857825997263
10	C1	100.72998532729547	289.61036243354624	154.8478452041733	40.579814428037444	2.142079888065041	154.8478452041733	471.15551871648637	9.826644179833027	360.9822361527569
11	C2	98.35008009277114	298.7244881648286	158.18558982304117	38.88166800401788	2.1244953934397013	158.18558982304117	488.477140856712	9.724367839211327	354.76137958137815
12	C3	95.97017485824679	307.83861389611087	161.52333444190904	37.18352157999833	2.106910898814361	161.52333444190904	505.7987629969377	9.622091498589628	348.54052300999933
13	C4	93.59026962372249	316.95273962739316	164.8610790607769	35.48537515597877	2.0893264041890216	164.8610790607769	523.1203851371633	9.519815157967926	342.3196664386205
14	C5	91.21036438919815	326.0668653586755	168.19882367964476	33.78722873195921	2.0717419095636815	168.19882367964476	540.442007277389	9.417538817346228	336.0988098672417
15	D1	95.63695255134412	301.4019178139026	156.59497222503586	38.18929247488143	2.2874179070687375	156.59497222503586	483.6707808394242	9.208306151662939	289.0666325743807
16	D2	93.2570473168198	310.5160435451849	159.93271684390373	36.49114605086187	2.269833412443398	159.93271684390373	500.99240297964985	9.10602981104124	282.84577600300196
17	D3	90.87714208229548	319.63016927646726	163.27046146277158	34.79299962684231	2.2522489178180582	163.27046146277158	518.3140251198755	9.003753470419541	276.62491943162314
18	D4	88.49723684777115	328.7442950077496	166.60820608163945	33.094853202822755	2.234664423192718	166.60820608163945	535.6356472601012	8.90147712979784	270.4040628602444
19	D5	86.11733161324683	337.8584207390319	169.9459507005073	31.396706778803203	2.217079928567378	169.9459507005073	552.9572694003268	8.79920078917614	264.1832062888655

File: Output Data/OLED-033/Raw Data/OLED-033_all_optoelectronic.csv (part 2 of 2)
	Pixel	Voltage(V)	Current(A)	J(mA/cm2)	PE(lm/W)	EQE(%)	L(cd/m2)	CE(cd/A)
481	C1-1	2.99982	6.50343e-05	0.406464	0.00649725	-0.087566	0.0252172	0.006204042670445599
482	C1-1	3.19984	8.63673e-05	0.539796	0.341926	0.0436475	1.87992	0.34826490007336103
483	C1-1	3.39981	0.000120789	0.754931	0.35339	0.217192	2.88713	0.3824362756331373
484	C1-1	3.59987	0.000180247	1.12654	0.361936	0.181848	4.67215	0.41473449677774427
485	C1-1	3.79982	0.000276012	1.72508	0.309501	0.246926	6.45779	0.3743472766480395
486	C1-1	3.99973	0.000319652	1.99783	0.464968	0.202053	11.8266	0.591972289934579
487	C1-1	4.19974	0.000415705	2.59816	0.454827	0.177037	15.7973	0.6080187517319949
488	C1-1	4.39969	0.000559404	3.49628	0.450892	0.24514	22.0775	0.6314568627226652
489	C1-1	4.59971	0.000701823	4.38639	0.457217	0.246009	29.3637	0.6694274790887269
490	C1-1	4.8	0.000882166	5.51354	0.457912	0.24331	38.5748	0.6996376193879069
491	C1-1	4.99995	0.00113971	7.12319	0.439221	0.24718	49.7935	0.6990337194431147
492	C1-1	5.20005	0.00144257	9.01606	0.413089	0.243448	61.6479	0.6837565411055384
493	C1-1	5.4	0.00179599	11.2249	0.392192	0.239461	75.6704	0.6741298363459809
494	C1-1	5.59994	0.00217935	13.6209	0.375327	0.249501	91.1277	0.6690284782943858
495	C1-1	5.80003	0.00259718	16.2324	0.358467	0.242253	107.427	0.6618060175944408
496	C1-1	5.99997	0.00306268	19.1417	0.345023	0.232334	126.133	0.6589435630064205
497	C1-1	6.19999	0.00356775	22.2984	0.329783	0.230133	145.126	0.6508359344168191
498	C1-1	6.40002	0.00409888	25.618	0.316981	0.230723	165.428	0.6457490826762433
499	C1-1	6.60002	0.00466999	29.1874	0.304389	0.230806	186.647	0.639477993928887
500	C1-1	6.79995	0.00527089	32.9431	0.291611	0.223497	207.933	0.6311883216819303
501	C1-1	6.99993	0.00590773	36.9233	0.279858	0.224155	230.241	0.623565607624454
502	C1-1	7.19989	0.00659736	41.2335	0.268097	0.222264	253.349	0.6144251640049959
503	C1-1	7.39993	0.00733178	45.8236	0.256807	0.218283	277.188	0.6049022774290977
504	C1-1	7.59989	0.00811572	50.7233	0.245599	0.214963	301.364	0.5941332681430427
505	C1-1	7.79988	0.00893385	55.8366	0.2364	0.211158	327.721	0.5869286453688083
506	C1-1	7.99983	0.00979421	61.2138	0.227379	0.205912	354.429	0.5790017937131823
507	C1-1	8.19982	0.0107077	66.9231	0.219073	0.203784	382.666	0.5717995729426759
508	C1-1	8.3998	0.0116755	72.9719	0.209307	0.201108	408.374	0.5596318582906571
509	C1-1	8.59975	0.0126903	79.3144	0.201582	0.199282	437.663	0.5518077423519563
510	C1-1	8.79981	0.0137408	85.88	0.193888	0.195566	466.41	0.5430950163018166
511	C1-1	8.99978	0.0148461	92.7881	0.186947	0.192796	496.927	0.5355503561340301
512	C1-1	9.19976	0.016005	100.031	0.180079	0.189422	527.503	0.5273395247473284
513	C1-1	9.39978	0.0172079	107.549	0.173363	0.186533	557.869	0.5187114710504049
514	C1-1	9.6001	0.0184625	115.391	0.167383	0.184669	590.213	0.5114896309070898
515	C1-1	9.80008	0.0197517	123.448	0.161678	0.182497	622.608	0.5043483896053399
516	C2-1	-0.999967	-1.55398e-05	-0.0971237	0.731076	-1.2726	0.226008	-0.2327011841599939
517	C2-1	-0.799988	-1.03382e-05	-0.0646137	1.35014	-1.20016	0.222146	-0.3438063444749334
518	C2-1	-0.599968	-7.01519e-06	-0.0438449	-0.352198	-0.819518	-0.0294906	0.06726118659182709
519	C2-1	-0.39995	-4.09879e-06	-0.0256174	2.69251	-4.6279	0.0878108	-0.3427779556082975
520	C2-1	-0.200002	-1.72962e-06	-0.0108101	32.0601	-8.47045	0.220638	-2.04103569809715
521	C2-1	3.94821e-05	9.54509e-11	5.96568e-07	4691570000.0	-53521.7	0.351745	58961.426023521206
522	C2-1	0.200033	1.60044e-06	0.0100028	45.0589	3.35666	0.28698	2.86899668092934
523	C2-1	0.399975	3.62074e-06	0.0226296	20.6095	-4.09772	0.593783	2.623921766182345
524	C2-1	0.599961	5.94288e-06	0.037143	-0.514524	-3.17887	-0.0364969	-0.09826050669035888
525	C2-1	0.799978	8.47265e-06	0.0529541	2.16167	-2.10666	0.291485	0.5504484072054855
526	C2-1	0.999984	3.20699e-06	0.0200437	-7.10997	-9.81752	-0.453616	-2.2631350499159337
527	C2-1	1.19999	5.182e-06	0.0323875	3.53061	-1.36677	0.436772	1.348582014666152
528	C2-1	1.39999	8.13549e-06	0.0508468	1.00116	-3.59596	0.226851	0.4461460701558407
529	C2-1	1.59999	1.33858e-05	0.0836612	0.152862	-2.11031	0.0651317	0.07785174011369667
530	C2-1	1.79998	1.96125e-05	0.122578	0.869836	-1.50435	0.610897	0.49837409649366116
531	C2-1	1.99996	2.57932e-05	0.161208	-0.591506	-0.465571	-0.607038	-0.37655575405687064
532	C2-1	2.19998	3.41031e-05	0.213144	-0.0173199	-0.678286	-0.0258517	-0.012128748639417482
533	C2-1	2.39991	4.65486e-05	0.290929	0.0150803	-0.870366	0.0335151	0.011520027223136917
534	C2-1	2.59987	6.0746e-05	0.379662	0.0662441	-0.513207	0.208136	0.054821393766033996
535	C2-1	2.79984	8.23954e-05	0.514971	0.00280084	-0.469314	0.0128545	0.0024961599779405054
536	C2-1	2.99977	0.000719032	4.49395	0.00793746	-0.0125552	0.340602	0.007579123043202528
537	C2-1	3.19986	0.000714264	4.46415	0.026684	-0.0413736	1.21331	0.02717897024069532
538	C2-1	3.39973	0.00099943	6.24644	0.0293973	-0.0260525	1.98716	0.031812680502814404
539	C2-1	3.59974	0.00102507	6.40669	0.0500399	-0.00636133	3.67343	0.05733740824044866
540	C2-1	3.79974	0.000910139	5.68837	0.0945655	0.0352624	6.50616	0.11437652614017724
541	C2-1	3.99961	0.000995645	6.22278	0.11713	0.00101615	9.27943	0.14912032885623466
542	C2-1	4.19968	0.00049852	3.11575	0.337905	0.08352	14.0742	0.45171146593918
543	C2-1	4.39965	0.000635241	3.97026	0.355265	0.146446	19.7533	0.4975316478014034
544	C2-1	4.59964	0.000814537	5.09086	0.358763	0.152401	26.7406	0.5252668507874898
545	C2-1	4.79995	0.00103784	6.4865	0.349675	0.170197	34.6547	0.5342588452940722
546	C2-1	4.99997	0.00132585	8.28656	0.330754	0.168434	43.6212	0.526409028595702
547	C2-1	5.20001	0.00171997	10.7498	0.307044	0.158545	54.6331	0.5082243390574708
548	C2-1	5.39996	0.00206377	12.8986	0.296136	0.176428	65.6558	0.5090149318530692
549	C2-1	5.59995	0.00245409	15.3381	0.295574	0.180178	80.8111	0.5268651267106095
550	C2-1	5.80003	0.00287879	17.9924	0.286303	0.185037	95.1036	0.5285765100820347
551	C2-1	5.99993	0.00335651	20.9782	0.279497	0.190451	111.98	0.5337922224023034
552	C2-1	6.19997	0.00386567	24.1604	0.269776	0.188248	128.632	0.5324084038343736
553	C2-1	6.39999	0.00440024	27.5015	0.264268	0.18972	148.058	0.5383633619984364
554	C2-1	6.5999	0.00495393	30.9621	0.255444	0.185195	166.155	0.5366399565920916
555	C2-1	6.79993	0.00554832	34.677	0.250001	0.188673	187.646	0.5411252415145485
556	C2-1	6.99991	0.00622283	38.8927	0.23795	0.181667	206.204	0.5301868988267722
557	C2-1	7.19987	0.00694257	43.3911	0.228913	0.184179	227.638	0.5246191039176237
558	C2-1	7.39985	0.00772168	48.2605	0.217808	0.177073	247.594	0.5130365412708116
559	C2-1	7.59985	0.00855394	53.4621	0.209501	0.175131	270.949	0.506805755853212
560	C2-1	7.79984	0.00939308	58.7067	0.201508	0.175061	293.708	0.5002972403490573
561	C2-1	7.99988	0.0102829	64.2681	0.195389	0.176527	319.764	0.4975469945431715
562	C2-1	8.1998	0.0111838	69.8988	0.188935	0.173872	344.696	0.49313579060012486
563	C2-1	8.39987	0.0121085	75.6781	0.182718	0.17155	369.722	0.4885455633796303
564	C2-1	8.59978	0.0130694	81.6838	0.178845	0.17266	399.9	0.48957075944067235
565	C2-1	8.79978	0.0140869	88.0431	0.17335	0.172359	427.505	0.48556332069179753
566	C2-1	8.99981	0.0150811	94.2569	0.170301	0.172136	459.848	0.4878666707689304
567	C2-1	9.1998	0.0161449	100.906	0.165941	0.171876	490.341	0.48593839811309536
568	C2-1	9.39974	0.0171805	107.378	0.163579	0.174341	525.544	0.48943358974836554
569	C2-1	9.60001	0.0183791	114.869	0.15851	0.17325	556.394	0.4843726331734411
570	C2-1	9.80003	0.0195292	122.057	0.155508	0.172157	592.101	0.48510204248834554
571	C2-1	9.86566	0.0200005	125.003	0.153148	0.171723	601.184	0.4809356575442189
572	C3-1	-0.999969	-1.14673e-06	-0.00716706	2.23335	-12.4672	0.0509488	-0.710874472935904
573	C3-1	-0.799993	-6.00626e-07	-0.00375391	-1.88637	8.5954	-0.0180322	0.4803578135863673
574	C3-1	-0.59997	-2.89062e-07	-0.00180664	-64.5967	-35.9224	-0.222875	12.336436700172696
575	C3-1	-0.399961	-1.22374e-07	-0.000764838	-34.4598	-6.6966	-0.0335544	4.387125116691378
576	C3-1	-0.200011	-3.46413e-08	-0.000216508	-4402.0	-1052.26	-0.606776	280.2556949396789
577	C3-1	4.7946e-05	2.06869e-08	0.000129293	-2002880.0	14.1445	-0.0395214	-30.567316095999008
578	C3-1	0.200039	5.78573e-08	0.000361608	-1710.61	-97.3599	-0.39387	-108.92181588902899
579	C3-1	0.399966	1.09663e-07	0.000685394	-514.128	-153.527	-0.448626	-65.45519803208082
580	C3-1	0.59996	2.48552e-07	0.00155345	-77.5512	-18.5792	-0.230069	-14.810196659049211
581	C3-1	0.799969	4.83898e-07	0.00302436	-47.2892	-5.95298	-0.364182	-12.041622029123518
582	C3-1	0.999975	8.58559e-07	0.00536599	-27.1212	-32.4583	-0.463232	-8.632740649908031
583	C3-1	1.19998	1.40052e-06	0.00875325	-19.9033	-11.7725	-0.665455	-7.602376260246194
584	C3-1	1.39999	2.13937e-06	0.0133711	-4.75635	-17.1046	-0.28341	-2.11957131425238
585	C3-1	1.59998	3.27482e-06	0.0204676	-6.491	-9.74266	-0.676618	-3.305800386953038
586	C3-1	1.79997	5.03683e-06	0.0314802	-1.9928	-4.36291	-0.359431	-1.1417684766932865
587	C3-1	1.99996	7.91649e-06	0.0494781	-2.78173	-3.68778	-0.87619	-1.770864281368929
588	C3-1	2.19974	1.0893e-05	0.0680812	-1.04668	-3.90924	-0.498955	-0.7328822053665329
589	C3-1	2.39985	1.53616e-05	0.09601	-0.892663	-0.595219	-0.654693	-0.6819008436621184
590	C3-1	2.59985	2.08583e-05	0.130364	-0.104242	-2.27697	-0.112461	-0.086266914178761
591	C3-1	2.79982	2.82269e-05	0.176418	-0.149009	-0.930658	-0.234281	-0.13279880737793195
592	C3-1	2.99975	4.09189e-05	0.255743	0.10741	-0.606041	0.26229	0.10255999186683507
593	C3-1	3.19977	5.98756e-05	0.374223	0.161354	-0.328232	0.615006	0.1643421168661467
594	C3-1	3.39972	8.101e-05	0.506312	0.385202	-0.0696809	2.11057	0.41685166458626305
595	C3-1	3.5997	0.000114546	0.715912	0.510383	0.0854737	4.1867	0.5848065125322666
596	C3-1	3.79972	0.000159508	0.996925	0.521174	-0.0221593	6.28415	0.6303533365097677
597	C3-1	3.99967	0.000224229	1.40143	0.476649	0.180996	8.50442	0.6068387290125086
598	C3-1	4.19967	0.000305299	1.90812	0.478885	0.152005	12.2152	0.6401693813806258
599	C3-1	4.39968	0.000405378	2.53361	0.495431	0.198549	17.579	0.6938321209657368
600	C3-1	4.59961	0.00053529	3.34556	0.47064	0.21174	23.0531	0.6890655077176915
601	C3-1	4.79992	0.00070339	4.39619	0.43904	0.201617	29.4893	0.6707922087079949
602	C3-1	4.99992	0.000904364	5.65227	0.423481	0.20716	38.0952	0.6739805423307803
603	C3-1	5.1999	0.0011666	7.29125	0.401274	0.229466	48.427	0.6641796674095664
604	C3-1	5.39998	0.00146974	9.18588	0.376893	0.206989	59.5088	0.6478290593824435
605	C3-1	5.59987	0.00179498	11.2186	0.360414	0.206675	72.0725	0.6424375590537144
606	C3-1	5.79995	0.00215481	13.4676	0.345341	0.221835	85.8641	0.6375605156078292
607	C3-1	5.99994	0.00253521	15.8451	0.33346	0.213094	100.91	0.6368530334298932
608	C3-1	6.19992	0.00294755	18.4222	0.324623	0.214265	118.02	0.6406400972739412
609	C3-1	6.39995	0.00339406	21.2129	0.311374	0.219247	134.558	0.6343215684795572
610	C3-1	6.59989	0.0038684	24.1775	0.301737	0.215201	153.259	0.6338910143728673
611	C3-1	6.79988	0.00436902	27.3064	0.291466	0.214715	172.268	0.6308704186564322
612	C3-1	6.99987	0.00491621	30.7263	0.280073	0.215321	191.744	0.6240386899821977
613	C3-1	7.19988	0.00550335	34.3959	0.269161	0.214722	212.175	0.6168613119586929
614	C3-1	7.3999	0.00612854	38.3034	0.25784	0.212427	232.629	0.6073325083412959
615	C3-1	7.59984	0.00680463	42.5289	0.247128	0.207839	254.25	0.5978287705536706
616	C3-1	7.79985	0.00752729	47.0456	0.237226	0.206221	277.087	0.5889753770809597
617	C3-1	7.99983	0.00828351	51.7719	0.227144	0.20099	299.451	0.5784045012835148
618	C3-1	8.19974	0.00904978	56.5611	0.219629	0.201674	324.234	0.5732455698350986
619	C3-1	8.39985	0.00986455	61.6534	0.2128	0.20185	350.792	0.5689742982544352
620	C3-1	8.59983	0.0107209	67.0056	0.206322	0.199636	378.44	0.5647886146829519
621	C3-1	8.79982	0.011602	72.5125	0.199099	0.198191	404.395	0.5576900534390622
622	C3-1	8.99984	0.0125211	78.2569	0.192691	0.195427	431.986	0.5520101102905942
623	C3-1	9.19978	0.0135135	84.4594	0.186199	0.193239	460.526	0.5452631678652702
624	C3-1	9.39983	0.0145599	90.9994	0.180547	0.191232	491.585	0.5402068585067594
625	C3-1	9.60008	0.0155213	97.0081	0.176444	0.191996	523.046	0.539177656298804
626	C3-1	9.80012	0.0166464	104.04	0.170424	0.189404	553.111	0.5316330257593233
627	C3-1	10.0001	0.0178109	111.318	0.164986	0.185647	584.61	0.52517113135342
628	C3-1	10.2001	0.0190182	118.864	0.15968	0.184632	616.248	0.5184479741553372
629	C3-1	10.3503	0.0200009	125.006	0.15517	0.182602	639.058	0.5112218613506552
630	C4-1	-0.999969	-2.49391e-06	-0.0155869	3.30578	-1.36917	0.16401	-1.0522297570395651
631	C4-1	-0.799993	-1.79705e-06	-0.0112316	-17.0377	2.88722	-0.487289	4.338553723423199
632	C4-1	-0.599974	-1.20159e-06	-0.00750994	15.3021	6.76586	0.219467	-2.922353574063175
633	C4-1	-0.399964	-7.05368e-07	-0.00440855	-55.2243	44.2814	-0.309954	7.030747071032427
634	C4-1	-0.200013	-3.22077e-07	-0.00201298	124.184	43.1784	0.159153	-7.906337867241601
635	C4-1	3.43084e-05	3.16167e-10	1.97604e-06	2295850000.0	41210.4	0.49544	25072.36695613449
636	C4-1	0.200027	3.16678e-07	0.00197924	458.72	30.4777	0.578075	29.206917806834944
637	C4-1	0.399971	7.62614e-07	0.00476634	-2.77125	-15.9903	-0.0168166	-0.3528199834673985
638	C4-1	0.599966	1.29979e-06	0.00812369	8.6665	14.7641	0.134454	1.6550853122164928
639	C4-1	0.799976	1.94609e-06	0.0121631	16.4504	8.44751	0.509501	4.188907433137933
640	C4-1	0.999978	2.70946e-06	0.0169341	1.13046	7.85143	0.0609336	0.3598278030719081
641	C4-1	1.19999	3.44731e-06	0.0215457	4.02483	5.62304	0.331235	1.5373601229015534
642	C4-1	1.39999	4.50902e-06	0.0281814	4.12238	2.92301	0.517709	1.837059195071927
643	C4-1	1.59999	5.30517e-06	0.0331573	2.78929	-0.736909	0.471021	1.4205650037849886
644	C4-1	1.79997	6.49054e-06	0.0405659	-0.168926	2.00958	-0.0392621	-0.09678597048259745
645	C4-1	1.99996	8.23346e-06	0.0514591	2.68684	2.81329	0.88019	1.7104652044050517
646	C4-1	2.19992	1.01539e-05	0.0634619	0.997359	1.3206	0.443222	0.6984064454420684
647	C4-1	2.39987	1.28874e-05	0.0805462	-0.233186	2.42615	-0.143478	-0.1781313084912758
648	C4-1	2.5999	1.70674e-05	0.106671	0.194551	0.17701	0.171747	0.16100627162021544
649	C4-1	2.79981	2.90621e-05	0.181638	0.182143	0.545698	0.294848	0.16232726632092404
650	C4-1	2.99974	3.7683e-05	0.235519	0.204131	0.605407	0.459059	0.19491378614888819
651	C4-1	3.19982	5.11818e-05	0.319886	0.414249	0.402683	1.34969	0.42192843700568333
652	C4-1	3.39973	6.92287e-05	0.432679	0.569236	0.0166749	2.66534	0.6160086345766723
653	C4-1	3.59976	9.49644e-05	0.593527	0.574972	0.33953	3.91031	0.6588259674791542
654	C4-1	3.79976	0.000132079	0.825494	0.550648	0.385063	5.49786	0.6660084749253176
655	C4-1	3.99974	0.000177523	1.10952	0.517269	0.333475	7.3069	0.6585640637392746
656	C4-1	4.19967	0.000244661	1.52913	0.507716	0.298832	10.3784	0.6787127320764094
657	C4-1	4.39966	0.000333687	2.08554	0.494739	0.31009	14.4499	0.6928613212884912
658	C4-1	4.59959	0.000432007	2.70004	0.474315	0.250182	18.7503	0.6944452674775189
659	C4-1	4.79997	0.000561667	3.51042	0.456179	0.27941	24.4671	0.6969849761566992
660	C4-1	4.99996	0.000745474	4.65921	0.421526	0.255807	31.2574	0.6708733884070476
661	C4-1	5.1999	0.000970455	6.06534	0.395094	0.243473	39.6644	0.6539517982503866
662	C4-1	5.39989	0.00120747	7.54669	0.372188	0.235227	48.2785	0.6397307958853484
663	C4-1	5.59996	0.00142577	8.91106	0.371476	0.252645	59.0059	0.6621647705211275
664	C4-1	5.80001	0.00172662	10.7914	0.358541	0.248904	71.4323	0.6619372833923309
665	C4-1	5.99998	0.00202592	12.662	0.34585	0.245484	83.6353	0.6605220344337387
666	C4-1	6.19999	0.00237737	14.8586	0.333937	0.23958	97.9225	0.6590291144522364
667	C4-1	6.4001	0.00275876	17.2422	0.323475	0.242692	113.624	0.6589878321791882
668	C4-1	6.59994	0.00316347	19.7717	0.309062	0.236269	128.375	0.6492866066145047
669	C4-1	6.79993	0.00361401	22.5876	0.298048	0.228599	145.717	0.6451194460677541
670	C4-1	6.99991	0.0040902	25.5638	0.28413	0.225161	161.839	0.6330788067501701
671	C4-1	7.19987	0.00458994	28.6871	0.274243	0.221209	180.301	0.6285089813888473
672	C4-1	7.39991	0.00513	32.0625	0.262556	0.218458	198.288	0.6184421052631579
673	C4-1	7.59986	0.0057136	35.71	0.250564	0.215775	216.453	0.6061411369364323
674	C4-1	7.79988	0.0063272	39.545	0.242405	0.216142	237.997	0.6018384119357694
675	C4-1	7.99983	0.00698257	43.6411	0.230696	0.210122	256.369	0.5874485290242456
676	C4-1	8.19976	0.0076739	47.9619	0.222474	0.207386	278.5	0.5806692395422199
677	C4-1	8.3998	0.00841044	52.5652	0.214315	0.200964	301.211	0.5730235973609917
678	C4-1	8.59972	0.00920002	57.5001	0.205768	0.199027	323.878	0.5632651073650307
679	C4-1	8.79978	0.010038	62.7375	0.198318	0.198638	348.507	0.5555002988643156
680	C4-1	8.99979	0.0109079	68.1744	0.190563	0.193191	372.171	0.5459101950292191
681	C4-1	9.19974	0.0118325	73.9531	0.183135	0.190099	396.601	0.5362871874201351
682	C4-1	9.39981	0.012799	79.9937	0.176427	0.188034	422.269	0.5278778203783547
683	C4-1	9.60007	0.0138224	86.39	0.169967	0.184242	448.695	0.5193830304433383
684	C4-1	9.80003	0.0148816	93.01	0.163928	0.180611	475.62	0.5113643694226427
685	C4-1	10.0001	0.0159904	99.94	0.157741	0.180315	501.809	0.5021102661596959
686	C4-1	10.1999	0.0171446	107.154	0.152843	0.178257	531.74	0.49623905780465505
687	C4-1	10.3999	0.0183766	114.854	0.147002	0.174185	558.917	0.4866325944242256
688	C4-1	10.5999	0.0196306	122.691	0.142043	0.17126	588.009	0.4792600924273174
689	C5-1	-0.999968	-1.6118e-06	-0.0100737	16.9728	13.1975	0.544227	-5.402453914649037
690	C5-1	-0.799985	-9.27856e-07	-0.0057991	55.3288	42.9165	0.817042	-14.089117276818817
691	C5-1	-0.599973	-4.83437e-07	-0.00302148	38.7978	40.1872	0.223877	-7.409514542542065
692	C5-1	-0.399963	-1.98292e-07	-0.00123933	101.481	167.068	0.160118	-12.91972275342322
693	C5-1	-0.200014	-6.13034e-08	-0.000383146	370.765	222.64	0.0904429	-23.60533582498578
694	C5-1	4.56333e-05	1.56926e-08	9.80787e-05	22225400.0	822.499	0.316633	322.8356411738736
695	C5-1	0.200034	6.69456e-08	0.00041841	-530.457	483.652	-0.141321	-33.775722377572244
696	C5-1	0.399966	1.39816e-07	0.00087385	502.857	111.196	0.559441	64.02025519253877
697	C5-1	0.599961	2.88425e-07	0.00180266	-58.6627	41.5361	-0.201952	-11.203000011094716
698	C5-1	0.799974	5.5195e-07	0.00344969	-57.4088	15.6627	-0.504294	-14.618530940461318
699	C5-1	0.999973	9.86666e-07	0.00616666	-8.75721	23.4839	-0.171891	-2.7874246350536596
700	C5-1	1.19998	1.84733e-06	0.0115458	-5.24707	4.2027	-0.231401	-2.004200661712484
701	C5-1	1.39999	2.65257e-06	0.0165786	-7.63353	5.74515	-0.563959	-3.401728734633805
702	C5-1	1.59999	4.10946e-06	0.0256841	-2.40113	-3.2228	-0.314085	-1.2228771886108525
703	C5-1	1.79997	7.00245e-06	0.0437653	0.455876	2.20512	0.114312	0.26119322842525927
704	C5-1	1.99996	9.74507e-06	0.0609067	-1.29909	0.794414	-0.503705	-0.8270108214695592
705	C5-1	2.19992	1.41793e-05	0.0886206	0.0559939	-0.0992279	0.0347482	0.03921007079618057
706	C5-1	2.39996	2.01328e-05	0.12583	-0.214419	0.393372	-0.206112	-0.16380195501867598
707	C5-1	2.5999	2.88123e-05	0.180077	-0.157194	0.261796	-0.234262	-0.13008990598466214
708	C5-1	2.79984	3.83563e-05	0.239727	0.0704251	-0.0215064	0.150462	0.06276389392934464
709	C5-1	2.99981	5.24733e-05	0.327958	0.133555	0.771409	0.418238	0.127527915159868
710	C5-1	3.19983	6.35353e-05	0.397096	0.209235	0.422868	0.846265	0.21311345367367088
711	C5-1	3.39973	9.38516e-05	0.586572	0.30657	0.198325	1.94602	0.33176148878569045
712	C5-1	3.59972	0.00014987	0.936688	0.309216	0.265406	3.31876	0.35430794458773895
713	C5-1	3.79972	0.000176902	1.10564	0.328051	0.248954	4.38689	0.3967738142614233
714	C5-1	3.99969	0.000244502	1.52814	0.312081	0.236779	6.07165	0.39732288926407267
715	C5-1	4.19967	0.000309228	1.93267	0.328219	0.184648	8.47985	0.43876347229480456
716	C5-1	4.39966	0.000396368	2.4773	0.336979	0.287669	11.691	0.47192507972389297
717	C5-1	4.59967	0.000497103	3.10689	0.344438	0.244263	15.668	0.5042985107293789
718	C5-1	4.79998	0.000621588	3.88492	0.335067	0.243025	19.8886	0.5119436178865974
719	C5-1	4.99993	0.000781017	4.88136	0.322879	0.19547	25.0839	0.5138711342740547
720	C5-1	5.19994	0.00100393	6.27456	0.312778	0.217963	32.4839	0.5177080145858832
721	C5-1	5.39998	0.00123575	7.72344	0.288497	0.181171	38.2996	0.49588784272293174
722	C5-1	5.59992	0.00152267	9.51669	0.278645	0.184247	47.2682	0.4966873986648719
723	C5-1	5.80001	0.00181335	11.3334	0.265226	0.181381	55.4953	0.4896615314027565
724	C5-1	5.99996	0.00221841	13.8651	0.248086	0.166319	65.6935	0.47380473274624774
725	C5-1	6.19996	0.00278022	17.3764	0.221766	0.158943	76.0488	0.4376556709099698
726	C5-1	6.40001	0.00302325	18.8953	0.239306	0.169746	92.1166	0.48751065079675904
727	C5-1	6.59997	0.00326047	20.3779	0.244447	0.182289	104.649	0.5135416308844385
728	C5-1	6.79993	0.00371095	23.1934	0.236314	0.18625	118.634	0.5114989609112938
729	C5-1	6.99996	0.00417367	26.0854	0.226588	0.180098	131.698	0.5048724573899577
730	C5-1	7.19992	0.00465852	29.1158	0.222157	0.181619	148.24	0.5091393676285728
731	C5-1	7.39992	0.00511374	31.9609	0.218537	0.185418	164.521	0.5147570938240162
732	C5-1	7.59989	0.00538701	33.6688	0.224033	0.19616	182.472	0.5419616974765956
733	C5-1	7.79989	0.0059433	37.1456	0.214568	0.193138	197.884	0.5327252756719504
734	C5-1	7.99985	0.00651385	40.7116	0.209063	0.190429	216.734	0.5323642401674216
735	C5-1	8.19981	0.00712281	44.5176	0.203063	0.188751	235.947	0.5300083562456197
736	C5-1	8.39985	0.00759845	47.4903	0.200394	0.192706	254.455	0.5358041536903326
737	C5-1	8.5998	0.00827955	51.7472	0.194081	0.189958	274.922	0.5312789870756293
738	C5-1	8.79982	0.00896445	56.0278	0.187193	0.187353	293.776	0.5243397027904005
739	C5-1	8.99978	0.00968773	60.5483	0.182347	0.184485	316.288	0.5223730476330467
740	C5-1	9.19975	0.0104652	65.4075	0.175854	0.183611	336.826	0.5149654091656156
741	C5-1	9.39977	0.0112545	70.3406	0.170055	0.181648	357.902	0.5088128335555853
742	C5-1	9.60011	0.0121255	75.7844	0.164219	0.17847	380.304	0.5018235943017296
743	C5-1	9.80009	0.0130203	81.3769	0.158584	0.176947	402.57	0.4946981268640117
744	C5-1	10.0001	0.0139331	87.0819	0.15328	0.17406	424.883	0.48791195414891037
745	C5-1	10.2001	0.0149178	93.2362	0.148508	0.171951	449.562	0.4821753782329181
746	C5-1	10.4001	0.0159231	99.5194	0.143304	0.170839	472.122	0.4744019758961569
747	C5-1	10.6	0.0169129	105.706	0.140047	0.169106	499.492	0.4725294685259115
748	C5-1	10.8	0.0180181	112.613	0.134946	0.165531	522.423	0.46391002814950316
749	C5-1	11.0	0.0191579	119.737	0.130668	0.16402	547.821	0.4575202318414526
750	C5-1	11.1362	0.0200006	125.004	0.12654	0.16125	560.708	0.44855204633451723
751	D1-1	-0.999967	-3.0526e-06	-0.0190787	3.84476	0.371109	0.233483	-1.2237888325724497
752	D1-1	-0.799994	-1.78578e-06	-0.0111611	1.16582	3.57477	0.0331342	-0.2968721720977323
753	D1-1	-0.599969	-9.66499e-07	-0.00604062	26.1995	11.0685	0.302241	-5.003476464336442
754	D1-1	-0.399955	-4.37151e-07	-0.00273219	-43.8708	64.1456	-0.152598	5.585189902605603
755	D1-1	-0.200012	-1.46493e-07	-0.000915581	403.796	64.7159	0.235377	-25.70793845656474
756	D1-1	3.55482e-05	5.64218e-10	3.52636e-06	-1022840000.0	-3281.7	-0.408132	-11573.747433614266
757	D1-1	0.200022	1.27563e-07	0.000797269	-393.493	-159.436	-0.199742	-25.05327561964657
758	D1-1	0.399969	3.39743e-07	0.00212339	16.0385	37.265	0.043358	2.041923527943524
759	D1-1	0.599962	7.73826e-07	0.00483641	-26.907	17.4175	-0.248521	-5.138542844796037
760	D1-1	0.799978	1.48343e-06	0.00927144	-8.72935	23.1513	-0.20609	-2.2228477992631133
761	D1-1	0.999977	2.57138e-06	0.0160711	-8.66244	4.3607	-0.443125	-2.7572785932512396
762	D1-1	1.19998	3.87924e-06	0.0242453	-6.87279	0.0346363	-0.636479	-2.6251644648653554
763	D1-1	1.39999	5.97347e-06	0.0373342	-4.83644	2.28113	-0.804651	-2.155265145630548
764	D1-1	1.59999	7.95835e-06	0.0497397	-2.49581	-0.332931	-0.632239	-1.2710953222476211
765	D1-1	1.79997	1.09697e-05	0.0685606	-1.63484	-0.542281	-0.642194	-0.9366808341817313
766	D1-1	1.99996	1.47086e-05	0.0919288	-0.0751298	1.0171	-0.0439678	-0.04782810174830956
767	D1-1	2.19992	1.94858e-05	0.121786	0.0788337	0.351213	0.0672306	0.05520388221963115
768	D1-1	2.3999	2.4695e-05	0.154344	0.153225	0.398266	0.18066	0.11705022547037784
769	D1-1	2.59987	3.18505e-05	0.199066	-0.352544	0.306631	-0.580779	-0.29175198175479494
770	D1-1	2.7998	4.35096e-05	0.271935	0.204444	0.179005	0.49547	0.18220162906576942
771	D1-1	2.99977	5.56962e-05	0.348101	-0.00475542	0.463378	-0.0158064	-0.004540751103846298
772	D1-1	3.19976	7.5549e-05	0.472181	0.275639	0.423267	1.32561	0.28074191888280126
773	D1-1	3.39975	0.000121316	0.758225	0.384405	0.224801	3.15416	0.41599261432951956
774	D1-1	3.59981	0.000146649	0.916556	0.46159	0.329763	4.84781	0.5289158545686242
775	D1-1	3.79978	0.000197805	1.23628	0.437272	0.369752	6.53849	0.5288842333451969
776	D1-1	3.99974	0.000280893	1.75558	0.438784	0.291791	9.80739	0.5586410189225213
777	D1-1	4.1997	0.000387899	2.42437	0.434174	0.282417	14.0712	0.5804064561102471
778	D1-1	4.39965	0.000512613	3.20383	0.43455	0.242719	19.4974	0.608565373318809
779	D1-1	4.5996	0.000664841	4.15526	0.411281	0.2401	25.0211	0.6021548591423882
780	D1-1	4.79998	0.000851201	5.32001	0.415494	0.236536	33.7728	0.6348258743874541
781	D1-1	4.99998	0.00107917	6.74481	0.398454	0.250772	42.7727	0.6341572260745669
782	D1-1	5.2	0.00136495	8.53094	0.374387	0.235149	52.8653	0.6196890377848162
783	D1-1	5.39997	0.0017286	10.8038	0.348071	0.221089	64.6374	0.5982839371332308
784	D1-1	5.59998	0.00210903	13.1814	0.334244	0.222757	78.535	0.5958016599147282
785	D1-1	5.80001	0.00251858	15.7411	0.318046	0.218207	92.4283	0.5871781514633666
786	D1-1	5.99997	0.00296303	18.5189	0.306289	0.215459	108.33	0.5849699496190379
787	D1-1	6.2	0.00342442	21.4026	0.298431	0.211714	126.053	0.5889611542522871
788	D1-1	6.39999	0.00385632	24.102	0.295979	0.224444	145.326	0.6029624097585262
789	D1-1	6.59998	0.00437698	27.3561	0.286442	0.216327	164.621	0.6017707202415549
790	D1-1	6.79998	0.00493535	30.8459	0.277492	0.215212	185.27	0.6006308780097193
791	D1-1	6.99991	0.00552582	34.5364	0.267819	0.216917	206.092	0.5967385135682932
792	D1-1	7.1999	0.00615371	38.4607	0.259215	0.219124	228.483	0.5940687506987652
793	D1-1	7.39993	0.00683288	42.7055	0.249959	0.214188	251.437	0.5887695964220065
794	D1-1	7.59991	0.00753236	47.0772	0.241827	0.21325	275.407	0.5850114280373514
795	D1-1	7.79989	0.00829378	51.8361	0.234143	0.210818	301.336	0.5813245981082682
796	D1-1	7.99986	0.00907531	56.7207	0.226808	0.210392	327.592	0.5775528158150375
797	D1-1	8.19978	0.00993115	62.0697	0.217984	0.20758	353.148	0.5689539340451139
798	D1-1	8.39985	0.0108256	67.66	0.212135	0.203992	383.766	0.5671977534732486
799	D1-1	8.59984	0.0117777	73.6106	0.204345	0.202691	411.762	0.5593786764406212
800	D1-1	8.79989	0.0127698	79.8113	0.197335	0.199282	441.158	0.5527513021339083
801	D1-1	8.99993	0.0138359	86.4744	0.190079	0.197131	470.881	0.5445322546325848
802	D1-1	9.19987	0.0149717	93.5731	0.183737	0.193327	503.477	0.5380574117989038
803	D1-1	9.39986	0.016157	100.981	0.177373	0.191588	535.919	0.5307127083312703
804	D1-1	9.60014	0.0173699	108.562	0.171701	0.18879	569.609	0.5246854332086734
805	D1-1	9.80013	0.0186609	116.631	0.166205	0.188961	604.7	0.5184727902530202
806	D1-1	9.99757	0.0200004	125.003	0.161308	0.185881	641.682	0.51333328000128
807	D2-1	-0.999962	-1.26478e-05	-0.0790487	-1.88651	-1.33611	-0.474664	0.6004703429657919
808	D2-1	-0.799988	-7.40754e-06	-0.0462971	-3.34087	-1.83861	-0.393865	0.8507336312641612
809	D2-1	-0.599964	-4.14212e-06	-0.0258883	-12.6141	-1.16241	-0.623641	2.4089685301854504
810	D2-1	-0.399955	-1.94731e-06	-0.0121707	-28.2023	2.83972	-0.43698	3.590426187483054
811	D2-1	-0.200004	-6.49891e-07	-0.00406182	-211.566	-31.5188	-0.547085	13.46896218936339
812	D2-1	3.89338e-05	2.06935e-10	1.29334e-06	-115436000.0	68570.9	-0.0185025	-1430.598295885073
813	D2-1	0.20003	5.20179e-07	0.00325112	-120.142	-47.6813	-0.248699	-7.649640739191417
814	D2-1	0.399982	1.33336e-06	0.0083335	-46.1074	-7.19685	-0.489203	-5.870318593628127
815	D2-1	0.599972	2.71971e-06	0.0169982	-17.9275	-1.04645	-0.581974	-3.4237389841277306
816	D2-1	0.799984	5.13611e-06	0.0321007	-0.791433	0.643395	-0.0646934	-0.201532676857514
817	D2-1	0.999982	8.8722e-06	0.0554513	1.69755	-2.50127	0.299623	0.540335393399253
818	D2-1	1.19999	1.3357e-05	0.0834812	-1.15697	-0.360323	-0.368926	-0.4419270446519695
819	D2-1	1.4	1.90543e-05	0.119089	-0.980221	-0.451221	-0.520206	-0.43682120095054955
820	D2-1	1.6	2.65432e-05	0.165895	-0.227689	-0.369691	-0.192374	-0.11596130082280962
821	D2-1	1.79998	3.49071e-05	0.218169	-0.169962	-0.341781	-0.212453	-0.09738001274241528
822	D2-1	1.99997	4.24215e-05	0.265134	-0.043778	-0.528267	-0.0738916	-0.027869530124389936
823	D2-1	2.19996	5.15129e-05	0.321956	-0.0566055	-0.43958	-0.12762	-0.03963895687609487
824	D2-1	2.39991	6.19184e-05	0.38699	-0.150835	-0.13201	-0.44591	-0.11522519961756117
825	D2-1	2.5999	7.32577e-05	0.457861	-0.130926	0.167483	-0.496095	-0.10835056927757551
826	D2-1	2.79984	8.52551e-05	0.532844	0.0291583	0.185842	0.138467	0.025986405026611918
827	D2-1	2.99981	0.000102062	0.637888	0.204946	-0.229869	1.24832	0.19569579612721982
828	D2-1	3.19982	0.00012095	0.755938	0.229406	-0.0478355	1.76631	0.23365805132166922
829	D2-1	3.39975	0.00014009	0.875562	0.29157	0.195928	2.76266	0.3155299110742586
830	D2-1	3.59975	0.000170911	1.06819	0.392476	0.236335	4.8038	0.4497140021906215
831	D2-1	3.79974	0.000214144	1.3384	0.44715	0.234848	7.23841	0.540825612671847
832	D2-1	3.9997	0.000266776	1.66735	0.461053	0.279953	9.78712	0.5869865355204366
833	D2-1	4.19971	0.000348018	2.17511	0.467719	0.287196	13.5999	0.6252511367241197
834	D2-1	4.39965	0.000446963	2.79352	0.48354	0.223665	18.917	0.6771743177066927
835	D2-1	4.59965	0.000579942	3.62464	0.462807	0.261245	24.5606	0.6776010859009447
836	D2-1	4.80001	0.000755357	4.72098	0.434646	0.227835	31.3516	0.6640909302729519
837	D2-1	4.99997	0.000979745	6.12341	0.420391	0.246997	40.9698	0.6690683785668443
838	D2-1	5.19994	0.00129342	8.08388	0.37566	0.230778	50.2647	0.6217892893016719
839	D2-1	5.39996	0.00162626	10.1641	0.351775	0.211101	61.4576	0.6046536338682225
840	D2-1	5.59995	0.00193735	12.1084	0.349518	0.229691	75.4382	0.6230236860361401
841	D2-1	5.79999	0.00227134	14.1959	0.34427	0.229485	90.2275	0.6355884445508915
842	D2-1	5.99995	0.00262494	16.4059	0.343491	0.238512	107.625	0.6560139949652259
843	D2-1	6.19996	0.00301677	18.8548	0.333422	0.235526	124.067	0.6580128137132188
844	D2-1	6.39998	0.00349695	21.8559	0.323933	0.238862	144.229	0.6599087660540175
845	D2-1	6.59994	0.00397176	24.8235	0.313204	0.239294	163.335	0.6579853767599252
846	D2-1	6.79994	0.00448888	28.0555	0.305303	0.233771	185.398	0.6608258630215109
847	D2-1	6.99988	0.00511165	31.9478	0.289624	0.234218	206.165	0.6453183004776541
848	D2-1	7.19986	0.00572055	35.7534	0.280918	0.234895	230.182	0.6438045053057891
849	D2-1	7.39987	0.00635019	39.6887	0.270384	0.22767	252.768	0.6368764912934917
850	D2-1	7.59984	0.00705458	44.0911	0.259459	0.225103	276.742	0.6276595503400915
851	D2-1	7.79988	0.00796579	49.7862	0.243234	0.217561	300.657	0.603896260409511
852	D2-1	7.99989	0.00866587	54.1617	0.239585	0.219293	330.435	0.6100897866942876
853	D2-1	8.19977	0.00945905	59.1191	0.231843	0.218394	357.744	0.6051242322701124
854	D2-1	8.3999	0.010322	64.5125	0.226763	0.216911	391.147	0.6063119550474714
855	D2-1	8.59985	0.0110874	69.2963	0.222532	0.218451	422.127	0.6091623939517694
856	D2-1	8.79988	0.012079	75.4937	0.213773	0.215579	452.054	0.5987969857087412
857	D2-1	8.99989	0.0131467	82.1669	0.206933	0.212286	487.094	0.5928104869479072
858	D2-1	9.19981	0.0142406	89.0037	0.198833	0.210413	518.235	0.5822623104432737
859	D2-1	9.39986	0.0154158	96.3488	0.192453	0.205445	554.809	0.5758338453618519
860	D2-1	9.60013	0.0166317	103.948	0.185074	0.203629	587.88	0.5655520067726172
861	D2-1	9.80004	0.0179378	112.111	0.17994	0.20223	629.297	0.5613160171615631
862	D2-1	10.0	0.019234	120.213	0.17486	0.199401	669.099	0.5565945446831874
863	D2-1	10.0938	0.0200001	125.001	0.169831	0.19714	682.077	0.545657234742122
864	D3-1	-0.999966	-1.32023e-05	-0.0825144	1.07395	1.18275	0.282066	-0.3418385154591198
865	D3-1	-0.799988	-9.44068e-06	-0.0590043	-3.28652	0.351764	-0.493803	0.836893243373788
866	D3-1	-0.599967	-5.78237e-06	-0.0361398	3.06679	-1.49189	0.211664	-0.5856811603827359
867	D3-1	-0.399959	-2.92742e-06	-0.0182964	4.54742	2.15516	0.105924	-0.5789335607004656
868	D3-1	-0.200005	-9.9712e-07	-0.006232	-90.9783	-2.51486	-0.360958	5.792008985879333
869	D3-1	3.23772e-05	1.73998e-09	1.08749e-05	-506272000.0	-9997.41	-0.567411	-5217.62039191165
870	D3-1	0.20002	7.73072e-07	0.0048317	-128.015	-16.0863	-0.393809	-8.150526729722458
871	D3-1	0.399967	1.96019e-06	0.0122512	-2.56093	0.00304735	-0.0399439	-0.32604071437899956
872	D3-1	0.599965	3.78374e-06	0.0236484	-9.72361	-3.74961	-0.439142	-1.8569628389235635
873	D3-1	0.799973	6.54478e-06	0.0409049	-5.01901	0.598107	-0.522779	-1.2780351498231262
874	D3-1	0.999987	9.83046e-06	0.0614404	-3.64956	-0.969465	-0.713738	-1.16167537971758
875	D3-1	1.19999	1.45556e-05	0.0909725	-0.555668	-0.919713	-0.193087	-0.21224765725906183
876	D3-1	1.39999	1.84618e-05	0.115386	-0.150044	-0.218381	-0.0771522	-0.06686443762674849
877	D3-1	1.59999	2.32795e-05	0.145497	-0.535459	-0.808898	-0.396778	-0.2727052791466491
878	D3-1	1.79997	3.56506e-05	0.222816	-0.38628	-0.111612	-0.493133	-0.22131848700272871
879	D3-1	1.99996	4.43986e-05	0.277491	0.10768	-0.508849	0.19022	0.06854997099005014
880	D3-1	2.19986	5.43409e-05	0.339631	-0.191196	-0.0405964	-0.454705	-0.13388206612470593
881	D3-1	2.39985	6.12945e-05	0.383091	-0.0914755	0.130114	-0.267695	-0.06987765309025792
882	D3-1	2.59981	6.94347e-05	0.433967	0.0188209	-0.0494782	0.0675911	0.015575170462270175
883	D3-1	2.79977	7.53553e-05	0.470971	0.0997361	0.0814694	0.418619	0.08888424128024869
884	D3-1	2.99972	8.39043e-05	0.524402	0.151823	0.17889	0.760211	0.14496721980465366
885	D3-1	3.19976	9.82118e-05	0.613824	0.168195	0.281166	1.05154	0.1713096913773329
886	D3-1	3.39973	0.000107381	0.671131	0.215049	0.0510053	1.56185	0.23271909656982018
887	D3-1	3.59976	0.000122664	0.76665	0.295534	0.305906	2.59614	0.3386343181373508
888	D3-1	3.79975	0.000146749	0.917181	0.355638	0.299877	3.94519	0.43014301430143015
889	D3-1	3.99969	0.000188729	1.17956	0.450205	0.14303	6.76092	0.5731730475770627
890	D3-1	4.19971	0.000229436	1.43397	0.459164	0.187168	8.80194	0.613816188623193
891	D3-1	4.39965	0.000289978	1.81236	0.482493	0.31706	12.2463	0.6757101238164603
892	D3-1	4.59965	0.000360527	2.25329	0.476443	0.204511	15.7182	0.6975666691815079
893	D3-1	4.79996	0.000458031	2.86269	0.487257	0.251956	21.3118	0.7444676161232966
894	D3-1	4.99999	0.00056438	3.52738	0.492562	0.314488	27.6523	0.783933117497973
895	D3-1	5.19994	0.000713426	4.45891	0.462211	0.255562	34.1128	0.7650479601516962
896	D3-1	5.39992	0.000891857	5.57411	0.439286	0.260182	42.0882	0.7550658311371681
897	D3-1	5.59988	0.00112553	7.03456	0.43507	0.290488	54.5538	0.7755111904653597
898	D3-1	5.79999	0.00135269	8.45431	0.419397	0.263671	65.4607	0.7742879075879641
899	D3-1	5.99995	0.00162255	10.1409	0.39442	0.258967	76.3898	0.7532842252660019
900	D3-1	6.19996	0.00178381	11.1488	0.394632	0.265121	86.828	0.7788102755453502
901	D3-1	6.39998	0.00210051	13.1282	0.382623	0.278459	102.33	0.7794671013543365
902	D3-1	6.59997	0.0023748	14.8425	0.382455	0.28712	119.256	0.8034765032844872
903	D3-1	6.79994	0.00280984	17.5615	0.357444	0.276958	135.87	0.7736810636904593
904	D3-1	6.99992	0.00322996	20.1873	0.341428	0.276568	153.575	0.7607505709034887
905	D3-1	7.19994	0.00360183	22.5114	0.309372	0.253205	159.611	0.7090229839103743
906	D3-1	7.39995	0.00335487	20.9679	0.325093	0.272852	160.562	0.7657514581813153
907	D3-1	7.59996	0.00376567	23.5354	0.318758	0.277906	181.487	0.7711234990694869
908	D3-1	7.8	0.0042695	26.6844	0.308555	0.274459	204.425	0.7660843039378814
909	D3-1	7.99992	0.00557276	34.8298	0.280892	0.256176	249.13	0.7152782961716692
910	D3-1	8.19988	0.00610449	38.1531	0.272541	0.255955	271.406	0.7113602826506888
911	D3-1	8.39993	0.00664073	41.5046	0.263283	0.250767	292.176	0.7039605248574856
912	D3-1	8.59993	0.00733857	45.8661	0.249941	0.246973	313.815	0.6841981332618208
913	D3-1	8.79991	0.00806758	50.4224	0.240026	0.239625	339.008	0.6723361045884368
914	D3-1	8.99991	0.0087342	54.5887	0.234766	0.241163	367.136	0.6725494470467331
915	D3-1	9.19986	0.00933783	58.3614	0.232058	0.244066	396.602	0.6795621763699979
916	D3-1	9.39991	0.0107225	67.0156	0.219311	0.236306	439.755	0.6561979598779984
917	D3-1	9.6002	0.0114247	71.4044	0.215008	0.236894	469.147	0.6570281383220082
918	D3-1	9.80019	0.0123938	77.4613	0.206591	0.233224	499.208	0.6444611696421311
919	D3-1	10.0002	0.0134264	83.915	0.198924	0.227619	531.357	0.6332086039444675
920	D3-1	10.2002	0.0144647	90.4044	0.191839	0.224836	563.098	0.6228657012269314
921	D3-1	10.4002	0.0155625	97.2656	0.185943	0.221888	598.729	0.6155608971722788
922	D3-1	10.6002	0.0167809	104.881	0.179323	0.218157	634.594	0.6050609738656192
923	D3-1	10.8001	0.0178714	111.696	0.173745	0.215294	667.157	0.5972971279186363
924	D3-1	11.0001	0.0192445	120.278	0.167389	0.211268	704.953	0.5861030279851677
925	D3-1	11.1003	0.0200005	125.003	0.163066	0.207541	720.226	0.5761669719926722
926	D4-1	-0.999978	-5.04251e-06	-0.0315157	2.27513	6.42596	0.228231	-0.7241819156801212
927	D4-1	-0.79999	-2.2441e-06	-0.0140256	5.89526	9.90288	0.210552	-1.5011978097193703
928	D4-1	-0.599966	-1.14093e-06	-0.00713081	23.2237	22.2315	0.316262	-4.435148321158466
929	D4-1	-0.399956	-5.32574e-07	-0.00332859	46.1628	50.5487	0.195621	-5.876992960983479
930	D4-1	-0.200013	-1.57459e-07	-0.000984119	566.793	172.381	0.355125	-36.08557501684247
931	D4-1	3.1805e-05	3.63624e-10	2.27265e-06	2136960000.0	106692.0	0.491672	21634.303566321254
932	D4-1	0.200021	1.08426e-07	0.000677662	-269.466	453.916	-0.116264	-17.156635608902373
933	D4-1	0.39997	3.25465e-07	0.00203416	128.135	49.6255	0.331841	16.313416840366536
934	D4-1	0.599962	8.84755e-07	0.00552972	29.2765	24.2883	0.309169	5.591042584434655
935	D4-1	0.799974	1.8645e-06	0.0116531	2.6462	24.8524	0.078522	0.6738292814787481
936	D4-1	0.999977	3.24348e-06	0.0202717	8.709	10.2389	0.561953	2.7721059407943094
937	D4-1	1.19999	5.51522e-06	0.0344701	1.49041	6.29773	0.196235	0.5692904865376079
938	D4-1	1.39999	8.57915e-06	0.0536197	2.36016	4.01739	0.563949	1.0517570967386987
939	D4-1	1.59999	1.21483e-05	0.0759269	0.900752	2.34711	0.348312	0.45874650486191315
940	D4-1	1.79998	1.56564e-05	0.0978525	1.04038	0.899047	0.583284	0.5960849237372576
941	D4-1	1.99996	1.86971e-05	0.116857	0.455363	1.66131	0.338753	0.2898867847026708
942	D4-1	2.19992	2.44537e-05	0.152836	-0.720742	0.586803	-0.771368	-0.5047030804260777
943	D4-1	2.39984	2.64991e-05	0.165619	0.217581	1.18177	0.275274	0.16620919097446551
944	D4-1	2.59989	3.16174e-05	0.197609	-0.0858722	1.1389	-0.140431	-0.07106508306807888
945	D4-1	2.79984	3.43051e-05	0.214407	0.391367	1.50041	0.747835	0.3487922502530235
946	D4-1	2.9998	4.25057e-05	0.265661	0.449435	1.0788	1.14008	0.4291484260015584
947	D4-1	3.19988	5.15046e-05	0.321904	0.452166	1.0452	1.48255	0.4605565634474874
948	D4-1	3.39978	6.48398e-05	0.405249	0.526481	0.209827	2.3089	0.5697484756285641
949	D4-1	3.59982	8.32118e-05	0.520074	0.613275	0.529208	3.65469	0.7027249968273745
950	D4-1	3.79984	0.000110029	0.687681	0.630885	0.577913	5.24751	0.7630732854332168
951	D4-1	3.99975	0.000146196	0.913725	0.663075	0.488873	7.71367	0.8442003885195216
952	D4-1	4.19981	0.000194483	1.21552	0.672587	0.46222	10.9292	0.899137817559563
953	D4-1	4.39976	0.000253153	1.58221	0.665469	0.472177	14.7459	0.9319812161470349
954	D4-1	4.59976	0.000338829	2.11768	0.61875	0.400912	19.185	0.9059442408673641
955	D4-1	4.80007	0.000432676	2.70423	0.60922	0.448014	25.1718	0.9308305876349277
956	D4-1	5.00005	0.000558371	3.48982	0.570431	0.389984	31.6833	0.9078777702001822
957	D4-1	5.20005	0.000708424	4.42765	0.535471	0.356349	39.2434	0.8863257032511603
958	D4-1	5.39996	0.000869656	5.43535	0.525629	0.37942	49.1075	0.9034836763041939
959	D4-1	5.59988	0.00106335	6.64594	0.511041	0.340583	60.5398	0.9109290785050723
960	D4-1	5.80001	0.00129836	8.11475	0.472251	0.332803	70.7501	0.8718703595304845
961	D4-1	5.99999	0.00156068	9.75425	0.454416	0.323949	84.6541	0.8678688776687083
962	D4-1	6.19998	0.00184265	11.5166	0.432799	0.319022	98.3669	0.8541314276783079
963	D4-1	6.39997	0.00216407	13.5254	0.414914	0.305686	114.324	0.8452541144809027
964	D4-1	6.59998	0.00250436	15.6523	0.396544	0.308575	130.395	0.8330724558052172
965	D4-1	6.79993	0.00288092	18.0057	0.379866	0.305455	148.046	0.8222174089316161
966	D4-1	6.99993	0.00328178	20.5111	0.365219	0.299286	166.911	0.8137593790679194
967	D4-1	7.19994	0.00370964	23.1853	0.351143	0.288283	186.584	0.8047512863754189
968	D4-1	7.39994	0.00417164	26.0727	0.33521	0.282506	205.865	0.7895806725041903
969	D4-1	7.59992	0.00465879	29.1174	0.322257	0.283994	226.994	0.779581968170235
970	D4-1	7.79992	0.00516303	32.2689	0.311235	0.279011	249.352	0.7727316394423113
971	D4-1	7.99987	0.00571832	35.7395	0.299024	0.275197	272.137	0.7614460191105079
972	D4-1	8.19981	0.00631118	39.4449	0.286371	0.273536	294.831	0.7474502407155299
973	D4-1	8.39988	0.00693879	43.3674	0.274992	0.265286	318.866	0.7352665827326517
974	D4-1	8.59981	0.00760358	47.5224	0.264505	0.26542	344.09	0.7240585492315204
975	D4-1	8.79985	0.00829967	51.8729	0.254467	0.259139	369.74	0.712780661964147
976	D4-1	8.99986	0.0090994	56.8713	0.244669	0.254449	398.618	0.7009124110051995
977	D4-1	9.19975	0.00989898	61.8686	0.235295	0.250666	426.293	0.6890296531681661
978	D4-1	9.39986	0.0107408	67.13	0.22618	0.244436	454.3	0.6767466110531805
979	D4-1	9.60017	0.0115624	72.265	0.217453	0.240802	480.201	0.6645001037846814
980	D4-1	9.80014	0.0124534	77.8337	0.209666	0.235125	509.071	0.6540495954837044
981	D4-1	10.0002	0.0133986	83.7412	0.202534	0.231998	539.878	0.6446981891828634
982	D4-1	10.2002	0.0144939	90.5869	0.19438	0.228696	571.71	0.6311177443979207
983	D4-1	10.4002	0.0155887	97.4294	0.189054	0.22623	609.773	0.6258613929676258
984	D4-1	10.6001	0.0170204	106.378	0.181373	0.222388	651.003	0.6119714602643404
985	D4-1	10.8	0.0187275	117.047	0.171684	0.214785	690.819	0.590206498244295
986	D4-1	10.9945	0.0198732	124.208	0.166048	0.209895	721.783	0.5811083022027567
987	D5-1	-0.99997	-4.43541e-06	-0.0277213	-1.67044	-4.60727	-0.147395	0.5317030586588652
988	D5-1	-0.799989	-2.9236e-06	-0.0182725	-8.9647	-3.54854	-0.417127	2.2828129703105757
989	D5-1	-0.59997	-1.79744e-06	-0.011234	-40.8991	5.04416	-0.877461	7.810761972583231
990	D5-1	-0.399956	-9.78225e-07	-0.00611391	-35.8719	-17.6015	-0.279213	4.566848383440384
991	D5-1	-0.20001	-3.82161e-07	-0.00238851	-431.179	-28.8425	-0.655671	27.451046886971376
992	D5-1	4.35829e-05	2.47514e-10	1.54696e-06	-949882000.0	-37660.1	-0.203852	-13177.587009360295
993	D5-1	0.200034	3.51711e-07	0.00219819	-244.925	24.7748	-0.34281	-15.59510324403259
994	D5-1	0.399982	8.51356e-07	0.00532097	8.82122	-18.6051	0.05976	1.1231034942876956
995	D5-1	0.599976	1.5743e-06	0.00983937	-12.1715	3.56344	-0.228716	-2.324498418089776
996	D5-1	0.799987	2.45897e-06	0.0153686	-3.39336	-0.78772	-0.132799	-0.8640930208346889
997	D5-1	0.999989	3.57891e-06	0.0223682	-3.73316	-3.36368	-0.265798	-1.1882851548180002
998	D5-1	1.19999	5.05082e-06	0.0315676	6.36613	0.536909	0.767618	2.4316641113039954
999	D5-1	1.39999	6.9224e-06	0.043265	2.71888	5.38706	0.524207	1.2116190916445162
1000	D5-1	1.59999	9.30488e-06	0.0581555	-1.0675	0.182699	-0.316173	-0.5436682686934168
1001	D5-1	1.79997	1.24422e-05	0.0777637	0.358017	0.746707	0.159513	0.20512527053110893
1002	D5-1	1.99997	1.64883e-05	0.103052	-0.266689	1.41626	-0.174958	-0.16977642355315764
1003	D5-1	2.20005	2.12218e-05	0.132636	-0.283696	0.371207	-0.263511	-0.19867230616122317
1004	D5-1	2.39995	2.72806e-05	0.170504	-0.153193	0.576965	-0.199538	-0.11702833951109652
1005	D5-1	2.59998	3.44552e-05	0.215345	-0.258888	-0.145141	-0.461388	-0.21425526480763427
1006	D5-1	2.79992	0.000605434	3.78396	0.00768793	-0.0139221	0.25927	0.006851816615397625
1007	D5-1	2.99984	0.000597518	3.73449	0.0012923	-0.0285694	0.0460833	0.0012339917900436204
1008	D5-1	3.19988	0.000603015	3.76884	0.00128281	0.0126761	0.0492441	0.0013066115834049733
1009	D5-1	3.39984	0.000833717	5.21073	0.00990505	0.00518708	0.558553	0.010719285013808045
1010	D5-1	3.59978	0.000820416	5.1276	0.0131498	0.0101986	0.772608	0.015067633980809732
1011	D5-1	3.7998	0.000890051	5.56282	0.0282555	-0.00888769	1.90112	0.03417547215261324
1012	D5-1	3.99974	0.00098275	6.14219	0.0660145	0.0354633	5.16232	0.08404689532560862
1013	D5-1	4.19979	0.000299691	1.87307	0.286564	0.154766	7.17552	0.38308872599529115
1014	D5-1	4.39978	0.00037511	2.34444	0.283656	0.125897	9.31347	0.397257767313303
1015	D5-1	4.59974	0.000451239	2.82024	0.305902	0.145631	12.6314	0.44788386803959945
1016	D5-1	4.80004	0.000546478	3.41549	0.299014	0.167027	15.6041	0.4568627049120331
1017	D5-1	5.00007	0.00065612	4.10075	0.284251	0.159233	18.552	0.45240504785709934
1018	D5-1	5.20005	0.000773084	4.83178	0.280677	0.155219	22.4477	0.46458448025365395
1019	D5-1	5.39999	0.000912357	5.70223	0.277869	0.174229	27.235	0.47762015913072603
1020	D5-1	5.59998	0.00110619	6.91369	0.267638	0.157081	32.9833	0.477072301477214
1021	D5-1	5.80008	0.00134369	8.39806	0.249045	0.171896	38.6137	0.45979309507195715
1022	D5-1	6.00002	0.00159135	9.94594	0.244365	0.160868	46.4181	0.4667040018339142
1023	D5-1	6.20003	0.00165019	10.3137	0.229837	0.176094	46.7819	0.45358988529819555
1024	D5-1	6.40011	0.00192283	12.0177	0.223895	0.16249	54.8155	0.4561230518318813
1025	D5-1	6.60003	0.00295742	18.4839	0.183352	0.13948	71.199	0.3851946829402886
1026	D5-1	6.80004	0.00311268	19.4543	0.20112	0.156481	84.6897	0.4353263802861064
1027	D5-1	6.99997	0.00349435	21.8397	0.190911	0.15429	92.9019	0.4253808431434497
1028	D5-1	7.19998	0.00386978	24.1861	0.214639	0.173046	118.975	0.4919147774961651
1029	D5-1	7.39995	0.004379	27.3688	0.214113	0.179934	138.031	0.50433705533308
1030	D5-1	7.59994	0.00468331	29.2707	0.218489	0.188144	154.711	0.5285524432282112
1031	D5-1	7.79995	0.00535908	33.4943	0.212257	0.187491	176.512	0.5269911596898577
1032	D5-1	7.99991	0.00572317	35.7698	0.217898	0.198899	198.475	0.5548675139363374
1033	D5-1	8.19989	0.00614621	38.4138	0.215475	0.200565	216.044	0.5624124663532377
1034	D5-1	8.39992	0.00633502	39.5939	0.217197	0.205634	229.936	0.5807359214424445
1035	D5-1	8.59986	0.00691945	43.2466	0.214074	0.209286	253.43	0.5860113858661722
1036	D5-1	8.79988	0.00758404	47.4002	0.20818	0.207727	276.405	0.5831304509263673
1037	D5-1	8.99989	0.00803203	50.2002	0.207469	0.212129	298.364	0.5943482296883278
1038	D5-1	9.19979	0.00883594	55.2246	0.202645	0.214195	327.715	0.5934221343386823
1039	D5-1	9.39985	0.00970769	60.6731	0.205813	0.220363	373.628	0.6158050272690863
1040	D5-1	9.60021	0.0102935	64.3344	0.200479	0.220974	394.132	0.6126302569076575
1041	D5-1	9.80019	0.0108821	68.0131	0.197638	0.219209	419.322	0.6165312270724317
1042	D5-1	10.0002	0.011664	72.9	0.195538	0.223048	453.75	0.6224279835390946
1043	D5-1	10.2002	0.0127823	79.8894	0.184527	0.212212	478.639	0.5991270431371372
1044	D5-1	10.4002	0.0135596	84.7475	0.180991	0.213789	507.781	0.5991692970294109
1045	D5-1	10.6001	0.014486	90.5375	0.1754	0.211884	535.818	0.5918188595885683
1046	D5-1	10.8001	0.0157008	98.13	0.166226	0.204866	560.762	0.571448079078773
1047	D5-1	11.0002	0.0161412	100.883	0.164898	0.207579	582.483	0.5773846931594024
1048	D5-1	11.2001	0.017049	106.556	0.159586	0.204324	606.242	0.5689421524832012
1049	D5-1	11.4002	0.0181239	113.274	0.154936	0.202598	636.864	0.5622331691297209
1050	D5-1	11.6002	0.0195961	122.476	0.150213	0.198913	679.318	0.5546539730232862
1051	D5-1	11.5807	0.020001	125.006	0.147647	0.195384	680.363	0.5442642753147849
