Repository: owen-melville/bsubpc-oled-data

# bsubpc-oled-data
<h1> Data and Code for: Studying the Influence of Axial Substituent on Hyperfluorescence in Organic Light-Emitting Diodes Using Boron Subphthalocyanines as Fluorescent Emitters </h1>

All Programs and Data collected by Owen Alfred Melville, PhD as a part of his postdoctoral fellowship with Professor Timothy Bender at the University of Toronto.

<h2>Folder Breakdown:</h2>
- <b> Raw OLED Data: </b> Raw data collected from the OLEDs during characterization. This includes optoelectronic data as a function of Voltage and full spectra has a function of wavelength.

- <b> IC6 Evaporation Logs: </b> Raw data collected during the deposition of the OLEDs from the IC6 which controls the deposition of the thin films.
  
- <b> Offline Spreadsheets: </b> Summary deposition and electro-optical data for each device, labelling for each device index (eg OLED-001 corresponds to what materials).
  
- <b> Python: </b> Python programs and corresponding batch files used to analyze the raw data.
  
- <b> Output Data: </b> Contains analytical outputs for each deposition run and device. This includes a large number of graphs and visualizations.


<i>For any questions on the Python programs or data herein, please contact Owen Melville (owen.melville@utoronto.ca) </i>

<h1>Output Data Readme</h1>

This folder contains all the results of the automated analysis in the <b>Python</b> folder. There are two sorts of folders: Deposition output folders and OLED output folders. Deposition output folders contain the results of analysis of the deposition runs (from the IC6) and end in the suffix <b>-L#</b> where # ranges between 1 and 6 representing the different layers in a single OLED. OLED output folders contain the analytical results of the optoelectronic data in the <b>Raw OLED Data</b> folder and do not contain this suffix (eg OLED-033). 

<h2>1. Deposition Output Folders</h2>

<b>Deposition Graphs:</b>

These graphs show the input power, deposition rate, and total thickness as a function of time. The shutter was open only between two zeroes in the thickness data, which can be seen below as between 500s and 700s, approximately. This is how the thickness of the layer is calculated. 
<b> Composition Graphs: </b>

These graphs show the distribution of composition (by rate) within different thickness bins in each emissive layer. You will only see these in devices with a Host and one or more Dopant (typically <b>-L3</b>)
<b> Condensed Data: </b> 

This takes the IC6 readings, which contains excessive information, and parses it into a smaller set of more useful data. 

<h2>2. OLED Output Folders</h2>

<b>Visual Chart:</b>

This chart summarizes the performance of each pixel. Pixels that were short circuited or open circuit or were untestable (often A5 due to the testing setup) are greyed out. The color displayed is an approximation of the color of the device by converting the spectra into RGB, but it is not a true representation of the color. 
<b>Average Spectra:</b>

This graph shows the shape of the emission at a specified luminance, averaged across pixels. The blurring of the line represents pixel-to-pixel variation.
<b> Energy Diagram: </b>

This diagram shows the energy levels of the materials in the device.
<b> CIE Plot: </b>

This plot shows the CIE coordinates of the pixels. The color rendered is not exactly accurate. 
<b> Raw Data Folder </b>:

This folder actually contains condensed or calculated output data that was saved for convenience. 

<b> Parameter Graphs Folder </b>:

This folder contains many graphs that correlate one parameter (eg Voltage) against another (eg Luminant Intensity). Sometimes the data shows dots, which is the set of points, other times it shows a blurred line, which is to simplify the depiction of the data while still showing the variation.
<b> Deconvolution Folder/ Sample Deconvoluted Spectra </b>

This spectra shows how well the program was able to break apart the composite emission into its 2 components visually.
<b> Deconvolution Folder/ Deconvolution Error </b>

This graph shows the R^2 accuracy of the spectral deconvolution as a function of voltage.
<b> Deconvolution Folder/ Deconvolution Graph </b>

This graph shows how the two contributions (eg flurorescent dopant and TADF assistant) vary as a function of voltage. 
<b> Deconvolution Folder/ Hyperfluorescence Graph </b>

This graph compares the set of OLEDs with FD-only, TD-only, and TD+FD to visualize the role of the TD in boosting the emission of the FD (Hyperfluorescence).
<b> Deconvolution Folder / FD Tradeoff </b>

Often, color purity and current efficiency come at each other's expense within a set of OLED pixels. This graph attempts to visualize that. 
<b> Correlations Folder </b>

File: Output Data/OLED-033/Raw Data/OLED-033_condensed_oled_data.csv
	Pixel	Max Current (A)	Max Luminance (cd/m2)	Status	Turnon Voltage (V)	EQE(%)_max	EQE(%)_avg	CE(cd/A)_max	CE(cd/A)_avg	PE(lm/W)_max	PE(lm/W)_avg	V (V) @ 100 cd/m2	EQE(%) @ 100 cd/m2	CE(cd/A) @ 100 cd/m2	PE(lm/W) @ 100 cd/m2	λmax (nm) @ 100 cd/m2	FWHM (nm) @ 100 cd/m2	CIE-x @ 100 cd/m2	CIE-y @ 100 cd/m2	Hex Color @ 100 cd/m2	V (V) @ 250 cd/m2	EQE(%) @ 250 cd/m2	CE(cd/A) @ 250 cd/m2	PE(lm/W) @ 250 cd/m2	λmax (nm) @ 250 cd/m2	FWHM (nm) @ 250 cd/m2	CIE-x @ 250 cd/m2	CIE-y @ 250 cd/m2	Hex Color @ 250 cd/m2
0	A1-1	0.020001	698.38	Working	3.2	0.374316	0.2586262333333333	0.8756826508251729	0.7207471253930798	0.714117	0.4178382	5.20003	0.310504	0.8173801459287665	0.493823	580.0	31.5	0.5323026703015694	0.45273100099364577	#ffd800	6.4001	0.257251	0.7116356768924292	0.349318	580.0	32.5	0.5316669486650669	0.45392088795959895	#ffda00
1	A2-1	0.0196557	699.97	Working	3.0	0.360002	0.23526163870967742	0.7817433225850497	0.6629521691465863	0.552715	0.3816756129032258	5.20005	0.267147	0.762028351890979	0.460378	580.0	31.5	0.5362192431238005	0.45700386980663055	#ffdb00	6.40009	0.246628	0.6983030232986894	0.342774	580.0	32.0	0.531600040899797	0.4550056196572619	#ffdc00
2	A3-1	0.0200006	763.39	Working	3.2	0.299358	0.25172561935483867	0.8062726758864056	0.6877285823324779	0.555218	0.37534109677419353	5.20011	0.299358	0.7939250748942215	0.479643	579.5	32.0	0.5363949826797602	0.4583937076685626	#ffdc00	6.40013	0.270256	0.7491650471879255	0.367737	580.0	32.0	0.531530428641002	0.45622152319075976	#ffdd00
3	A4-1	0.0200006	754.36	Working	3.2	0.310242	0.25211846875	0.8362876231145394	0.7067726007194766	0.594777	0.38767403125	5.40015	0.271915	0.7814732692781473	0.454629	580.0	31.5	0.5323214040165187	0.4557420456724003	#ffdc00	6.60016	0.258463	0.739655707238603	0.352067	580.0	32.0	0.5305039184504711	0.4570344474449427	#ffdf00
4	B1-1	0.0197161	677.66	Working	3.2	0.350206	0.2513606428571429	0.7876234880992635	0.6598029272084821	0.555997	0.3823730714285714	5.20003	0.26709	0.7594344581099548	0.458813	580.0	31.5	0.5349674829678702	0.45213905405310195	#ffd500	6.40007	0.242344	0.6821518956960486	0.334847	580.0	32.0	0.5339114237660122	0.45324839061670835	#ffd800
5	B2-1	0.0200009	660.84	Working	3.2	0.243059	0.19485837586206897	0.6769319834132156	0.5539396721547166	0.441411	0.2995614172413793	5.39991	0.236106	0.6761041500044433	0.393347	580.5	31.5	0.5395111166881437	0.456262407217605	#ffd700	6.59995	0.221523	0.6295421549979243	0.299663	580.0	32.5	0.5344015779559493	0.4545855922113362	#ffd900
6	B3-1	0.0200003	700.75	Working	3.0	0.619016	0.2603340333333333	0.6995866641159849	0.591258175142783	0.47782	0.3394835	5.40005	0.254321	0.6904413769175485	0.401679	580.0	31.0	0.5307737022465434	0.45224798726172794	#ffd900	6.59995	0.217773	0.6010460561627097	0.2861	580.0	32.0	0.5324427492645348	0.45480339750665094	#ffdb00
7	B4-1	0.0200009	742.7	Working	3.2	0.257335	0.22246474516129033	0.7140169449289808	0.6162850041807815	0.442085	0.32845193548387097	5.39997	0.238855	0.6763138361541496	0.393464	580.0	31.0	0.5344297922406187	0.4523568706359748	#ffd600	6.59991	0.251078	0.7070507032422821	0.33656	580.0	32.0	0.5323149660268698	0.45564381230565193	#ffdc00
8	B5-1	0.0200001	796.76	Working	3.4	0.28426	0.23892290322580645	0.761613416976682	0.6673256445490436	0.484106	0.3449758387096774	5.59994	0.258258	0.7333070452155626	0.411389	580.0	32.0	0.5352421989292272	0.4567395254818024	#ffdb00	6.59992	0.266961	0.761613416976682	0.362532	580.0	32.0	0.5323368105521911	0.456679160344213	#ffdd00
9	C1-1	0.0197517	622.61	Working	3.4	0.249501	0.21700736363636364	0.6996376193879069	0.5882639654252556	0.464968	0.3055807878787879	5.80003	0.242253	0.6618060175944408	0.358467	580.0	31.5	0.5430296045314101	0.45166827083542055	#ffcf00	7.19989	0.222264	0.6144251640049959	0.268097	580.0	32.0	0.5396545822556232	0.45081393414663207	#ffd000
10	C2-1	0.0200005	601.18	Working	3.6	0.190451	0.15724097636363638	0.5411252415145485	0.4713327017093611	0.358763	0.22666801212121213	5.99993	0.190451	0.5337922224023034	0.279497	580.5	32.0	0.5450371336901508	0.4547519104482914	#ffd100	7.59985	0.175131	0.506805755853212	0.209501	580.5	32.0	0.5385208662685539	0.4519949870593146	#ffd200
11	C3-1	0.0200009	639.06	Working	3.4	0.229466	0.18500659722222224	0.6938321209657368	0.5976817894000533	0.521174	0.3052786111111112	5.99994	0.213094	0.6368530334298932	0.33346	580.5	32.0	0.5427596041655378	0.4532987512650888	#ffd100	7.59984	0.207839	0.5978287705536706	0.247128	580.0	32.0	0.5386814261883136	0.4522454945086948	#ffd300
12	C4-1	0.0196306	588.01	Working	3.4	0.385063	0.22689224054054052	0.6969849761566992	0.6074863604287558	0.574972	0.3119834864864865	6.4001	0.242692	0.6589878321791882	0.323475	580.0	32.0	0.5394670011082686	0.45244613550035084	#ffd200	7.99983	0.210122	0.5874485290242456	0.230696	580.0	32.0	0.53648708005542	0.45277571826487506	#ffd500
13	C5-1	0.0200006	560.71	Working	3.6	0.287669	0.19236079487179486	0.5419616974765956	0.48974585444248636	0.344438	0.2276929230769231	6.59997	0.182289	0.5135416308844385	0.244447	580.5	32.0	0.53932249356879	0.4534777289498944	#ffd400	8.39985	0.192706	0.5358041536903326	0.200394	580.5	32.5	0.5347675324691543	0.45303370820108096	#ffd700
14	D1-1	0.0200004	641.68	Working	3.4	0.369752	0.2262623823529412	0.6348258743874541	0.5710097839807337	0.46159	0.2946281764705882	5.99997	0.215459	0.5849699496190379	0.306289	580.5	32.5	0.5416804185404784	0.447980256209451	#ffcb00	7.39993	0.214188	0.5887695964220065	0.249959	580.5	32.5	0.5416373586285262	0.4490876149683861	#ffcd00
15	D2-1	0.0200001	682.08	Working	3.4	0.287196	0.22684688571428574	0.6776010859009447	0.6043174481860281	0.48354	0.30537048571428577	5.99995	0.238512	0.6560139949652259	0.343491	580.5	32.0	0.5420507348605038	0.44833742840247	#ffcb00	7.39987	0.22767	0.6368764912934917	0.270384	580.0	33.0	0.5416545977509081	0.44847364372972437	#ffcc00
16	D3-1	0.0200005	720.23	Working	3.6	0.31706	0.2508529743589744	0.8034765032844872	0.6826155001702151	0.492562	0.3190945128205128	6.39998	0.278459	0.7794671013543365	0.382623	580.5	32.0	0.5463483636418315	0.45191079944271423	#ffcd00	8.19988	0.255955	0.7113602826506888	0.272541	580.5	32.5	0.5423505666371995	0.4505095279749645	#ffce00
17	D4-1	0.0198732	721.78	Working	3.4	0.577913	0.3149255897435897	0.9319812161470349	0.7682636113344251	0.672587	0.3845093076923078	6.39997	0.305686	0.8452541144809027	0.414914	580.0	32.0	0.5421529686192881	0.4504918823602274	#ffce00	7.99987	0.275197	0.7614460191105079	0.299024	580.5	32.5	0.5410322609155663	0.44999638913551426	#ffce00
18	D5-1	0.020001	680.36	Working	4.0	0.223048	0.1827084575	0.6224279835390946	0.511652336643544	0.305902	0.21251096249999998	7.19998	0.173046	0.4919147774961651	0.214639	580.0	32.0	0.542025829590274	0.4488102832162453	#ffcc00	8.59986	0.209286	0.5860113858661722	0.214074	580.5	32.5	0.5405421984123766	0.4500611572749862	#ffcf00
