Repository: owen-melville/bsubpc-oled-data

<h1>Output Data Readme</h1>

This folder contains all the results of the automated analysis in the <b>Python</b> folder. There are two sorts of folders: Deposition output folders and OLED output folders. Deposition output folders contain the results of analysis of the deposition runs (from the IC6) and end in the suffix <b>-L#</b> where # ranges between 1 and 6 representing the different layers in a single OLED. OLED output folders contain the analytical results of the optoelectronic data in the <b>Raw OLED Data</b> folder and do not contain this suffix (eg OLED-033). 

<h2>1. Deposition Output Folders</h2>

<b>Deposition Graphs:</b>

File: Output Data/OLED-034/Raw Data/OLED-034_stack_details.csv
	Pixel	HATCN	TAPC	CBP	F3EtO-BsubPc	B3PYMPM	LiQ	Al
0	A1	113.3014504929683	264.8818734668811	185.82513777177164	1.8631629860633951	443.9353416811194	11.215370570969124	540.830857531719
1	A2	110.8975058116306	274.05676003637194	189.9347358337527	1.845118479151482	461.29167649096473	11.113094230347425	534.3917252911689
2	A3	108.49356113029289	283.23164660586275	194.04433389573376	1.8270739722395692	478.6480113008101	11.010817889725725	527.9525930506189
3	A4	106.0896164489552	292.4065331753537	198.15393195771483	1.8090294653276568	496.00434611065555	10.908541549104024	521.5134608100689
4	A5	103.68567176761749	301.5814197448445	202.26353001969588	1.7909849584157438	513.3606809205008	10.806265208482325	515.0743285695189
5	B1	108.15697294150232	276.7520392164398	187.97628791620866	2.012303063407257	456.47568448967434	10.597032542799036	466.3918994418208
6	B2	105.75302826016461	285.92692578593073	192.08588597818974	1.9942585564953443	473.8320192995197	10.494756202177337	459.9527672012708
7	B3	103.34908357882692	295.10181235542154	196.19548404017078	1.9762140495834317	491.18835410936504	10.392479861555637	453.51363496072076
8	B4	100.94513889748922	304.2766989249124	200.30508210215186	1.9581695426715189	508.54468891921044	10.290203520933938	447.0745027201708
9	B5	98.54119421615151	313.4515854944032	204.4146801641329	1.940125035759606	525.9010237290557	10.187927180312236	440.6353704796208
10	C1	101.74745992656108	291.5410981831032	190.6564094076384	2.198116930261905	472.099718152792	9.826644179833027	373.64827952653786
11	C2	99.34351524522339	300.71598475259407	194.76600746961944	2.180072423349992	489.45605296263733	9.724367839211327	367.2091472859879
12	C3	96.93957056388567	309.8908713220849	198.8756055316005	2.1620279164380793	506.8123877724827	9.622091498589628	360.7700150454379
13	C4	94.53562588254798	319.06575789157574	202.98520359358156	2.1439834095261667	524.1687225823281	9.519815157967926	354.33088280488784
14	C5	92.13168120121026	328.24064446106667	207.09480165556263	2.1259389026142537	541.5250573921734	9.417538817346228	347.8917505643379
15	D1	96.60298237509508	303.41126393266194	192.80755955207542	2.347257007605767	484.64006096134693	9.208306151662939	299.2093214366397
16	D2	94.19903769375739	312.5861505021528	196.91715761405646	2.329212500693854	501.9963957711923	9.10602981104124	292.77018919608975
17	D3	91.79509301241968	321.76103707164367	201.0267556760375	2.311167993781942	519.3527305810376	9.003753470419541	286.33105695553974
18	D4	89.39114833108198	330.93592364113454	205.13635373801858	2.2931234868700288	536.709065390883	8.90147712979784	279.8919247149898
19	D5	86.98720364974429	340.1108102106254	209.24595179999963	2.2750789799581157	554.0654002007283	8.79920078917614	273.4527924744398

File: Output Data/OLED-034/Raw Data/OLED-034_all_optoelectronic.csv (part 2 of 2)
	Pixel	Voltage(V)	Current(A)	J(mA/cm2)	PE(lm/W)	EQE(%)	L(cd/m2)	CE(cd/A)
474	C1-1	8.40003	0.0132821	83.0131	0.0309286	0.0330384	68.6497	0.08269742968278501
475	C1-1	8.59995	0.0144135	90.0844	0.0300781	0.0327768	74.1729	0.08233711941246209
476	C1-1	8.79999	0.0156222	97.6388	0.02913	0.0322269	79.6701	0.08159676276234448
477	C1-1	9.00002	0.0167936	104.96	0.0285334	0.0302343	85.7967	0.08174228277439025
478	C1-1	9.19994	0.0180048	112.53	0.0279868	0.0317832	92.2269	0.08195761130365235
479	C1-1	9.39995	0.0192243	120.152	0.0274697	0.0320248	98.7552	0.08219189027232172
480	C1-1	9.52358	0.0200017	125.011	0.0274767	0.032575	104.127	0.08329427010423082
481	C2-1	-0.99996	-1.94174e-06	-0.0121359	7.28282	8.0995	0.281322	-2.3180975452994836
482	C2-1	-0.799978	-1.16015e-06	-0.00725094	27.4039	20.7913	0.505982	-6.97815731477574
483	C2-1	-0.599958	-6.06084e-07	-0.00378802	87.5444	10.0661	0.633304	-16.718602330505117
484	C2-1	-0.399951	-2.58619e-07	-0.00161637	492.299	33.63	1.01304	-62.673769000909445
485	C2-1	-0.200002	-7.22766e-08	-0.000451729	1542.72	71.5137	0.443659	-98.21353067879194
486	C2-1	5.83649e-05	1.24099e-08	7.75619e-05	55998300.0	1100.16	0.806911	1040.3445506105447
487	C2-1	0.200053	8.05652e-08	0.000503532	1394.66	155.085	0.44719	88.81064162754303
488	C2-1	0.399994	2.05158e-07	0.00128224	373.142	-3.36987	0.60918	47.50904666833043
489	C2-1	0.599976	4.64628e-07	0.00290392	119.986	-10.5371	0.665426	22.914749717623074
490	C2-1	0.799987	8.77799e-07	0.00548624	56.3381	20.4444	0.787065	14.34616422176208
491	C2-1	0.999991	1.53057e-06	0.00956606	16.1465	0.43279	0.491651	5.1395349809639495
492	C2-1	1.2	2.44529e-06	0.0152831	5.73434	3.23779	0.334753	2.1903475080317474
493	C2-1	1.4	3.8057e-06	0.0237856	6.80835	5.46489	0.721664	3.0340374007803037
494	C2-1	1.6	5.69064e-06	0.0355665	3.51457	-0.85234	0.636624	1.7899540297752097
495	C2-1	1.79998	8.21234e-06	0.0513271	3.50222	0.394268	1.02993	2.0066008015258996
496	C2-1	1.99997	1.16822e-05	0.0730138	2.09528	0.74853	0.973915	1.3338779792313233
497	C2-1	2.20013	1.60078e-05	0.100049	0.893754	-0.876285	0.626222	0.6259153015022638
498	C2-1	2.40008	2.17233e-05	0.135771	0.757652	0.805704	0.785871	0.5788209558742293
499	C2-1	2.60012	2.91235e-05	0.182022	0.51821	0.42099	0.780679	0.4288926613266528
500	C2-1	2.80006	3.94306e-05	0.246441	0.238357	-0.300121	0.523551	0.21244476365539824
501	C2-1	3.00002	5.294e-05	0.330875	0.372028	0.382872	1.17548	0.3552640725349453
502	C2-1	3.20006	7.06464e-05	0.44154	0.286133	0.422472	1.2869	0.2914571726230919
503	C2-1	3.40001	9.44496e-05	0.59031	0.1271	0.280459	0.812002	0.13755518287001745
504	C2-1	3.60008	0.000127568	0.7973	0.208166	0.121825	1.90192	0.2385450896776621
505	C2-1	3.8	0.000170012	1.06258	0.21464	0.103472	2.75869	0.25962186376555174
506	C2-1	3.99997	0.000225679	1.41049	0.252484	0.12044	4.53433	0.3214719707335748
507	C2-1	4.19993	0.000333581	2.08488	0.178022	0.0884937	4.96189	0.23799403322973026
508	C2-1	4.39989	0.000434469	2.71543	0.164104	0.103418	6.24094	0.22983247588779676
509	C2-1	4.59992	0.000505725	3.16078	0.163638	0.105202	7.57321	0.23959940267908558
510	C2-1	4.8002	0.000613494	3.83434	0.16959	0.101034	9.93571	0.2591243864654673
511	C2-1	5.00014	0.000769085	4.80678	0.153632	0.107319	11.7536	0.24452128035816076
512	C2-1	5.20016	0.000956975	5.98109	0.152332	0.111147	15.0813	0.25214969177858887
513	C2-1	5.40013	0.00117606	7.35038	0.146697	0.101496	18.5347	0.2521597522849159
514	C2-1	5.60013	0.00144814	9.05088	0.139785	0.0941869	22.5527	0.2491768756187244
515	C2-1	5.80019	0.00173447	10.8404	0.131567	0.0922096	26.3321	0.24290708829932472
516	C2-1	6.00015	0.00206547	12.9092	0.128388	0.0947775	31.6545	0.24520884330554954
517	C2-1	6.20015	0.00244248	15.2655	0.12403	0.0909281	37.3671	0.24478136975533066
518	C2-1	6.40016	0.00285907	17.8692	0.117983	0.0951916	42.9501	0.24035827009603117
519	C2-1	6.60017	0.00331572	20.7233	0.113403	0.0953879	49.3728	0.23824776941896322
520	C2-1	6.80019	0.00381809	23.8631	0.109432	0.0945991	56.5253	0.23687324781776048
521	C2-1	7.00013	0.00437091	27.3182	0.10376	0.0908331	63.1592	0.23119824878652326
522	C2-1	7.2001	0.00496145	31.0091	0.100248	0.0879737	71.2447	0.22975416893750542
523	C2-1	7.40008	0.00562307	35.1442	0.095515	0.083522	79.07	0.224987337882211
524	C2-1	7.60006	0.00634098	39.6311	0.0908856	0.0882453	87.1362	0.21986823479540057
525	C2-1	7.80008	0.00712483	44.5302	0.0863618	0.0850904	95.4829	0.21442279621470375
526	C2-1	8.00006	0.00794201	49.6376	0.0827429	0.0835719	104.589	0.21070519122600612
527	C2-1	8.19998	0.00881373	55.0858	0.0790814	0.0801719	113.704	0.2064125418891983
528	C2-1	8.40004	0.00975604	60.9753	0.0754316	0.0809457	122.981	0.20168986458451207
529	C2-1	8.59998	0.0107541	67.2131	0.0722702	0.0791073	132.972	0.1978364336714123
530	C2-1	8.80003	0.0118373	73.9831	0.0683884	0.0755701	141.726	0.19156537101040644
531	C2-1	9.00003	0.0129501	80.9381	0.0655186	0.0737827	151.919	0.18769775915174683
532	C2-1	9.19995	0.0140912	88.07	0.0624924	0.0734592	161.172	0.18300442829567393
533	C2-1	9.39999	0.0152633	95.3956	0.0606913	0.0735074	173.234	0.18159537756458372
534	C2-1	9.60025	0.0164421	102.763	0.0588677	0.0719536	184.862	0.17989159522396192
535	C2-1	9.80025	0.0176744	110.465	0.0572296	0.0716751	197.212	0.17852894581994297
536	C2-1	10.0003	0.018905	118.156	0.0557786	0.0719291	209.791	0.1775542503131453
537	C2-1	10.1783	0.0200014	125.009	0.0548897	0.0705004	222.309	0.1778343959234935
538	C3-1	-0.99996	-2.17659e-06	-0.0136037	-0.403264	-1.9478	-0.0174614	0.12835772620684077
539	C3-1	-0.799982	-1.40982e-06	-0.00881137	1.25494	11.3679	0.0281578	-0.3195621112267445
540	C3-1	-0.599958	-8.3376e-07	-0.005211	35.3992	1.00524	0.352278	-6.7602763385146805
541	C3-1	-0.399951	-4.17328e-07	-0.0026083	-24.2384	25.3394	-0.0804858	3.085757006479316
542	C3-1	-0.200003	-1.55239e-07	-0.000970244	71.85	33.0783	0.0443807	-4.574179278614452
543	C3-1	4.96149e-05	5.88977e-10	3.68111e-06	807786000.0	19595.0	0.46961	12757.293316418147
544	C3-1	0.200045	1.64015e-07	0.00102509	263.642	68.4468	0.17209	16.787794242456762
545	C3-1	0.399982	4.16952e-07	0.00260595	151.011	11.6863	0.501033	19.226500892189026
546	C3-1	0.599975	8.25465e-07	0.00515916	-19.0183	-14.7776	-0.187385	-3.632083517471836
547	C3-1	0.799988	1.37134e-06	0.00857088	31.5885	1.68898	0.689425	8.043806470280765
548	C3-1	0.99999	2.14493e-06	0.0134058	-10.6321	-0.813904	-0.453688	-3.384266511509943
549	C3-1	1.2	3.10934e-06	0.0194334	1.89536	-4.36376	0.140692	0.7239700721438349
550	C3-1	1.4	4.35432e-06	0.0272145	-3.95276	-1.69692	-0.479379	-1.7614837678443478
551	C3-1	1.6	6.0433e-06	0.0377706	-0.550986	-1.9315	-0.10599	-0.28061508157138093
552	C3-1	1.79998	8.06371e-06	0.0503982	-0.107518	-0.960059	-0.0310466	-0.061602596918143904
553	C3-1	1.99998	1.05582e-05	0.0659887	0.231813	0.422938	0.0973829	0.1475751151333486
554	C3-1	2.20009	1.37867e-05	0.0861669	0.218998	-0.883342	0.132151	0.1533663158358952
555	C3-1	2.40005	1.7873e-05	0.111706	0.0207977	-0.0279258	0.0177485	0.015888582529138988
556	C3-1	2.60003	2.39481e-05	0.149676	0.440855	0.895073	0.546104	0.36485742537213717
557	C3-1	2.8	3.16871e-05	0.198044	0.0341972	0.0955995	0.0603616	0.03047888348043869
558	C3-1	2.99992	4.00993e-05	0.250621	0.0443201	0.256639	0.106066	0.04232127395549455
559	C3-1	3.19996	5.12378e-05	0.320236	0.0668243	-0.0258987	0.217971	0.0680657390174746
560	C3-1	3.39985	6.79103e-05	0.424439	0.0354221	-0.333539	0.162704	0.038333894858860754
561	C3-1	3.59984	9.01742e-05	0.563589	0.26369	0.0825268	1.7029	0.3021528099377383
562	C3-1	3.79991	0.000119404	0.746275	0.24375	0.0445746	2.20023	0.29482831395933135
563	C3-1	3.99986	0.00015545	0.971562	0.227789	0.0836314	2.81772	0.29001957672284423
564	C3-1	4.19982	0.00020263	1.26644	0.257165	0.196343	4.35387	0.34378809892296514
565	C3-1	4.39978	0.000264477	1.65298	0.254941	0.104444	5.90186	0.35704364239131753
566	C3-1	4.59975	0.000339619	2.12262	0.240566	0.169496	7.47635	0.352222724745833
567	C3-1	4.80008	0.000436585	2.72866	0.242894	0.178945	10.1266	0.3711198903491091
568	C3-1	5.00012	0.000555469	3.47168	0.220048	0.0828261	12.1587	0.3502252511752235
569	C3-1	5.2001	0.000693808	4.3363	0.224433	0.134934	16.109	0.3714918248276181
570	C3-1	5.40003	0.000864598	5.40374	0.209344	0.136591	19.4447	0.3598378160311192
571	C3-1	5.60001	0.00102971	6.43569	0.206989	0.152874	23.7455	0.3689658762308315
572	C3-1	5.80011	0.00125303	7.83144	0.198363	0.146625	28.6806	0.36622383622935245
573	C3-1	6.00009	0.0015114	9.44625	0.188522	0.144945	34.0117	0.3600550482995898
574	C3-1	6.2001	0.00180947	11.3092	0.182583	0.138943	40.7513	0.360337601245004
575	C3-1	6.40016	0.00214201	13.3876	0.174205	0.137852	47.512	0.3548955750097105
576	C3-1	6.60007	0.00250342	15.6464	0.166297	0.129782	54.6633	0.3493666274670212
577	C3-1	6.80008	0.00291214	18.2009	0.160349	0.134706	63.1717	0.3470800894461263
578	C3-1	7.00011	0.00336487	21.0304	0.151483	0.133743	70.9852	0.337536138161899
579	C3-1	7.2001	0.00385308	24.0817	0.145851	0.130067	80.4981	0.3342708363612203
580	C3-1	7.40009	0.00437943	27.3714	0.137649	0.123903	88.7482	0.3242369772828573
581	C3-1	7.60006	0.00495408	30.963	0.133702	0.127145	100.15	0.32345057003520333
582	C3-1	7.80004	0.00558875	34.9297	0.126998	0.117955	110.138	0.3153133293443689
583	C3-1	8.00002	0.00627486	39.2179	0.121526	0.119107	121.365	0.30946328079779895
584	C3-1	8.19994	0.0070393	43.9956	0.114715	0.116731	131.731	0.29941857822145845
585	C3-1	8.40001	0.00783977	48.9986	0.109747	0.111638	143.783	0.29344307796549285
586	C3-1	8.59995	0.00869808	54.363	0.103846	0.110513	154.54	0.2842742306348068
587	C3-1	8.79997	0.00960745	60.0466	0.0994073	0.107524	167.201	0.27845206889315965
588	C3-1	9.00001	0.0105871	66.1694	0.0946943	0.106386	179.504	0.27127947359353416
589	C3-1	9.19994	0.0115999	72.4994	0.0900316	0.103649	191.146	0.26365183711865203
590	C3-1	9.39998	0.0126759	79.2244	0.0866251	0.103351	205.343	0.25919161268498087
591	C3-1	9.60024	0.0137709	86.0681	0.0829427	0.1006	218.149	0.25346092222321626
592	C3-1	9.80015	0.0149094	93.1838	0.0801261	0.0989331	232.915	0.24995224491810805
593	C3-1	10.0002	0.0161021	100.638	0.0774457	0.0982126	248.095	0.24652218843776702
594	C3-1	10.2002	0.0172904	108.065	0.0749437	0.0980266	262.953	0.24332855226021372
595	C3-1	10.4002	0.0184728	115.455	0.0733775	0.0978377	280.458	0.24291542159282842
596	C3-1	10.6002	0.0197492	123.433	0.0713169	0.0963137	297.02	0.24063256989621898
597	C4-1	-0.999949	-4.64761e-06	-0.0290476	-7.65962	-0.999797	-0.708182	2.438005205249315
598	C4-1	-0.799974	-3.18405e-06	-0.0199003	0.45172	-6.34744	0.0228905	-0.11502590413209852
599	C4-1	-0.599953	-1.802e-06	-0.0112625	-13.7267	7.14811	-0.295235	2.621398446170921
600	C4-1	-0.399938	-8.09555e-07	-0.00505972	-6.90977	16.3986	-0.0445074	0.8796415611931095
601	C4-1	-0.199991	-2.6748e-07	-0.00167175	-617.618	8.28843	-0.657282	39.31700314042171
602	C4-1	5.64098e-05	4.47905e-10	2.79941e-06	-668106000.0	-41134.1	-0.335827	-11996.34923073076
603	C4-1	0.200043	2.48961e-07	0.00155601	-710.63	-50.382	-0.70409	-45.249709192100305
604	C4-1	0.399987	7.41497e-07	0.00463436	6.12157	-18.3734	0.0361201	0.7793978025013163
605	C4-1	0.599984	1.57222e-06	0.00982638	-38.4097	-20.6369	-0.720816	-7.335519285840768
606	C4-1	0.79999	2.79909e-06	0.0174943	-17.384	-6.53681	-0.774427	-4.4267389949869385
607	C4-1	0.999995	4.49318e-06	0.0280824	-4.58692	1.57226	-0.410018	-1.460053271800131
608	C4-1	1.2	6.97398e-06	0.0435874	-5.4265	-2.75226	-0.903466	-2.072768735919096
609	C4-1	1.4	9.94308e-06	0.0621442	-4.46022	-0.201914	-1.23519	-1.9876191181156089
610	C4-1	1.6	1.34479e-05	0.0840494	-0.750435	-2.50684	-0.321231	-0.38219309120588607
611	C4-1	1.79999	1.74166e-05	0.108854	-1.07066	-0.90281	-0.667752	-0.6134381832546346
612	C4-1	1.99998	2.10895e-05	0.131809	-1.64826	-1.98138	-1.38308	-1.0493061930520677
613	C4-1	2.20009	2.59384e-05	0.162115	-0.726443	-0.746859	-0.824737	-0.5087357739876014
614	C4-1	2.40004	3.01268e-05	0.188293	-0.792528	-1.1994	-1.14003	-0.6054553276011323
615	C4-1	2.60003	3.59549e-05	0.224718	-0.442433	-0.668671	-0.822837	-0.3661642592048701
616	C4-1	2.79997	4.27988e-05	0.267492	-0.613995	-0.201201	-1.46379	-0.5472275806379255
617	C4-1	2.99991	5.1058e-05	0.319113	-0.195452	-0.464068	-0.595582	-0.1866367086267247
618	C4-1	3.19991	6.40198e-05	0.400124	-0.137077	-0.388506	-0.55866	-0.13962171726764705
619	C4-1	3.39987	7.78834e-05	0.486771	-0.113452	-0.354793	-0.597653	-0.12277908914047879
620	C4-1	3.59988	9.70224e-05	0.60639	0.0237203	-0.484929	0.16482	0.027180527383367143
621	C4-1	3.79991	0.000123816	0.77385	0.126534	0.0362856	1.18437	0.15304904051172705
622	C4-1	3.99986	0.000154885	0.968031	0.141132	-0.130954	1.73945	0.1796894934149836
623	C4-1	4.19982	0.00019476	1.21725	0.175306	-0.109788	2.85271	0.23435695214623128
624	C4-1	4.39983	0.000249926	1.56204	0.21026	0.0709509	4.59975	0.29447069217177535
625	C4-1	4.59979	0.000310736	1.9421	0.215388	0.00176887	6.12466	0.31536275166057365
626	C4-1	4.80013	0.000387011	2.41882	0.228387	0.048562	8.44067	0.34895816968604526
627	C4-1	5.0001	0.000484271	3.02669	0.227557	0.0776519	10.962	0.3621778246202948
628	C4-1	5.20015	0.000603186	3.76991	0.218992	0.0882994	13.6655	0.362488759678613
629	C4-1	5.4001	0.00075175	4.69844	0.207613	0.103568	16.7672	0.3568673857705962
630	C4-1	5.60006	0.000899089	5.61931	0.213342	0.0899311	21.3699	0.3802940218638944
631	C4-1	5.80009	0.0010952	6.845	0.210849	0.141257	26.6458	0.3892739225712199
632	C4-1	6.00008	0.00131252	8.20325	0.203533	0.143446	31.8881	0.388725200377899
633	C4-1	6.2001	0.00156929	9.80806	0.196329	0.136946	38.0029	0.38746602284243775
634	C4-1	6.40015	0.00186165	11.6353	0.191793	0.123572	45.4622	0.39072649609378357
635	C4-1	6.60012	0.00218816	13.676	0.186274	0.14544	53.5195	0.39133884176659844
636	C4-1	6.80014	0.00253535	15.8459	0.178935	0.131335	61.3735	0.38731469970150006
637	C4-1	7.00007	0.00293319	18.3324	0.17085	0.137243	69.7893	0.38068828958565165
638	C4-1	7.20007	0.0033782	21.1137	0.164049	0.134673	79.3827	0.37597720911067223
639	C4-1	7.40006	0.00385939	24.1212	0.155773	0.134388	88.507	0.36692618941014543
640	C4-1	7.60002	0.00435592	27.2245	0.151102	0.134184	99.5167	0.3655409649396683
641	C4-1	7.80005	0.00489264	30.579	0.145185	0.131249	110.228	0.3604696033225416
642	C4-1	8.0	0.00548373	34.2733	0.139811	0.132516	122.022	0.3560264112297328
643	C4-1	8.19997	0.0059772	37.3575	0.138016	0.135874	134.576	0.3602382386401659
644	C4-1	8.40001	0.00669114	41.8196	0.13053	0.135099	145.956	0.3490133812853303
645	C4-1	8.6	0.00742455	46.4034	0.124312	0.126508	157.91	0.34029834020782956
646	C4-1	8.79995	0.00819167	51.1979	0.119457	0.12861	171.314	0.3346113805449052
647	C4-1	9.0	0.00902485	56.4053	0.114559	0.125264	185.114	0.3281854719326021
648	C4-1	9.1999	0.00987631	61.7269	0.110404	0.125519	199.568	0.3233079905195304
649	C4-1	9.39998	0.0108023	67.5144	0.106023	0.120225	214.178	0.31723306435367865
650	C4-1	9.60031	0.0117912	73.695	0.101146	0.119835	227.784	0.30909016893954816
651	C4-1	9.80031	0.0128196	80.1225	0.097345	0.119915	243.309	0.3036712533932416
652	C4-1	10.0003	0.0138735	86.7094	0.0937815	0.117807	258.849	0.298524727422863
653	C4-1	10.2003	0.0149455	93.4094	0.0910118	0.115161	276.027	0.2955023798461397
654	C4-1	10.4004	0.0160662	100.414	0.0881192	0.114039	292.93	0.2917222698030155
655	C4-1	10.6003	0.0172325	107.703	0.086071	0.11337	312.791	0.29041995116199176
656	C4-1	10.8002	0.0184059	115.037	0.0835009	0.112152	330.225	0.2870598155376097
657	C4-1	11.0002	0.0196378	122.736	0.0810239	0.111722	348.206	0.28370323295528616
658	C5-1	-0.999949	-1.01465e-06	-0.00634156	-19.9489	-6.80769	-0.402665	6.3496205980862745
659	C5-1	-0.799969	-5.76814e-07	-0.00360509	34.9397	4.91061	0.320744	-8.896976219733764
660	C5-1	-0.599949	-2.95113e-07	-0.00184446	45.2471	-41.1296	0.159376	-8.640794595708227
661	C5-1	-0.399935	-1.18475e-07	-0.000740469	-241.984	139.622	-0.228104	30.80534093932359
662	C5-1	-0.199997	-3.63005e-08	-0.000226878	467.535	183.097	0.0675274	-29.763749680445
663	C5-1	6.91175e-05	1.88298e-08	0.000117686	243002.0	-71.1988	0.00629177	5.346234896249341
664	C5-1	0.200064	4.91179e-08	0.000306987	-3738.61	-288.007	-0.730884	-238.08304586187688
665	C5-1	0.399991	9.45753e-08	0.000591096	-144.429	37.7725	-0.108696	-18.38889114458565
666	C5-1	0.599989	2.19207e-07	0.00137004	-227.253	-66.086	-0.594616	-43.40136054421769
667	C5-1	0.799997	4.27432e-07	0.00267145	-48.7333	-50.4306	-0.331521	-12.409777461678114
668	C5-1	1.0	7.60507e-07	0.00475317	-27.4271	-29.8102	-0.414966	-8.730299989270318
669	C5-1	1.20001	1.26508e-06	0.00790675	3.00989	1.02259	0.0909041	1.1497024694090492
670	C5-1	1.40001	2.01272e-06	0.0125795	-5.44712	-9.7414	-0.305359	-2.4274335227950234
671	C5-1	1.60001	3.02529e-06	0.0189081	-0.325965	0.993273	-0.03139	-0.16601350743861096
672	C5-1	1.79999	4.44036e-06	0.0277522	1.69621	-1.77986	0.269711	0.9718544836085066
673	C5-1	1.99998	6.38571e-06	0.0399107	2.0782	-0.382415	0.528022	1.323008616736865
674	C5-1	2.20009	8.91352e-06	0.0557095	0.169544	1.62426	0.0661458	0.11873342966639441
675	C5-1	2.40003	1.2368e-05	0.0773	0.034867	-2.95275	0.0205902	0.026636739974126782
676	C5-1	2.60012	1.68644e-05	0.105403	-0.00506123	0.581211	-0.0044152	-0.004188875079456942
677	C5-1	2.80001	2.3172e-05	0.144825	-0.0430834	-0.111919	-0.0556114	-0.03839903331607112
678	C5-1	2.99997	3.15541e-05	0.197213	0.0321364	-0.232215	0.0605201	0.030687682860663347
679	C5-1	3.20002	4.36374e-05	0.272734	0.246749	-0.466541	0.685485	0.25133830032192545
680	C5-1	3.39995	6.19947e-05	0.387467	0.132374	-0.265089	0.555088	0.14326071639649313
681	C5-1	3.59995	8.92171e-05	0.557607	0.205382	-0.0824424	1.31231	0.23534675855934378
682	C5-1	3.79995	0.000122764	0.767275	0.167387	0.000923153	1.55346	0.20246456615946046
683	C5-1	3.99988	0.000160587	1.00367	0.218975	0.126233	2.79822	0.2787988083732701
684	C5-1	4.19991	0.000205904	1.2869	0.230884	0.105173	3.97217	0.30866190069158445
685	C5-1	4.39986	0.000264867	1.65542	0.238147	0.0549677	5.5213	0.3335286513392372
686	C5-1	4.59985	0.000302098	1.88811	0.22875	0.156739	6.32387	0.33493122752382015
687	C5-1	4.80019	0.000365083	2.28177	0.239342	0.188061	8.34447	0.365701626369003
688	C5-1	5.00018	0.000457518	2.85949	0.245288	0.150876	11.1635	0.390401784933677
689	C5-1	5.20022	0.000554693	3.46683	0.236085	0.14668	13.5479	0.3907863956409746
690	C5-1	5.40017	0.000673224	4.20765	0.235062	0.137897	17.0012	0.4040545197438
691	C5-1	5.60009	0.000836557	5.22848	0.218701	0.145	20.3832	0.38984943999020744
692	C5-1	5.80014	0.000999106	6.24441	0.21633	0.159038	24.94	0.39939722087435003
693	C5-1	6.0001	0.00118483	7.40519	0.213533	0.151738	30.2001	0.4078234319443525
694	C5-1	6.20018	0.00146497	9.15606	0.195506	0.145634	35.3284	0.38584718754573477
695	C5-1	6.40017	0.00184317	11.5198	0.179763	0.145294	42.1878	0.36621989965103563
696	C5-1	6.60015	0.00203331	12.7082	0.184515	0.139999	49.2628	0.38764577202121464
697	C5-1	6.80013	0.00231422	14.4639	0.182089	0.147543	57.0079	0.39413920173673767
698	C5-1	7.00011	0.00261317	16.3323	0.178306	0.150615	64.8887	0.3973028905910374
699	C5-1	7.20007	0.00294707	18.4192	0.177102	0.161507	74.7618	0.40589059242529535
700	C5-1	7.40011	0.00331172	20.6983	0.171821	0.153622	83.7718	0.40472792451553996
701	C5-1	7.6001	0.00371916	23.2447	0.169246	0.157002	95.1729	0.40943914096546735
702	C5-1	7.80008	0.0040924	25.5775	0.166574	0.157822	105.783	0.4135783403381879
703	C5-1	8.00008	0.00455058	28.4411	0.162692	0.159324	117.83	0.4142948057564581
704	C5-1	8.19998	0.00505997	31.6248	0.156426	0.153485	129.122	0.408293491184134
705	C5-1	8.40006	0.00563026	35.1891	0.151226	0.152549	142.288	0.4043524841499214
706	C5-1	8.6	0.00623701	38.9813	0.143849	0.148564	153.501	0.39378112069120325
707	C5-1	8.80002	0.00689671	43.1044	0.138839	0.150923	167.636	0.3889069329349208
708	C5-1	9.00002	0.00758612	47.4132	0.132866	0.145897	180.471	0.3806345068461947
709	C5-1	9.19996	0.0083046	51.9038	0.12841	0.145154	195.18	0.3760418312339367
710	C5-1	9.39995	0.00908018	56.7511	0.122922	0.14162	208.727	0.36779375201537945
711	C5-1	9.60026	0.00989472	61.842	0.119629	0.141033	226.076	0.36557032437502024
712	C5-1	9.8003	0.0107578	67.2362	0.11508	0.139576	241.375	0.3589956005842091
713	C5-1	10.0002	0.0116906	73.0662	0.110282	0.137345	256.497	0.35104740632467546
714	C5-1	10.2002	0.0126739	79.2119	0.105748	0.133784	271.971	0.34334613864835967
715	C5-1	10.4003	0.0136926	85.5787	0.102653	0.134057	290.827	0.33983573015247953
716	C5-1	10.6002	0.0147015	91.8844	0.0991065	0.131674	307.261	0.33439952810270296
717	C5-1	10.8001	0.0158048	98.78	0.0962086	0.129473	326.709	0.3307440777485321
718	C5-1	11.0002	0.0169485	105.928	0.0926282	0.128032	343.562	0.32433539762857794
719	C5-1	11.2002	0.018122	113.263	0.0903015	0.127331	364.634	0.3219356718434087
720	C5-1	11.4002	0.0193718	121.074	0.0871019	0.125729	382.684	0.31607446685498125
721	C5-1	11.4805	0.0200012	125.008	0.0850701	0.123763	388.619	0.3108753039805453
722	D1-1	-0.999959	-4.16042e-06	-0.0260026	-7.7149	-5.33419	-0.638528	2.455631359940929
723	D1-1	-0.799981	-2.34468e-06	-0.0146543	-4.02714	-6.83895	-0.150276	1.0254737517315735
724	D1-1	-0.599958	-1.23655e-06	-0.00772844	-58.5213	-11.9066	-0.863728	11.175968241973802
725	D1-1	-0.399944	-5.46394e-07	-0.00341496	-6.01235	-17.0097	-0.0261384	0.7654086724295454
726	D1-1	-0.199993	-1.71473e-07	-0.00107171	-759.614	-13.5717	-0.518243	48.35664498791651
727	D1-1	5.42164e-05	4.15468e-10	2.59668e-06	-1142180000.0	-7702.45	-0.511839	-19711.28517953695
728	D1-1	0.200047	1.46818e-07	0.000917613	-845.394	-237.338	-0.49397	-53.832062100253594
729	D1-1	0.39999	4.38158e-07	0.00273849	-62.5238	-37.5533	-0.217999	-7.960554904345095
730	D1-1	0.599984	1.02509e-06	0.00640681	-33.5931	-26.9496	-0.411038	-6.4156421058217745
731	D1-1	0.800002	2.06014e-06	0.0128759	-8.39569	-3.21845	-0.27528	-2.1379476386116703
732	D1-1	1.0	3.55319e-06	0.0222074	-4.8315	-5.54749	-0.341531	-1.5379152894980952
733	D1-1	1.20001	6.15183e-06	0.0384489	-0.342729	-5.66887	-0.050335	-0.13091401834642863
734	D1-1	1.40001	9.68447e-06	0.0605279	-2.70374	-2.29845	-0.729293	-1.2048873329489376
735	D1-1	1.60001	1.37898e-05	0.0861862	-1.86013	-1.77551	-0.816497	-0.9473639631402706
736	D1-1	1.79999	1.98314e-05	0.123946	-0.959206	-1.03212	-0.681186	-0.5495828828683458
737	D1-1	1.99998	2.69305e-05	0.168316	-0.446098	-1.03297	-0.478003	-0.2839914208987856
738	D1-1	2.20014	3.53405e-05	0.220878	-0.327127	-0.605717	-0.506022	-0.2290956998886263
739	D1-1	2.40005	4.50708e-05	0.281693	-0.149681	-0.467824	-0.322115	-0.11434966435090684
740	D1-1	2.6	5.71268e-05	0.357043	-0.0797811	-0.3399	-0.235746	-0.06602734124461199
741	D1-1	2.79995	7.13053e-05	0.445658	-0.178747	-0.306035	-0.70997	-0.15930825879934837
742	D1-1	2.99992	8.89134e-05	0.555709	-0.103754	-0.283107	-0.550567	-0.09907469556908383
743	D1-1	3.19993	0.000109626	0.685163	-0.0613935	-0.154178	-0.428456	-0.06253344094762853
744	D1-1	3.3999	0.00013459	0.841187	-0.0932244	-0.1302	-0.848669	-0.1008894573977011
745	D1-1	3.59989	0.000164095	1.02559	-0.0236752	-0.0344174	-0.278233	-0.027129067171091766
746	D1-1	3.79985	0.000199801	1.24876	-0.0442607	-0.15499	-0.668518	-0.05353454626989973
747	D1-1	3.99978	0.000246066	1.53791	-0.0169268	-0.109474	-0.331431	-0.02155074094062721
748	D1-1	4.19979	0.000293007	1.83129	-0.0361553	-0.0596749	-0.885132	-0.04833379748701735
749	D1-1	4.39973	0.000355282	2.22051	-0.0150958	-0.0836565	-0.469446	-0.02114135941743113
750	D1-1	4.5997	0.000422365	2.63978	0.00211518	-0.0411159	0.0817514	0.0030969020145618195
751	D1-1	4.80002	0.000503692	3.14808	-0.00485337	-0.0183011	-0.233443	-0.007415408757083683
752	D1-1	5.00002	0.000599029	3.74393	0.00130108	-0.0248951	0.0775269	0.0020707358310652173
753	D1-1	5.20001	0.00070487	4.40544	0.00588707	0.00397957	0.429282	0.0097443615166703
754	D1-1	5.4	0.000828556	5.17848	0.00822207	-0.00662284	0.731858	0.014132679859727177
755	D1-1	5.59996	0.000967104	6.0444	0.00976438	-0.00477549	1.05204	0.017405201508834626
756	D1-1	5.8	0.00112228	7.01425	0.0145122	-0.014346	1.87929	0.02679245821007235
757	D1-1	6.00002	0.00130715	8.16969	0.0105066	4.5061e-05	1.63934	0.020066122459970945
758	D1-1	6.20003	0.00151273	9.45456	0.0143776	-0.00183833	2.6827	0.028374667885126333
759	D1-1	6.40006	0.00176457	11.0286	0.0146888	0.00340519	3.30019	0.02992392506755164
760	D1-1	6.60001	0.0020279	12.6744	0.0143427	0.00375894	3.81903	0.030131840560499907
761	D1-1	6.79996	0.00234857	14.6786	0.0146885	0.00371892	4.66677	0.031793018407750055
762	D1-1	6.99991	0.00270955	16.9347	0.0146579	-0.00120742	5.53083	0.032659745965384686
763	D1-1	7.1999	0.00313929	19.6206	0.0151176	0.000961081	6.79785	0.034646493991009455
764	D1-1	7.39995	0.00379292	23.7058	0.0150724	0.0139426	8.41619	0.03550266179584743
765	D1-1	7.59993	0.00431763	26.9852	0.014385	0.0156977	9.39066	0.03479929739264486
766	D1-1	7.79992	0.00472651	29.5407	0.0158061	0.0138835	11.5928	0.03924348441303016
767	D1-1	7.99989	0.00537592	33.5995	0.015188	0.0105699	12.9947	0.03867527790592122
768	D1-1	8.19982	0.00605945	37.8716	0.0152129	0.0155827	15.0377	0.03970706281223925
769	D1-1	8.39988	0.00678856	42.4285	0.0146418	0.0152123	16.6102	0.03914868543549736
770	D1-1	8.59986	0.00750321	46.8951	0.01507	0.0107294	19.3456	0.04125292407948805
771	D1-1	8.79988	0.00835612	52.2258	0.014516	0.0150838	21.2352	0.04066036326872925
772	D1-1	8.99989	0.00924336	57.771	0.0144205	0.0160254	23.8659	0.04131121150750376
773	D1-1	9.19983	0.0101887	63.6794	0.0142435	0.0159797	26.5611	0.0417106631029815
774	D1-1	9.39985	0.0111396	69.6225	0.0139185	0.0144912	28.9944	0.04164515781536141
775	D1-1	9.60018	0.0120691	75.4319	0.0138703	0.0155723	31.972	0.042385250802379364
776	D1-1	9.80012	0.0129527	80.9544	0.0141844	0.0159871	35.8205	0.0442477493502515
777	D1-1	10.0001	0.0138636	86.6475	0.0144884	0.0182021	39.9604	0.046118353097319605
778	D1-1	10.2001	0.0145812	91.1325	0.0153557	0.0183395	45.4356	0.04985663731380134
779	D1-1	10.4001	0.0154125	96.3281	0.0157597	0.0203222	50.2561	0.05217179618408335
780	D1-1	10.6	0.0160869	100.543	0.0168329	0.0209032	57.1041	0.05679569935251584
781	D1-1	10.8	0.0166261	103.913	0.01774	0.0235819	63.3719	0.0609855359772117
782	D1-1	11.0	0.0171855	107.409	0.0185423	0.0249695	69.7348	0.0649245407740506
783	D1-1	11.2	0.0176492	110.308	0.0201125	0.0282878	79.0933	0.07170223374551256
784	D1-1	11.4001	0.018041	112.756	0.0219289	0.0320481	89.7257	0.07957510021639647
785	D1-1	11.6	0.0184176	115.11	0.0237132	0.035021	100.788	0.08755798801146729
786	D1-1	11.8	0.0187931	117.457	0.0254488	0.0382613	112.274	0.09558732131758857
787	D1-1	12.0	0.0191515	119.697	0.0272495	0.0424173	124.587	0.10408531542143913
788	D2-1	-0.999952	-1.67058e-05	-0.104411	0.900428	-0.978881	0.299244	-0.2866019863807453
789	D2-1	-0.799969	-1.12769e-05	-0.0704806	1.63031	-0.975497	0.292592	-0.41513835012755285
790	D2-1	-0.59995	-6.89605e-06	-0.0431003	1.25931	-2.59752	0.103652	-0.24049020540460275
791	D2-1	-0.399942	-3.69948e-06	-0.0231217	-5.67443	0.062628	-0.167028	0.7223863297248905
792	D2-1	-0.19999	-1.46372e-06	-0.00914825	-6.83136	-5.54721	-0.0397835	0.43487552264094226
793	D2-1	5.8198e-05	7.69484e-10	4.80928e-06	39564000.0	14133.8	0.0352483	732.9225996406947
794	D2-1	0.200051	1.45277e-06	0.00907981	-27.4788	-9.78866	-0.158879	-1.7498053373363536
795	D2-1	0.399991	3.40183e-06	0.0212614	-3.62091	-5.60147	-0.0980191	-0.46101902979107673
796	D2-1	0.599979	6.09722e-06	0.0381076	-7.97072	-1.99824	-0.58009	-1.522242282379368
797	D2-1	0.799989	9.48841e-06	0.0593026	-3.06077	-1.04982	-0.462209	-0.7794076482312748
798	D2-1	0.999987	1.34746e-05	0.0842162	-1.54754	-1.2061	-0.414842	-0.49259168663511294
799	D2-1	1.2	1.85519e-05	0.115949	-0.206902	-1.10828	-0.0916357	-0.07903103950874954
800	D2-1	1.4	2.45285e-05	0.153303	-0.867462	-0.658526	-0.592624	-0.3865703867504224
801	D2-1	1.6	3.14739e-05	0.196712	-0.415648	-0.492359	-0.416415	-0.21168764488185773
802	D2-1	1.79998	3.94895e-05	0.246809	-0.181416	-0.284712	-0.256539	-0.10394231976953841
803	D2-1	1.99997	4.97675e-05	0.311047	-0.542835	-0.336858	-1.0749	-0.3455747845180953
804	D2-1	2.20006	6.10637e-05	0.381648	0.0775825	-0.386567	0.207354	0.05433121619922023
805	D2-1	2.39996	7.41122e-05	0.463201	-0.0365762	-0.225555	-0.129426	-0.027941649521482037
806	D2-1	2.6	9.07336e-05	0.567085	-0.082521	-0.368868	-0.38729	-0.06829487642945944
807	D2-1	2.79995	0.00011465	0.716562	-0.0595299	-0.1166	-0.38018	-0.053056120754379946
808	D2-1	2.99992	0.000136975	0.856094	-0.0313543	-0.0297013	-0.256317	-0.029940286931108034
809	D2-1	3.19995	0.000168087	1.05054	0.0133834	-0.169627	0.14321	0.013632036857235328
810	D2-1	3.39988	0.000207043	1.29402	0.00334194	-0.138055	0.0468007	0.0036166906230197375
811	D2-1	3.59991	0.000256838	1.60524	0.0364876	0.0245247	0.671161	0.04181063267797962
812	D2-1	3.79987	0.00030678	1.91738	0.0519301	-0.0165499	1.20433	0.062811231993658
813	D2-1	3.99986	0.000368228	2.30143	0.0537035	-0.0164675	1.5736	0.06837487996593423
814	D2-1	4.19983	0.000444325	2.77703	0.075468	0.0412537	2.80172	0.10088907934015838
815	D2-1	4.39978	0.000547983	3.42489	0.0603178	0.0275264	2.89317	0.08447482984854988
816	D2-1	4.59973	0.000627104	3.9194	0.0727739	0.0107859	4.17617	0.10655125784558861
817	D2-1	4.80011	0.000750869	4.69293	0.0719266	0.0268819	5.15745	0.10989829381644305
818	D2-1	5.00004	0.000863865	5.39916	0.0756333	0.007863	6.49924	0.12037502129960957
819	D2-1	5.20004	0.00118693	7.41831	0.0699778	0.0340256	8.59255	0.11582894217146492
820	D2-1	5.40003	0.00121272	7.5795	0.0815719	0.0404007	10.6274	0.14021241506695692
821	D2-1	5.60004	0.00144579	9.03619	0.0837819	0.0519389	13.4951	0.14934502262568627
822	D2-1	5.80006	0.00173218	10.8261	0.0826594	0.0435685	16.5214	0.15260712537294133
823	D2-1	6.00005	0.00218117	13.6323	0.0708148	0.0502194	18.4374	0.13524790387535485
824	D2-1	6.20013	0.00309398	19.3374	0.0578095	0.0376499	22.0621	0.11409031203781275
825	D2-1	6.40009	0.0036299	22.6869	0.0567933	0.0362922	26.2487	0.11569980914095798
826	D2-1	6.60006	0.00374763	23.4227	0.0612953	0.0443429	30.1621	0.12877294248741605
827	D2-1	6.80003	0.00399336	24.9585	0.0667208	0.0548668	36.0447	0.1444185347677144
828	D2-1	7.00002	0.00409523	25.5952	0.0725829	0.0541932	41.3945	0.16172758954804028
829	D2-1	7.20001	0.00479436	29.9648	0.0718727	0.0554204	49.358	0.16471993806065782
830	D2-1	7.40003	0.0043152	26.97	0.0906732	0.0720214	57.6028	0.2135810159436411
831	D2-1	7.60001	0.00508754	31.7971	0.0822935	0.077292	63.302	0.19908104827169773
832	D2-1	7.79999	0.00575962	35.9976	0.0802477	0.0753833	71.7217	0.19924022712625286
833	D2-1	7.99998	0.00632541	39.5338	0.0791551	0.0771923	79.6868	0.20156625469851117
834	D2-1	8.19992	0.00701507	43.8442	0.0772621	0.0757875	88.4176	0.2016631618321237
835	D2-1	8.39996	0.00782684	48.9177	0.0749305	0.075022	98.0059	0.20034854459633217
836	D2-1	8.59993	0.00845497	52.8436	0.0745927	0.0772517	107.903	0.20419312840154719
837	D2-1	8.79993	0.00923739	57.7337	0.0726189	0.075315	117.438	0.2034132577679934
838	D2-1	8.99996	0.0102034	63.7713	0.070319	0.0774485	128.466	0.201447986790296
839	D2-1	9.1999	0.0111342	69.5888	0.0686281	0.0770976	139.854	0.2009719954935277
840	D2-1	9.3999	0.0121383	75.8644	0.0671381	0.0773638	152.398	0.2008821001681948
841	D2-1	9.6002	0.0131144	81.965	0.0653258	0.0763343	163.623	0.19962544988714695
842	D2-1	9.80014	0.0142407	89.0044	0.063617	0.0771749	176.631	0.19845198664335695
843	D2-1	10.0001	0.0152165	95.1031	0.0631624	0.0783461	191.209	0.2010544346083356
844	D2-1	10.2001	0.016469	102.931	0.06097	0.0770324	203.76	0.19795785526226306
845	D2-1	10.4001	0.0177365	110.853	0.0599579	0.0789362	220.03	0.19848808782802452
846	D2-1	10.6001	0.0189089	118.181	0.0590924	0.0785678	235.634	0.1993839957353551
847	D2-1	10.7704	0.020001	125.006	0.0582856	0.0777831	249.79	0.19982240852439082
848	D3-1	-0.999957	-8.44588e-06	-0.0527867	-3.14835	-2.99869	-0.52898	1.0021084856602136
849	D3-1	-0.799977	-4.98289e-06	-0.0311431	1.15267	2.41422	0.0914098	-0.29351541754032195
850	D3-1	-0.599954	-2.94899e-06	-0.0184312	18.1835	3.26797	0.640026	-3.472513998003386
851	D3-1	-0.399946	-1.3294e-06	-0.00830875	-26.5321	1.77571	-0.280646	3.3777162629757784
852	D3-1	-0.199996	-3.83257e-07	-0.00239536	-122.713	-33.2734	-0.187125	7.8119781577716925
853	D3-1	6.26564e-05	7.39598e-10	4.62249e-06	391418000.0	-48832.8	0.360854	7806.485249292047
854	D3-1	0.200049	2.27987e-07	0.00142492	-331.072	-60.2022	-0.3004	-21.081885298823792
855	D3-1	0.399993	9.66298e-07	0.00603936	-57.4315	-12.9913	-0.441615	-7.312281433794309
856	D3-1	0.599978	2.32503e-06	0.0145314	-1.32745	-7.2533	-0.0368394	-0.25351583467525496
857	D3-1	0.799998	4.24344e-06	0.0265215	-2.07788	-4.75568	-0.140332	-0.5291254265407311
858	D3-1	0.999996	7.69989e-06	0.0481243	-1.29258	-0.992129	-0.198002	-0.4114387118358085
859	D3-1	1.20001	1.16444e-05	0.0727775	0.105977	-0.655725	0.0294607	0.040480505650784926
860	D3-1	1.40001	1.65824e-05	0.10364	0.633692	-0.294407	0.292676	0.2823967580084909
861	D3-1	1.60001	1.98271e-05	0.123919	-0.192739	0.291399	-0.121641	-0.09816170240237573
862	D3-1	1.79999	2.64925e-05	0.165578	-0.336169	0.00921604	-0.318919	-0.19260952542004373
863	D3-1	1.99998	3.12893e-05	0.195558	0.0490042	-0.632894	0.0610078	0.031196780494789265
864	D3-1	2.2001	3.56781e-05	0.222988	-0.0527299	-0.399906	-0.0823439	-0.03692750282526414
865	D3-1	2.40006	4.13459e-05	0.258412	0.0487317	-0.549509	0.0962046	0.03722915344488646
866	D3-1	2.60006	4.74466e-05	0.296541	-0.00124112	-0.276443	-0.00304602	-0.0010271834248889698
867	D3-1	2.79996	5.27281e-05	0.329551	-0.222727	-0.33224	-0.654179	-0.19850614927583288
868	D3-1	2.99991	6.1267e-05	0.382919	0.0219728	0.0143037	0.0803435	0.020981852558896265
869	D3-1	3.19998	6.88535e-05	0.430334	-0.0926816	-0.194344	-0.406253	-0.09440411401376606
870	D3-1	3.39987	8.20377e-05	0.512736	0.0653126	-0.0824675	0.362413	0.07068218342382825
871	D3-1	3.59986	9.85664e-05	0.61604	0.195707	0.146539	1.3815	0.22425491851178495
872	D3-1	3.79988	0.000122077	0.762981	0.128894	-0.0303332	1.18951	0.1559029648182589
873	D3-1	3.99984	0.000153658	0.960363	0.160959	0.0633225	1.96808	0.20493084385799953
874	D3-1	4.1998	0.000182099	1.13812	0.160508	0.0248172	2.4421	0.21457315573050292
875	D3-1	4.39977	0.000223946	1.39966	0.17294	0.0115798	3.39	0.24220167755026223
876	D3-1	4.59978	0.000279307	1.74567	0.145344	0.0355051	3.71489	0.21280597134624527
877	D3-1	4.80009	0.000345851	2.16157	0.158318	0.022563	5.22877	0.24189686200308108
878	D3-1	5.00008	0.000424949	2.65593	0.155195	0.0943839	6.56028	0.24700500389694002
879	D3-1	5.20008	0.000526602	3.29126	0.159734	0.0649122	8.70204	0.26439843707273203
880	D3-1	5.40006	0.000635278	3.97049	0.156424	0.00360895	10.6757	0.26887613367619617
881	D3-1	5.60004	0.000777952	4.8622	0.143169	0.0660132	12.4086	0.25520546254781784
882	D3-1	5.8001	0.000925068	5.78167	0.144521	0.0820551	15.4265	0.2668173728351843
883	D3-1	6.00006	0.00109067	6.81669	0.138535	0.0762135	18.0359	0.26458442440539326
884	D3-1	6.20018	0.00126623	7.91394	0.133913	0.087319	20.9155	0.26428681541684673
885	D3-1	6.40014	0.00143836	8.98975	0.132863	0.0842349	24.3327	0.2706715982090714
886	D3-1	6.60009	0.00165888	10.368	0.129139	0.0990308	28.129	0.27130594135802466
887	D3-1	6.80007	0.00191079	11.9424	0.1219	0.0876987	31.5107	0.26385567390139336
888	D3-1	7.00001	0.00213329	13.3331	0.121027	0.0904639	35.9552	0.26966871920258606
889	D3-1	7.19996	0.00245282	15.3301	0.118764	0.0859827	41.7265	0.2721867437263945
890	D3-1	7.40001	0.00277895	17.3684	0.111584	0.0957361	45.6506	0.2628371064692199
891	D3-1	7.60002	0.00313467	19.5917	0.10819	0.0933054	51.2771	0.2617286912314909
892	D3-1	7.80006	0.00352683	22.0427	0.102864	0.0935468	56.296	0.2553952102056463
893	D3-1	8.00001	0.00396094	24.7559	0.100698	0.0848665	63.4805	0.2564257409344843
894	D3-1	8.19995	0.00445889	27.8681	0.094864	0.0865646	69.0033	0.24760676185315827
895	D3-1	8.40003	0.00493621	30.8513	0.0916303	0.0887155	75.5864	0.24500231756846552
896	D3-1	8.59999	0.005452	34.075	0.0875098	0.085096	81.6283	0.23955480557593542
897	D3-1	8.8	0.00598121	37.3826	0.0844655	0.0895285	88.4466	0.2365983104438964
898	D3-1	9.00003	0.00650899	40.6812	0.0791378	0.0859266	92.2299	0.22671381375180677
899	D3-1	9.19994	0.00675068	42.1917	0.0794095	0.0894987	98.115	0.23254573766878323
900	D3-1	9.40001	0.00751107	46.9442	0.075102	0.0822891	105.49	0.22471359614180236
901	D3-1	9.60025	0.00812034	50.7521	0.0732571	0.0819355	113.615	0.22386265789987014
902	D3-1	9.80023	0.00894776	55.9235	0.0702298	0.0832098	122.519	0.219083211887668
903	D3-1	10.0002	0.00972921	60.8076	0.0666219	0.0789339	128.954	0.21206888612607636
904	D3-1	10.2003	0.0105353	65.8456	0.0656753	0.0812794	140.408	0.21323824219082216
905	D3-1	10.4003	0.0113587	70.9919	0.0647545	0.0808111	152.186	0.21437093527571455
906	D3-1	10.6002	0.0129739	81.0869	0.0591093	0.0749966	161.723	0.19944405323177974
907	D3-1	10.8001	0.0137362	85.8513	0.0579937	0.0758629	171.161	0.19936914176022963
908	D3-1	11.0002	0.0149486	93.4287	0.0548945	0.0735294	179.581	0.19221181499903134
909	D3-1	11.2002	0.0159528	99.705	0.0534761	0.0719403	190.087	0.1906494157765408
910	D3-1	11.4003	0.0169994	106.246	0.0513376	0.0705531	197.932	0.18629595467123466
911	D3-1	11.6002	0.0180501	112.813	0.050573	0.0708563	210.666	0.18673911694574205
912	D3-1	11.8002	0.019276	120.475	0.0480346	0.0695893	217.365	0.18042332434114963
913	D3-1	11.8715	0.0200012	125.008	0.0468709	0.0689462	221.409	0.17711586458466658
914	D4-1	-0.999964	-6.19783e-06	-0.0387364	3.00362	2.92048	0.370339	-0.9560490907776664
915	D4-1	-0.799988	-3.99976e-06	-0.0249985	8.73357	3.46536	0.555955	-2.2239534372062324
916	D4-1	-0.599962	-2.08423e-06	-0.0130264	36.1661	9.24606	0.899708	-6.9068046428790755
917	D4-1	-0.39995	-8.19048e-07	-0.00511905	75.4721	-3.60399	0.491849	-9.608208554321603
918	D4-1	-0.200003	-2.49374e-07	-0.00155859	571.102	12.9096	0.566672	-36.35799023476347
919	D4-1	5.29051e-05	7.22384e-10	4.5149e-06	165058000.0	5699.53	0.125497	2779.618596203681
920	D4-1	0.200039	2.58764e-07	0.00161727	269.36	-31.2427	0.277384	17.151372374433457
921	D4-1	0.399986	7.52908e-07	0.00470568	41.8705	-21.4105	0.250856	5.33091922952687
922	D4-1	0.599984	1.76931e-06	0.0110582	27.2014	-4.60103	0.574467	5.194941310520699
923	D4-1	0.799984	3.0554e-06	0.0190963	6.25521	-4.40604	0.304173	1.5928373559275881
924	D4-1	0.999995	5.26613e-06	0.0329133	-1.3022	1.56227	-0.136426	-0.414501128723039
925	D4-1	1.19999	8.49039e-06	0.0530649	4.08695	-1.80476	0.82839	1.5610884030686951
926	D4-1	1.39999	1.33442e-05	0.0834013	0.468281	-0.454247	0.174042	0.2086802004285305
927	D4-1	1.6	1.89818e-05	0.118636	0.954648	0.0452383	0.576808	0.48619980444384503
928	D4-1	1.79998	2.67643e-05	0.167277	0.533523	0.0465761	0.511336	0.3056821918135787
929	D4-1	1.99997	3.57631e-05	0.223519	-0.126988	0.0249503	-0.180697	-0.080841897109418
930	D4-1	2.20005	4.86861e-05	0.304288	0.260264	-0.210558	0.554603	0.18226252760542644
931	D4-1	2.40001	6.21561e-05	0.388476	0.272381	-0.142353	0.808358	0.20808441190704188
932	D4-1	2.59999	8.23988e-05	0.514992	0.170396	0.19707	0.726242	0.14102005468046105
933	D4-1	2.79996	0.000100951	0.630944	0.0764967	0.100993	0.430165	0.06817799994928235
934	D4-1	2.99989	0.000133499	0.834369	0.107581	0.00528755	0.857133	0.10272828928208022
935	D4-1	3.19988	0.000178834	1.11771	0.045083	-0.0124714	0.513248	0.045919603474962205
936	D4-1	3.39983	0.000242093	1.51308	0.0575909	-0.0661019	0.943025	0.06232486054934307
937	D4-1	3.59988	0.000330741	2.06713	0.0473665	-0.0111105	1.12196	0.054276218718706616
938	D4-1	3.79984	0.000421643	2.63527	0.0738755	0.0148553	2.35473	0.0893544115024267
939	D4-1	3.99986	0.000503698	3.14811	0.0778596	-0.0189628	3.12074	0.09913058946478999
940	D4-1	4.19983	0.000583852	3.64908	0.0996357	0.0452405	4.86048	0.1331974086619093
941	D4-1	4.39978	0.000662719	4.14199	0.0957924	0.0409279	5.55676	0.13415677005497356
942	D4-1	4.59975	0.000755736	4.72335	0.108791	0.0339564	7.52362	0.15928567647961722
943	D4-1	4.8001	0.00090621	5.66381	0.108886	0.0533463	9.42286	0.16636963457460613
944	D4-1	5.00011	0.00101515	6.34469	0.118355	0.0576885	11.9516	0.18837169349487523
945	D4-1	5.20015	0.00128791	8.04944	0.109569	0.0689679	14.5989	0.18136541175535192
946	D4-1	5.40018	0.00174943	10.9339	0.093654	0.0580901	17.602	0.16098555867531256
947	D4-1	5.60009	0.000984215	6.15134	0.216416	0.118345	23.7304	0.3857761073197059
948	D4-1	5.80017	0.00116107	7.25669	0.212792	0.130496	28.5091	0.3928664446186898
949	D4-1	6.00018	0.00132534	8.28337	0.212164	0.154772	33.5655	0.40521551011243007
950	D4-1	6.20013	0.00155479	9.71744	0.20859	0.151286	40.0033	0.4116650064214443
951	D4-1	6.40016	0.00184882	11.5551	0.199641	0.151942	46.9966	0.40671738020441195
952	D4-1	6.60014	0.00216202	13.5126	0.191022	0.151352	54.2283	0.4013165489987123
953	D4-1	6.80011	0.00253924	15.8703	0.184138	0.139105	63.2547	0.39857280580707355
954	D4-1	7.00012	0.00309237	19.3273	0.169188	0.136951	72.8613	0.3769864388714409
955	D4-1	7.20004	0.00351158	21.9474	0.164956	0.137226	82.9727	0.3780525255838961
956	D4-1	7.40004	0.00375018	23.4386	0.170147	0.144703	93.9377	0.40078204329610134
957	D4-1	7.60004	0.00426133	26.6333	0.163361	0.14817	105.254	0.3951969902340304
958	D4-1	7.80005	0.00492229	30.7643	0.154914	0.143632	118.327	0.3846243860578658
959	D4-1	8.00007	0.00504886	31.5554	0.164217	0.154397	131.958	0.4181788220082775
960	D4-1	8.19999	0.00563016	35.1885	0.158377	0.156979	145.465	0.41338789661395065
961	D4-1	8.40002	0.00623931	38.9957	0.154086	0.157651	160.661	0.41199670732926963
962	D4-1	8.60003	0.00669775	41.8609	0.154511	0.162551	177.059	0.4229698835906538
963	D4-1	8.80002	0.00732873	45.8046	0.15113	0.164029	193.907	0.42333521087401704
964	D4-1	9.00001	0.00808916	50.5572	0.14549	0.160974	210.722	0.41679918982855063
965	D4-1	9.19988	0.00891495	55.7184	0.140094	0.159668	228.586	0.410252268550425
966	D4-1	9.39996	0.00969602	60.6001	0.137374	0.158048	249.088	0.41103562535375354
967	D4-1	9.60025	0.0105333	65.8331	0.134519	0.160761	270.62	0.4110698113866732
968	D4-1	9.80023	0.0115279	72.0494	0.128974	0.155667	289.881	0.40233645248954186
969	D4-1	10.0002	0.0126209	78.8806	0.12432	0.15483	312.154	0.39572974850596976
970	D4-1	10.2002	0.0137722	86.0763	0.119717	0.150288	334.579	0.3887004901465328
971	D4-1	10.4003	0.0149707	93.5669	0.115648	0.149191	358.226	0.38285547560088024
972	D4-1	10.6001	0.0163267	102.042	0.111693	0.145663	384.56	0.3768644283726309
973	D4-1	10.8	0.0177235	110.772	0.107262	0.144409	408.459	0.36873848987108654
974	D4-1	11.0001	0.0191649	119.781	0.103508	0.142517	434.117	0.36242559337457525
975	D4-1	11.0831	0.0200009	125.006	0.100722	0.139441	444.186	0.3553317440762843
976	D5-1	-0.999959	-1.60031e-06	-0.0100019	-5.78831	-1.13454	-0.184276	1.842409942110999
977	D5-1	-0.799972	-9.81899e-07	-0.00613687	-29.0592	-10.2902	-0.454103	7.399586434126843
978	D5-1	-0.599956	-4.86655e-07	-0.00304159	-40.8118	-64.2321	-0.237059	7.793916997359934
979	D5-1	-0.39995	-1.69757e-07	-0.00106098	-142.703	-67.8369	-0.192751	18.167260457313052
980	D5-1	-0.200001	-3.66485e-08	-0.000229053	-415.617	107.208	-0.0606054	26.459116449031445
981	D5-1	6.84977e-05	1.9835e-08	0.000123969	5379720.0	-327.271	0.145411	117.29625954875817
982	D5-1	0.200055	6.05229e-08	0.000378268	770.476	-16.4921	0.185592	49.06362684657439
983	D5-1	0.399985	1.65128e-07	0.00103205	124.011	-57.6801	0.16295	15.7889637129984
984	D5-1	0.599977	4.36339e-07	0.00272712	29.1194	-23.1374	0.15166	5.561178092639855
985	D5-1	0.799984	8.48243e-07	0.00530152	-14.486	-21.7276	-0.19556	-3.6887534141151974
986	D5-1	0.999995	1.41255e-06	0.00882844	-0.914638	8.75541	-0.0257028	-0.29113637290393324
987	D5-1	1.2	2.18272e-06	0.013642	-3.78232	1.92548	-0.197092	-1.4447441724087375
988	D5-1	1.4	3.17965e-06	0.0198728	-6.51792	-5.40286	-0.577226	-2.904603276840707
989	D5-1	1.60001	4.27404e-06	0.0267128	-2.4357	0.9335	-0.331372	-1.2404989368392683
990	D5-1	1.79999	5.74193e-06	0.0358871	-1.20443	-0.834862	-0.24765	-0.6900808368466664
991	D5-1	1.99997	7.5512e-06	0.047195	0.0238692	-1.64069	0.00717145	0.015195359677931985
992	D5-1	2.20002	9.80273e-06	0.0612671	0.305972	1.18299	0.131276	0.2142683430421874
993	D5-1	2.40007	1.24896e-05	0.07806	-0.778225	0.0360127	-0.464096	-0.5945375352293107
994	D5-1	2.60007	1.5693e-05	0.0980812	-0.0120854	0.462182	-0.00981028	-0.010002202256905502
995	D5-1	2.80001	1.94575e-05	0.121609	0.0740479	0.0174032	0.0802582	0.06599692456972758
996	D5-1	2.99992	2.41597e-05	0.150998	0.136151	0.126714	0.196315	0.1300116557835203
997	D5-1	3.2	3.05004e-05	0.190628	0.146948	0.814923	0.285331	0.1496794804540781
998	D5-1	3.39991	4.05394e-05	0.253371	0.396793	0.0774461	1.08802	0.42941773131100247
999	D5-1	3.59991	5.16824e-05	0.323015	0.401176	0.142036	1.48491	0.45970310976270456
1000	D5-1	3.79987	6.65428e-05	0.415892	0.294059	0.398441	1.47923	0.35567647369990285
1001	D5-1	3.9998	8.66058e-05	0.541286	0.383128	0.278384	2.64033	0.48778834109879066
1002	D5-1	4.19987	0.000110017	0.687606	0.395275	0.187523	3.6335	0.5284276169783276
1003	D5-1	4.39983	0.000139324	0.870775	0.339757	0.343602	4.14344	0.47583359650885704
1004	D5-1	4.5998	0.000179592	1.12245	0.364164	0.160517	5.98485	0.5331952425497796
1005	D5-1	4.80021	0.000227105	1.41941	0.357923	0.235757	7.7626	0.5468892004424373
1006	D5-1	5.00015	0.000281908	1.76192	0.31266	0.1714	8.76784	0.49762985833636036
1007	D5-1	5.20016	0.000349123	2.18202	0.306358	0.205332	11.0651	0.5071035095920293
1008	D5-1	5.40017	0.000425481	2.65926	0.301231	0.226495	13.7695	0.5177944240126953
1009	D5-1	5.60013	0.000515348	3.22093	0.282423	0.178228	16.2154	0.5034384479016929
1010	D5-1	5.80019	0.000617385	3.85866	0.263336	0.214112	18.7602	0.4861843230551539
1011	D5-1	6.00017	0.000727169	4.54481	0.263046	0.20587	22.8329	0.5023950396166177
1012	D5-1	6.20018	0.00085466	5.34163	0.25237	0.17557	26.6052	0.4980726856783416
1013	D5-1	6.40018	0.0010954	6.84625	0.235745	0.183591	32.8805	0.48027022092386334
1014	D5-1	6.60021	0.00123627	7.72669	0.231662	0.188233	37.6059	0.486701291238551
1015	D5-1	6.80016	0.00142118	8.88237	0.227276	0.175391	43.697	0.4919520353239057
1016	D5-1	7.00011	0.00163417	10.2136	0.214228	0.165132	48.7538	0.47734197540534196
1017	D5-1	7.20006	0.00187343	11.7089	0.203401	0.177184	54.583	0.46616676203571644
1018	D5-1	7.40006	0.00208156	13.0098	0.198905	0.179011	60.9538	0.46852219096373504
1019	D5-1	7.60003	0.00237724	14.8577	0.195748	0.175871	70.3584	0.4735483957813121
1020	D5-1	7.80003	0.00273602	17.1001	0.182553	0.177764	77.5057	0.45324705703475415
1021	D5-1	8.00001	0.00299566	18.7229	0.163666	0.156217	78.032	0.4167730426376256
1022	D5-1	8.19998	0.00310197	19.3873	0.184913	0.18309	93.5725	0.4826484348001011
1023	D5-1	8.40008	0.0039173	24.4831	0.164819	0.167873	107.897	0.44069991136743303
1024	D5-1	8.60002	0.0043382	27.1138	0.157611	0.158808	116.983	0.43145188059217077
1025	D5-1	8.80002	0.00461078	28.8174	0.153946	0.163611	124.267	0.43122210886478307
1026	D5-1	8.99999	0.00519694	32.4809	0.154946	0.164934	144.178	0.44388548346874623
1027	D5-1	9.19996	0.00573758	35.8599	0.151283	0.168861	158.867	0.4430213135005953
1028	D5-1	9.40001	0.00637413	39.8383	0.145487	0.16934	173.421	0.43531224976969407
1029	D5-1	9.60029	0.006818	42.6125	0.139858	0.162703	182.121	0.4273886770313876
1030	D5-1	9.80026	0.00733119	45.8199	0.14203	0.171623	203.012	0.4430651310893302
1031	D5-1	10.0003	0.00806185	50.3866	0.135179	0.165344	216.815	0.43030289799272026
1032	D5-1	10.2003	0.00847826	52.9891	0.138346	0.173878	238.021	0.4491886067134561
1033	D5-1	10.4003	0.00963495	60.2184	0.123101	0.156623	245.406	0.4075266031644813
1034	D5-1	10.6003	0.0101071	63.1694	0.122704	0.156748	261.538	0.41402641152203434
1035	D5-1	10.8002	0.0108608	67.88	0.120431	0.160342	281.037	0.41402032999410726
1036	D5-1	11.0003	0.0117211	73.2569	0.116932	0.158655	299.94	0.40943583471318057
1037	D5-1	11.2003	0.0132385	82.7406	0.110183	0.151449	325.021	0.392819244723872
1038	D5-1	11.4003	0.0142651	89.1569	0.10449	0.147345	338.06	0.3791742422627974
1039	D5-1	11.6002	0.0149445	93.4031	0.108807	0.156758	375.261	0.4017650377771188
1040	D5-1	11.8002	0.0171358	107.099	0.098127	0.142941	394.741	0.368575803695646
1041	D5-1	12.0001	0.0182975	114.359	0.0944948	0.14244	412.776	0.36094754238844345
