Repository: owen-melville/bsubpc-oled-data

# bsubpc-oled-data
<h1> Data and Code for: Studying the Influence of Axial Substituent on Hyperfluorescence in Organic Light-Emitting Diodes Using Boron Subphthalocyanines as Fluorescent Emitters </h1>

All Programs and Data collected by Owen Alfred Melville, PhD as a part of his postdoctoral fellowship with Professor Timothy Bender at the University of Toronto.

<h2>Folder Breakdown:</h2>
- <b> Raw OLED Data: </b> Raw data collected from the OLEDs during characterization. This includes optoelectronic data as a function of Voltage and full spectra has a function of wavelength.

- <b> IC6 Evaporation Logs: </b> Raw data collected during the deposition of the OLEDs from the IC6 which controls the deposition of the thin films.
  
- <b> Offline Spreadsheets: </b> Summary deposition and electro-optical data for each device, labelling for each device index (eg OLED-001 corresponds to what materials).
  
- <b> Python: </b> Python programs and corresponding batch files used to analyze the raw data.
  
- <b> Output Data: </b> Contains analytical outputs for each deposition run and device. This includes a large number of graphs and visualizations.


<i>For any questions on the Python programs or data herein, please contact Owen Melville (owen.melville@utoronto.ca) </i>

<h1>Output Data Readme</h1>

This folder contains all the results of the automated analysis in the <b>Python</b> folder. There are two sorts of folders: Deposition output folders and OLED output folders. Deposition output folders contain the results of analysis of the deposition runs (from the IC6) and end in the suffix <b>-L#</b> where # ranges between 1 and 6 representing the different layers in a single OLED. OLED output folders contain the analytical results of the optoelectronic data in the <b>Raw OLED Data</b> folder and do not contain this suffix (eg OLED-033). 

<h2>1. Deposition Output Folders</h2>

<b>Deposition Graphs:</b>

These graphs show the input power, deposition rate, and total thickness as a function of time. The shutter was open only between two zeroes in the thickness data, which can be seen below as between 500s and 700s, approximately. This is how the thickness of the layer is calculated. 
<b> Composition Graphs: </b>

These graphs show the distribution of composition (by rate) within different thickness bins in each emissive layer. You will only see these in devices with a Host and one or more Dopant (typically <b>-L3</b>)
<b> Condensed Data: </b> 

This takes the IC6 readings, which contains excessive information, and parses it into a smaller set of more useful data. 

<h2>2. OLED Output Folders</h2>

<b>Visual Chart:</b>

This chart summarizes the performance of each pixel. Pixels that were short circuited or open circuit or were untestable (often A5 due to the testing setup) are greyed out. The color displayed is an approximation of the color of the device by converting the spectra into RGB, but it is not a true representation of the color. 
<b>Average Spectra:</b>

This graph shows the shape of the emission at a specified luminance, averaged across pixels. The blurring of the line represents pixel-to-pixel variation.
<b> Energy Diagram: </b>

This diagram shows the energy levels of the materials in the device.
<b> CIE Plot: </b>

This plot shows the CIE coordinates of the pixels. The color rendered is not exactly accurate. 
<b> Raw Data Folder </b>:

This folder actually contains condensed or calculated output data that was saved for convenience. 

<b> Parameter Graphs Folder </b>:

This folder contains many graphs that correlate one parameter (eg Voltage) against another (eg Luminant Intensity). Sometimes the data shows dots, which is the set of points, other times it shows a blurred line, which is to simplify the depiction of the data while still showing the variation.
<b> Deconvolution Folder/ Sample Deconvoluted Spectra </b>

This spectra shows how well the program was able to break apart the composite emission into its 2 components visually.
<b> Deconvolution Folder/ Deconvolution Error </b>

This graph shows the R^2 accuracy of the spectral deconvolution as a function of voltage.
<b> Deconvolution Folder/ Deconvolution Graph </b>

This graph shows how the two contributions (eg flurorescent dopant and TADF assistant) vary as a function of voltage. 
<b> Deconvolution Folder/ Hyperfluorescence Graph </b>

This graph compares the set of OLEDs with FD-only, TD-only, and TD+FD to visualize the role of the TD in boosting the emission of the FD (Hyperfluorescence).
<b> Deconvolution Folder / FD Tradeoff </b>

Often, color purity and current efficiency come at each other's expense within a set of OLED pixels. This graph attempts to visualize that. 
<b> Correlations Folder </b>

File: Output Data/OLED-034/Raw Data/OLED-034_condensed_oled_data.csv
	Pixel	Max Current (A)	Max Luminance (cd/m2)	Status	Turnon Voltage (V)	EQE(%)_max	EQE(%)_avg	CE(cd/A)_max	CE(cd/A)_avg	PE(lm/W)_max	PE(lm/W)_avg	V (V) @ 100 cd/m2	EQE(%) @ 100 cd/m2	CE(cd/A) @ 100 cd/m2	PE(lm/W) @ 100 cd/m2	λmax (nm) @ 100 cd/m2	FWHM (nm) @ 100 cd/m2	CIE-x @ 100 cd/m2	CIE-y @ 100 cd/m2	Hex Color @ 100 cd/m2	V (V) @ 250 cd/m2	EQE(%) @ 250 cd/m2	CE(cd/A) @ 250 cd/m2	PE(lm/W) @ 250 cd/m2	λmax (nm) @ 250 cd/m2	FWHM (nm) @ 250 cd/m2	CIE-x @ 250 cd/m2	CIE-y @ 250 cd/m2	Hex Color @ 250 cd/m2
0	A1-1	0.0200012	309.47	Working	3.8	0.17282	0.11885343333333334	0.27609465319836723	0.25359244771300044	0.167191	0.12581750333333333	6.99992	0.111907	0.26747800391609533	0.120046	579.5	30.0	0.5113639683868069	0.41124773434034745	#ffae00	8.99984	0.116117	0.25580919502332217	0.0892963	579.5	31.0	0.491764816543322	0.3947428110260722	#ffa202
1	A2-1	0.0196156	332.56	Working	3.8	0.138282	0.11641725999999998	0.33199403175956516	0.30321645441769884	0.216874	0.15266261999999997	6.80006	0.129261	0.3234428275977716	0.149429	579.5	30.0	0.515399214256535	0.4170953657969044	#ffb400	8.80004	0.123442	0.28078027184244503	0.100238	579.5	31.0	0.4967389588849376	0.4011884303956124	#ffa800
2	A3-1	0.020001	375.87	Working	3.6	0.152472	0.13607905757575756	0.37134982969990654	0.32740052195963476	0.233706	0.1627703181818182	6.80002	0.143377	0.35946729785426035	0.166073	579.5	30.5	0.5156625992425059	0.42021888892860054	#ffb800	8.79992	0.138699	0.3186366542335793	0.113754	579.5	30.5	0.4991374544977398	0.4043954182843299	#ffab00
3	A4-1	0.0199136	375.32	Working	4.0	0.136437	0.11443356322580643	0.3339554015196237	0.2928140901180483	0.167057	0.13531803548387095	7.00009	0.132283	0.3324189396101246	0.149187	579.5	30.0	0.5197623971928782	0.4227996616835324	#ffb900	8.8	0.134146	0.31694402799853594	0.113149	579.5	30.5	0.5037045204876993	0.4079413198468769	#ffae00
4	B1-1	0.0200013	256.35	Working	3.8	0.0932499	0.08202673703703704	0.2330408671358796	0.2010676640361052	0.126558	0.10266773703703704	7.00002	0.0920206	0.22562631832922775	0.101261	579.5	30.5	0.5159192380476394	0.4177938404651928	#ffb400	8.89178	0.0897119	0.20506287597593756	0.0724514	579.5	31.0	0.5018486115761436	0.4051029642232015	#ffab00
5	B2-1	0.0200016	258.26	Working	3.8	0.141834	0.09720168148148149	0.2619964760625353	0.2342976579250447	0.163325	0.12153744074074074	7.00004	0.100356	0.25117082961641396	0.112725	579.5	30.0	0.5180211467897591	0.4207241574084613	#ffb700	8.9735	0.0886246	0.20658907287417008	0.0723261	579.5	31.0	0.5053537023331537	0.4084818733208911	#ffad00
6	B3-1	0.0200014	262.26	Working	4.0	0.100115	0.0779606888888889	0.24518884487260287	0.19899779376350354	0.120698	0.09554494444444445	7.00002	0.0868569	0.22335166702106438	0.100239	579.5	30.5	0.5214912973013678	0.42323508931467807	#ffb800	8.99997	0.089368	0.212569372395962	0.0742013	579.5	31.0	0.5084276991208398	0.4118678675542607	#ffb100
7	B4-1	0.0198264	314.35	Working	3.8	0.152833	0.11453446896551726	0.32457613371659194	0.2830570144642733	0.189297	0.14224472758620688	6.99997	0.125201	0.31487473310885566	0.141316	579.5	29.5	0.5224468128217586	0.4275922163337082	#ffbe00	8.79992	0.106056	0.26060052928498656	0.0930352	579.5	31.0	0.5105943193600966	0.4151531186408106	#ffb400
8	B5-1	0.0200016	0.7	Short Circuit	-	-	-	-	-	-	-	-	-	-	-	-	-	-	-	-	-	-	-	-	-	-	-	-	-
9	C1-1	0.0200017	104.13	Working	4.2	0.0508567	0.029587617857142857	0.08728505720972565	0.08083971164918749	0.0607166	0.038617846428571426	9.52358	0.032575	0.08329427010423082	0.0274767	580.0	31.0	0.519318924073753	0.4202209083569646	#ffb500	-	-	-	-	-	-	-	-	-
10	C2-1	0.0200014	222.31	Working	3.8	0.12044	0.08912549393939392	0.3214719707335748	0.22389622008439347	0.252484	0.11302666060606062	8.00006	0.0835719	0.21070519122600612	0.0827429	579.5	31.0	0.5245968694264063	0.42402927724312983	#ffb700	-	-	-	-	-	-	-	-	-
11	C3-1	0.0197492	297.02	Working	3.8	0.196343	0.12054708	0.3714918248276181	0.3133798772421938	0.257165	0.15356188285714287	7.60006	0.127145	0.32345057003520333	0.133702	580.0	30.0	0.5279826756539318	0.42639764157645615	#ffb800	10.2002	0.0980266	0.24332855226021372	0.0749437	580.0	32.0	0.520276741309955	0.4203314317136324	#ffb500
12	C4-1	0.0196378	348.21	Working	4.2	0.14544	0.10909409057142858	0.39133884176659844	0.34022948785981755	0.228387	0.15304652285714282	7.80005	0.131249	0.3604696033225416	0.145185	579.5	30.0	0.5336147525982075	0.43090970637200604	#ffbb00	10.0003	0.117807	0.298524727422863	0.0937815	580.0	31.5	0.5241156068233769	0.42375439962027495	#ffb700
13	C5-1	0.0200012	388.62	Working	4.0	0.188061	0.14181419743589746	0.4142948057564581	0.36923037251974794	0.245288	0.16325789230769233	7.80008	0.157822	0.4135783403381879	0.166574	579.5	31.5	0.5355862959804071	0.4313880309674127	#ffba00	10.0002	0.137345	0.35104740632467546	0.110282	580.0	31.5	0.5267033417193971	0.42663156179878226	#ffb900
14	D1-1	0.0191515	124.59	Working	6.2	0.0424173	0.016663662699999998	0.10408531542143913	0.04923933343235279	0.0272495	0.016519146666666665	11.6	0.035021	0.08755798801146729	0.0237132	580.0	31.5	0.5203340085498488	0.41627771242513306	#ffaf00	-	-	-	-	-	-	-	-	-
15	D2-1	0.020001	249.79	Working	4.2	0.0789362	0.05878174411764706	0.2135810159436411	0.16664799873189243	0.0906732	0.07059617352941176	8.59993	0.0772517	0.20419312840154719	0.0745927	580.0	30.5	0.5310622793767635	0.4283154423475071	#ffb900	-	-	-	-	-	-	-	-	-
16	D3-1	0.0200012	221.41	Working	4.2	0.0990308	0.07434748875	0.2721867437263945	0.23435836761034717	0.17294	0.10176442999999999	9.40001	0.0822891	0.22471359614180236	0.075102	580.0	30.5	0.533856240679284	0.4310786486520726	#ffbb00	-	-	-	-	-	-	-	-	-
17	D4-1	0.0200009	444.19	Working	3.8	0.164029	0.12313563421052627	0.42333521087401704	0.33742097842533525	0.216416	0.14172076842105263	7.60004	0.14817	0.3951969902340304	0.163361	580.0	31.0	0.5378717809250056	0.4317586531770399	#ffb900	9.60025	0.160761	0.4110698113866732	0.134519	580.0	31.5	0.5299959096262805	0.42648623434579586	#ffb700
18	D5-1	0.0182975	412.78	Working	4.0	0.343602	0.18011097560975609	0.5468892004424373	0.4562378781109266	0.395275	0.20347665365853654	8.40008	0.167873	0.44069991136743303	0.164819	580.0	30.0	0.5377048253451177	0.43325626554175883	#ffbb00	10.6003	0.156748	0.41402641152203434	0.122704	580.0	31.5	0.5313168638381054	0.42787159132795716	#ffb800
