Repository: owen-melville/bsubpc-oled-data

# bsubpc-oled-data
<h1> Data and Code for: Studying the Influence of Axial Substituent on Hyperfluorescence in Organic Light-Emitting Diodes Using Boron Subphthalocyanines as Fluorescent Emitters </h1>

All Programs and Data collected by Owen Alfred Melville, PhD as a part of his postdoctoral fellowship with Professor Timothy Bender at the University of Toronto.

<h2>Folder Breakdown:</h2>
- <b> Raw OLED Data: </b> Raw data collected from the OLEDs during characterization. This includes optoelectronic data as a function of Voltage and full spectra has a function of wavelength.

- <b> IC6 Evaporation Logs: </b> Raw data collected during the deposition of the OLEDs from the IC6 which controls the deposition of the thin films.
  
- <b> Offline Spreadsheets: </b> Summary deposition and electro-optical data for each device, labelling for each device index (eg OLED-001 corresponds to what materials).
  
- <b> Python: </b> Python programs and corresponding batch files used to analyze the raw data.
  
- <b> Output Data: </b> Contains analytical outputs for each deposition run and device. This includes a large number of graphs and visualizations.


<i>For any questions on the Python programs or data herein, please contact Owen Melville (owen.melville@utoronto.ca) </i>

<h1>Raw Data Explanation</h1>

The names of the folders (eg OLED-001) correspond to devices. The organization and explanation of each label is contained within the Offline Spreadsheets folder. 

Within each folder there are three types of files:

1. Summary optoelectronic files labelled by pixel. These often look like <b>A1-1</b> where <b>A1</b> is the pixel (between A1 and D5), and the <b>-1</b> refers to the measurement attempt number (eg first, second, third). Missing pixels were not tested, sometimes because of an issue accessing the pixel physically (A5 is often missing).

2. Spectra as a function of voltage labelled by pixel. These are labelled the same as the last files but with the extension <b>_counts</b>. The rows and columns are unlabelled. The columns are the same voltages as those from the summary files (with a couple filler columns of 0s) and the rows are wavelengths (from 380 to 780 nm in all cases)

3. The <b>_SPD</b> files were not used for any analysis

File: Raw OLED Data/OLED-004/A1-1.txt
Voltage(V)	Current(A)	J(mA/cm2)	PE(lm/W)	EQE(%)	L(cd/m2)
-9.99959E-1	-2.43838E-6	-1.52399E-2	1.83766E+0	-5.14107E+0	8.91412E-2
-7.99974E-1	-1.52683E-6	-9.54269E-3	-6.46361E+0	-2.26972E+0	-1.57062E-1
-5.99952E-1	-8.75450E-7	-5.47156E-3	6.99906E+0	1.65367E+1	7.31337E-2
-3.99940E-1	-4.35657E-7	-2.72286E-3	6.72541E+1	-4.59335E+1	2.33125E-1
-1.99987E-1	-1.65914E-7	-1.03696E-3	1.27524E+2	-1.17839E+1	8.41794E-2
9.60350E-5	4.29416E-10	2.68385E-6	3.20421E+7	3.49131E+4	2.62881E-2
2.00090E-1	1.63457E-7	1.02161E-3	-7.91307E+2	1.92462E+1	-5.14878E-1
4.00041E-1	4.41384E-7	2.75865E-3	-1.57396E+2	-4.09645E+1	-5.52900E-1
6.00036E-1	8.46075E-7	5.28797E-3	3.52208E+1	1.09215E-1	3.55726E-1
8.00054E-1	1.45194E-6	9.07463E-3	-1.65384E+1	-4.50781E+0	-3.82202E-1
1.00006E+0	2.32894E-6	1.45559E-2	8.11178E+0	5.11065E+0	3.75864E-1
1.20006E+0	3.45855E-6	2.16159E-2	-3.52222E+0	6.59244E+0	-2.90833E-1
1.40006E+0	5.03861E-6	3.14913E-2	-3.33255E+0	-3.46693E-1	-4.67696E-1
1.60006E+0	7.39543E-6	4.62214E-2	1.01509E+0	1.29298E+0	2.38965E-1
1.80006E+0	1.07679E-5	6.72994E-2	-6.44368E-1	1.11064E+0	-2.48475E-1
2.00003E+0	1.57807E-5	9.86294E-2	-2.91383E-1	-2.25608E-1	-1.82960E-1
2.20049E+0	2.27228E-5	1.42017E-1	-4.45358E-2	-2.32541E-1	-4.43017E-2
2.40052E+0	3.19250E-5	1.99531E-1	7.85135E-3	-2.01971E-1	1.19705E-2
2.60046E+0	4.37489E-5	2.73431E-1	-7.38455E-2	4.13287E-1	-1.67137E-1
2.80036E+0	5.82063E-5	3.63789E-1	5.50204E-3	1.82389E-1	1.78417E-2
3.00033E+0	7.72103E-5	4.82564E-1	4.01302E-2	-2.41794E-1	1.84946E-1
3.20038E+0	1.34175E-4	8.38594E-1	7.23412E-2	-3.38352E-3	6.18001E-1
3.40030E+0	2.65792E-4	1.66120E+0	1.69495E-1	6.23566E-2	3.04751E+0
3.60033E+0	4.26911E-4	2.66819E+0	1.86739E-1	6.13670E-2	5.71013E+0
3.80031E+0	5.72419E-4	3.57762E+0	2.61843E-1	8.16086E-2	1.13319E+1
4.00024E+0	8.58794E-4	5.36746E+0	2.85364E-1	1.19735E-1	1.95032E+1
4.20028E+0	1.04316E-3	6.51975E+0	3.70381E-1	1.67828E-1	3.22855E+1
4.40027E+0	1.24314E-3	7.76962E+0	4.33078E-1	1.91683E-1	4.71299E+1
4.60028E+0	1.41456E-3	8.84100E+0	5.33767E-1	2.52810E-1	6.91015E+1
4.80061E+0	1.55725E-3	9.73281E+0	6.32578E-1	2.97672E-1	9.40803E+1
5.00058E+0	1.76448E-3	1.10280E+1	7.14952E-1	3.62539E-1	1.25500E+2
5.20056E+0	1.92684E-3	1.20427E+1	7.97087E-1	4.16506E-1	1.58903E+2
5.40056E+0	2.11236E-3	1.32023E+1	8.62376E-1	4.74357E-1	1.95719E+2
5.60051E+0	2.32269E-3	1.45168E+1	9.07075E-1	5.16247E-1	2.34743E+2
5.80059E+0	2.64977E-3	1.65611E+1	8.94413E-1	5.26508E-1	2.73494E+2
6.00052E+0	2.99918E-3	1.87449E+1	8.80788E-1	5.36412E-1	3.15350E+2
6.20058E+0	3.39906E-3	2.12441E+1	8.60474E-1	5.30445E-1	3.60794E+2
6.40059E+0	3.78566E-3	2.36604E+1	8.49343E-1	5.48094E-1	4.09426E+2
6.60057E+0	4.31804E-3	2.69878E+1	8.09428E-1	5.43116E-1	4.58962E+2
6.80057E+0	4.85676E-3	3.03547E+1	7.79025E-1	5.38966E-1	5.11887E+2
7.00054E+0	5.40138E-3	3.37586E+1	7.53600E-1	5.36150E-1	5.66901E+2
7.20051E+0	6.07470E-3	3.79669E+1	7.17248E-1	5.24640E-1	6.24148E+2
7.40052E+0	6.76128E-3	4.22580E+1	6.87065E-1	5.16619E-1	6.83942E+2
7.60049E+0	7.51851E-3	4.69907E+1	6.55999E-1	5.03763E-1	7.45773E+2
7.80046E+0	8.30159E-3	5.18849E+1	6.29195E-1	4.94891E-1	8.10582E+2
8.00043E+0	9.13858E-3	5.71161E+1	6.03086E-1	4.89793E-1	8.77205E+2
8.20044E+0	1.00370E-2	6.27313E+1	5.81114E-1	4.80776E-1	9.51552E+2
8.40046E+0	1.10185E-2	6.88656E+1	5.51486E-1	4.72347E-1	1.01552E+3
8.60047E+0	1.20303E-2	7.51894E+1	5.28625E-1	4.65395E-1	1.08812E+3
8.80046E+0	1.30838E-2	8.17738E+1	5.07930E-1	4.54756E-1	1.16352E+3
9.00047E+0	1.42029E-2	8.87681E+1	4.87174E-1	4.46342E-1	1.23896E+3
9.20038E+0	1.53619E-2	9.60119E+1	4.67828E-1	4.38771E-1	1.31543E+3
9.40039E+0	1.65872E-2	1.03670E+2	4.49402E-1	4.31985E-1	1.39407E+3
9.60066E+0	1.78562E-2	1.11601E+2	4.32456E-1	4.23613E-1	1.47490E+3
9.80064E+0	1.91701E-2	1.19813E+2	4.16060E-1	4.15629E-1	1.55512E+3
9.90862E+0	2.00026E-2	1.25016E+2	4.06024E-1	4.12046E-1	1.60096E+3

File: Raw OLED Data/OLED-004/A1-2.txt
Voltage(V)	Current(A)	J(mA/cm2)	PE(lm/W)	EQE(%)	L(cd/m2)
-9.99953E-1	-1.08592E-6	-6.78700E-3	1.04575E+1	2.65391E+1	2.25911E-1
-7.99972E-1	-6.43545E-7	-4.02216E-3	-2.56528E+1	5.03091E-1	-2.62736E-1
-5.99947E-1	-3.48178E-7	-2.17611E-3	1.33321E+2	1.13648E+1	5.54042E-1
-3.99940E-1	-1.59314E-7	-9.95712E-4	4.76971E+2	1.79533E+2	6.04604E-1
-1.99978E-1	-5.35840E-8	-3.34900E-4	3.32865E+3	6.84695E+2	7.09603E-1
1.04475E-4	2.33947E-8	1.46217E-4	1.04153E+7	6.94427E+2	5.06444E-1
2.00098E-1	7.96028E-8	4.97518E-4	-2.46927E+2	3.37142E+2	-7.82475E-2
4.00034E-1	1.53973E-7	9.62331E-4	4.61056E+2	1.15587E+1	5.64970E-1
6.00026E-1	3.21320E-7	2.00825E-3	1.34996E+2	2.90380E+1	5.17797E-1
8.00039E-1	6.05422E-7	3.78389E-3	5.34822E+0	3.96711E+0	5.15358E-2
1.00004E+0	9.97929E-7	6.23706E-3	7.31623E+0	8.30075E+0	1.45256E-1
1.20005E+0	1.59043E-6	9.94019E-3	2.02871E+1	1.88600E+1	7.70306E-1
1.40005E+0	2.38482E-6	1.49051E-2	5.35163E+0	1.38088E+1	3.55480E-1
1.60005E+0	3.56731E-6	2.22957E-2	4.83460E+0	2.85258E+0	5.48991E-1
1.80004E+0	4.89092E-6	3.05682E-2	-1.40625E+0	2.82157E+0	-2.46300E-1
2.00003E+0	6.88560E-6	4.30350E-2	1.93496E+0	2.05186E+0	5.30127E-1
2.20049E+0	9.59112E-6	5.99445E-2	1.50549E+0	1.58248E+0	6.32117E-1
2.40041E+0	1.30063E-5	8.12894E-2	5.85402E-1	7.64484E-1	3.63600E-1
2.60045E+0	1.76204E-5	1.10128E-1	1.75034E-1	9.53179E-1	1.59557E-1
2.80040E+0	2.45592E-5	1.53495E-1	-8.57984E-2	6.90213E-1	-1.17393E-1
3.00035E+0	3.48167E-5	2.17604E-1	-5.38140E-2	3.81299E-1	-1.11837E-1
3.20046E+0	1.12158E-4	7.00988E-1	1.15133E-1	7.37791E-2	8.22187E-1
3.40032E+0	3.04770E-4	1.90481E+0	9.18843E-2	4.26173E-2	1.89437E+0
3.60029E+0	6.97451E-4	4.35907E+0	6.51205E-2	4.81955E-2	3.25311E+0
3.80034E+0	8.57020E-4	5.35637E+0	9.36357E-2	5.74763E-2	6.06715E+0
4.00028E+0	1.13723E-3	7.10769E+0	1.13752E-1	6.80709E-2	1.02951E+1
4.20034E+0	1.36051E-3	8.50319E+0	1.59738E-1	8.86227E-2	1.81603E+1
4.40026E+0	1.38151E-3	8.63444E+0	2.52618E-1	1.23470E-1	3.05511E+1
4.60027E+0	1.42630E-3	8.91437E+0	3.54114E-1	1.88717E-1	4.62239E+1
4.80058E+0	1.54491E-3	9.65569E+0	4.72263E-1	2.38237E-1	6.96805E+1
5.00056E+0	1.46207E-3	9.13794E+0	6.52481E-1	3.35338E-1	9.49041E+1
5.20061E+0	1.52985E-3	9.56156E+0	8.02604E-1	4.35289E-1	1.27038E+2
5.40057E+0	1.71863E-3	1.07414E+1	8.47608E-1	4.70108E-1	1.56512E+2
5.60053E+0	2.01833E-3	1.26146E+1	8.46045E-1	4.76054E-1	1.90259E+2
5.80058E+0	2.27586E-3	1.42241E+1	8.52420E-1	5.05795E-1	2.23873E+2
6.00055E+0	2.59055E-3	1.61909E+1	8.55688E-1	5.26260E-1	2.64624E+2
6.20057E+0	2.93811E-3	1.83632E+1	8.39013E-1	5.27131E-1	3.04087E+2
6.40056E+0	3.36733E-3	2.10458E+1	8.12351E-1	5.25017E-1	3.48319E+2
6.60055E+0	3.82893E-3	2.39308E+1	7.77249E-1	5.21811E-1	3.90794E+2
6.80053E+0	4.35288E-3	2.72055E+1	7.48901E-1	5.13632E-1	4.41036E+2
7.00049E+0	4.92525E-3	3.07828E+1	7.12059E-1	5.01791E-1	4.88430E+2
7.20046E+0	5.54736E-3	3.46710E+1	6.85114E-1	5.00078E-1	5.44427E+2
7.40050E+0	6.22798E-3	3.89249E+1	6.49844E-1	4.89112E-1	5.95864E+2
7.60051E+0	6.96359E-3	4.35224E+1	6.22947E-1	4.77030E-1	6.55929E+2
7.80044E+0	7.75017E-3	4.84386E+1	5.91953E-1	4.69636E-1	7.11948E+2
8.00037E+0	8.59924E-3	5.37452E+1	5.67359E-1	4.60788E-1	7.76530E+2
8.20036E+0	9.47857E-3	5.92411E+1	5.41732E-1	4.50431E-1	8.37704E+2
8.40041E+0	1.04264E-2	6.51650E+1	5.19574E-1	4.46618E-1	9.05341E+2
8.60041E+0	1.14094E-2	7.13088E+1	4.98759E-1	4.39406E-1	9.73651E+2
8.80039E+0	1.24559E-2	7.78494E+1	4.76521E-1	4.28287E-1	1.03918E+3
9.00037E+0	1.35557E-2	8.47231E+1	4.58797E-1	4.21414E-1	1.11361E+3
9.20033E+0	1.47004E-2	9.18775E+1	4.39106E-1	4.11472E-1	1.18150E+3
9.40038E+0	1.59016E-2	9.93850E+1	4.23479E-1	4.06138E-1	1.25935E+3
9.60069E+0	1.71322E-2	1.07076E+2	4.06424E-1	3.97777E-1	1.32992E+3
9.80073E+0	1.84358E-2	1.15224E+2	3.92387E-1	3.93845E-1	1.41047E+3
1.00007E+1	1.97936E-2	1.23710E+2	3.77667E-1	3.87182E-1	1.48728E+3

File: Raw OLED Data/OLED-004/A1-3.txt
Voltage(V)	Current(A)	J(mA/cm2)	PE(lm/W)	EQE(%)	L(cd/m2)
-9.99954E-1	-1.18173E-6	-7.38581E-3	-1.80625E+1	-2.20750E+0	-4.24625E-1
-7.99969E-1	-7.31200E-7	-4.57000E-3	1.46973E+1	9.98884E+0	1.71032E-1
-5.99951E-1	-4.11631E-7	-2.57269E-3	1.07226E+2	2.35050E+1	5.26809E-1
-3.99935E-1	-1.99039E-7	-1.24399E-3	1.23693E+2	3.97926E+0	1.95885E-1
-1.99982E-1	-7.21029E-8	-4.50643E-4	3.84386E+2	1.58294E+2	1.10266E-1
1.11127E-4	2.16198E-8	1.35124E-4	-7.19292E+6	1.02685E+3	-3.43801E-1
2.00105E-1	8.31183E-8	5.19489E-4	9.48446E+2	2.00660E+2	3.13832E-1
4.00037E-1	1.67419E-7	1.04637E-3	-2.34785E+2	-6.99488E+1	-3.12827E-1
6.00030E-1	3.46718E-7	2.16699E-3	2.20911E+1	-4.06352E+0	9.14317E-2
8.00040E-1	6.23898E-7	3.89936E-3	2.43419E+0	4.46197E+0	2.41719E-2
1.00005E+0	1.01722E-6	6.35763E-3	3.20463E+1	1.95211E+1	6.48552E-1
1.20005E+0	1.57124E-6	9.82025E-3	9.50684E-1	-3.71146E+0	3.56622E-2
1.40006E+0	2.37431E-6	1.48394E-2	4.27571E+0	7.50869E+0	2.82763E-1
1.60006E+0	3.56231E-6	2.22644E-2	-5.67359E-1	4.20890E+0	-6.43363E-2
1.80004E+0	5.20243E-6	3.25152E-2	1.58095E+0	1.73071E+0	2.94535E-1
2.00003E+0	7.85732E-6	4.91082E-2	-1.94261E+0	-1.50795E+0	-6.07333E-1
2.20047E+0	1.09930E-5	6.87062E-2	-1.07909E+0	-1.86882E+0	-5.19301E-1
2.40044E+0	1.45048E-5	9.06550E-2	4.63586E-1	6.09771E-1	3.21117E-1
2.60040E+0	2.01082E-5	1.25676E-1	-3.45454E-1	2.36275E-2	-3.59363E-1
2.80036E+0	2.13760E-4	1.33600E+0	2.40150E-5	-2.63144E-3	2.85992E-4
3.00033E+0	2.47575E-4	1.54734E+0	3.77048E-2	-2.04416E-2	5.57190E-1
3.20031E+0	6.09932E-4	3.81208E+0	1.41726E-2	9.85441E-3	5.50368E-1
3.40024E+0	7.99496E-4	4.99685E+0	3.13024E-2	3.58100E-2	1.69291E+0
3.60028E+0	9.36382E-4	5.85239E+0	2.87200E-2	2.48696E-2	1.92621E+0
3.80026E+0	9.26745E-4	5.79216E+0	6.32449E-2	3.53796E-2	4.43128E+0
4.00036E+0	1.18528E-3	7.40800E+0	9.25129E-2	3.82953E-2	8.72675E+0
4.20028E+0	1.19454E-3	7.46587E+0	1.52396E-1	6.66589E-2	1.52119E+1
4.40018E+0	1.22628E-3	7.66425E+0	2.30834E-1	1.19234E-1	2.47794E+1
4.60023E+0	1.23341E-3	7.70881E+0	3.46617E-1	1.55512E-1	3.91262E+1
4.80057E+0	1.34041E-3	8.37756E+0	4.42414E-1	2.02831E-1	5.66355E+1
5.00048E+0	1.44950E-3	9.05937E+0	5.52185E-1	2.67917E-1	7.96241E+1
5.20053E+0	1.69472E-3	1.05920E+1	5.80617E-1	2.89540E-1	1.01804E+2
5.40051E+0	1.81464E-3	1.13415E+1	6.74325E-1	3.66299E-1	1.31469E+2
5.60046E+0	1.99652E-3	1.24782E+1	7.17545E-1	4.10886E-1	1.59616E+2
5.80055E+0	2.26355E-3	1.41472E+1	7.42100E-1	4.28811E-1	1.93844E+2
6.00055E+0	2.56616E-3	1.60385E+1	7.29670E-1	4.39398E-1	2.23528E+2
6.20050E+0	2.91728E-3	1.82330E+1	7.23802E-1	4.42511E-1	2.60468E+2
6.40050E+0	3.32817E-3	2.08011E+1	6.98126E-1	4.53816E-1	2.95858E+2
6.60050E+0	3.79821E-3	2.37388E+1	6.78102E-1	4.54475E-1	3.38206E+2
6.80045E+0	4.25619E-3	2.66012E+1	6.58515E-1	4.47558E-1	3.79188E+2
7.00039E+0	4.76820E-3	2.98013E+1	6.41151E-1	4.53792E-1	4.25762E+2
7.20044E+0	5.35646E-3	3.34779E+1	6.13173E-1	4.47977E-1	4.70490E+2
7.40044E+0	5.98380E-3	3.73987E+1	5.92334E-1	4.43750E-1	5.21833E+2
7.60047E+0	6.68246E-3	4.17654E+1	5.63531E-1	4.35300E-1	5.69410E+2
7.80042E+0	7.43877E-3	4.64923E+1	5.40434E-1	4.28325E-1	6.23867E+2
8.00040E+0	8.24116E-3	5.15073E+1	5.14661E-1	4.18272E-1	6.75074E+2
8.20035E+0	9.09441E-3	5.68401E+1	4.94548E-1	4.12046E-1	7.33746E+2
8.40036E+0	9.99614E-3	6.24759E+1	4.72124E-1	4.03123E-1	7.88709E+2
8.60031E+0	1.09528E-2	6.84550E+1	4.54731E-1	3.97347E-1	8.52165E+2
8.80034E+0	1.19624E-2	7.47650E+1	4.36274E-1	3.89427E-1	9.13708E+2
9.00033E+0	1.30375E-2	8.14844E+1	4.16092E-1	3.82097E-1	9.71341E+2
9.20023E+0	1.41428E-2	8.83925E+1	4.01180E-1	3.76253E-1	1.03849E+3
9.40029E+0	1.53103E-2	9.56894E+1	3.84135E-1	3.67888E-1	1.09987E+3
9.60062E+0	1.65246E-2	1.03279E+2	3.70288E-1	3.64491E-1	1.16869E+3
9.80051E+0	1.77936E-2	1.11210E+2	3.56013E-1	3.57207E-1	1.23512E+3
1.00005E+1	1.91241E-2	1.19526E+2	3.41083E-1	3.48193E-1	1.29776E+3
1.01146E+1	2.00024E-2	1.25015E+2	3.32465E-1	3.43436E-1	1.33816E+3

File: Raw OLED Data/OLED-004/A1-4.txt
Voltage(V)	Current(A)	J(mA/cm2)	PE(lm/W)	EQE(%)	L(cd/m2)
-9.99955E-1	-1.91874E-6	-1.19921E-2	-6.62849E+0	8.96869E+0	-2.53012E-1
-7.99974E-1	-1.22915E-6	-7.68219E-3	-2.67917E+1	2.65494E+1	-5.24097E-1
-5.99946E-1	-7.26333E-7	-4.53958E-3	-1.03574E+1	1.93270E+1	-8.97904E-2
-3.99941E-1	-3.48116E-7	-2.17573E-3	-1.22929E+2	7.47268E+1	-3.40491E-1
-1.99984E-1	-1.24438E-7	-7.77737E-4	-1.14040E+3	1.22987E+2	-5.64593E-1
9.16481E-5	2.17044E-10	1.35652E-6	-7.38766E+7	3.57837E+4	-2.92354E-2
2.00078E-1	1.16762E-7	7.29762E-4	-2.58699E+2	1.07320E+2	-1.20233E-1
4.00034E-1	3.31450E-7	2.07156E-3	-1.27606E+2	1.73926E+1	-3.36602E-1
6.00027E-1	7.23297E-7	4.52061E-3	1.87770E-1	2.38868E+1	1.62123E-3
8.00041E-1	1.19255E-6	7.45344E-3	-7.51556E+0	-6.10926E+0	-1.42653E-1
1.00004E+0	1.81379E-6	1.13362E-2	-1.35020E+1	7.64483E+0	-4.87230E-1
1.20005E+0	2.80541E-6	1.75338E-2	-1.30556E+1	2.56599E-1	-8.74427E-1
1.40006E+0	3.89904E-6	2.43690E-2	-2.46679E+0	-6.00847E+0	-2.67896E-1
1.60006E+0	5.33884E-6	3.33678E-2	-2.30477E+0	3.76743E+0	-3.91688E-1
1.80004E+0	7.52548E-6	4.70342E-2	3.41600E-1	2.72110E+0	9.20587E-2
2.00002E+0	1.05563E-5	6.59769E-2	1.19278E+0	1.89274E+0	5.00998E-1
2.20048E+0	1.38425E-5	8.65156E-2	-9.02422E-1	1.99577E+0	-5.46854E-1
2.40047E+0	1.92502E-5	1.20314E-1	1.01243E-1	1.31502E+0	9.30732E-2
2.60044E+0	2.52307E-5	1.57692E-1	1.61043E-1	8.68398E-1	2.10208E-1
2.80037E+0	3.71361E-5	2.32101E-1	2.23516E-1	6.25191E-1	4.62435E-1
3.00028E+0	2.01676E-4	1.26048E+0	5.52154E-2	1.96017E-1	6.64670E-1
3.20034E+0	6.07196E-4	3.79497E+0	1.81954E-2	5.57933E-2	7.03421E-1
3.40023E+0	5.20953E-4	3.25596E+0	2.97456E-2	7.54822E-2	1.04824E+0
3.60029E+0	7.58835E-4	4.74272E+0	3.68688E-2	3.95453E-2	2.00389E+0
3.80023E+0	1.08240E-3	6.76500E+0	4.24814E-2	3.01944E-2	3.47638E+0
4.00019E+0	1.55736E-3	9.73350E+0	5.75715E-2	4.12367E-2	7.13522E+0
4.20025E+0	1.58558E-3	9.90987E+0	9.88054E-2	7.08915E-2	1.30910E+1
4.40016E+0	1.50354E-3	9.39713E+0	1.71998E-1	8.96216E-2	2.26379E+1
4.60014E+0	1.53878E-3	9.61738E+0	2.59344E-1	1.46100E-1	3.65219E+1
4.80054E+0	1.69356E-3	1.05847E+1	3.36301E-1	1.80457E-1	5.43937E+1
5.00047E+0	1.79878E-3	1.12424E+1	4.59323E-1	2.47995E-1	8.21934E+1
5.20050E+0	1.63077E-3	1.01923E+1	6.35028E-1	3.53376E-1	1.07142E+2
5.40047E+0	1.95473E-3	1.22171E+1	6.52583E-1	3.68949E-1	1.37052E+2
5.60043E+0	2.10286E-3	1.31429E+1	7.07962E-1	4.15996E-1	1.65871E+2
5.80054E+0	2.43626E-3	1.52266E+1	7.17703E-1	4.35400E-1	2.01775E+2
6.00042E+0	2.67882E-3	1.67426E+1	7.37983E-1	4.57733E-1	2.35994E+2
6.20044E+0	2.96396E-3	1.85247E+1	7.60388E-1	4.79225E-1	2.78010E+2
6.40049E+0	3.35033E-3	2.09396E+1	7.44346E-1	4.89676E-1	3.17546E+2
6.60042E+0	3.79946E-3	2.37466E+1	7.28022E-1	4.87701E-1	3.63219E+2
6.80040E+0	4.26158E-3	2.66349E+1	7.08137E-1	4.93642E-1	4.08275E+2
7.00031E+0	4.81745E-3	3.01091E+1	6.83907E-1	4.92543E-1	4.58841E+2
7.20032E+0	5.47161E-3	3.41976E+1	6.47252E-1	4.72626E-1	5.07307E+2
7.40032E+0	6.08087E-3	3.80054E+1	6.31779E-1	4.76953E-1	5.65603E+2
7.60033E+0	6.79290E-3	4.24556E+1	6.01959E-1	4.65967E-1	6.18279E+2
7.80034E+0	7.53691E-3	4.71057E+1	5.82564E-1	4.63218E-1	6.81366E+2
8.00031E+0	8.36793E-3	5.22996E+1	5.54991E-1	4.54667E-1	7.39165E+2
8.20027E+0	9.25636E-3	5.78523E+1	5.32812E-1	4.47150E-1	8.04585E+2
8.40035E+0	1.02056E-2	6.37850E+1	5.10202E-1	4.39506E-1	8.70178E+2
8.60029E+0	1.11794E-2	6.98713E+1	4.88562E-1	4.29590E-1	9.34504E+2
8.80032E+0	1.22047E-2	7.62794E+1	4.72213E-1	4.26226E-1	1.00901E+3
9.00033E+0	1.32936E-2	8.30850E+1	4.51760E-1	4.17486E-1	1.07532E+3
9.20021E+0	1.44440E-2	9.02750E+1	4.35273E-1	4.10764E-1	1.15074E+3
9.40026E+0	1.56440E-2	9.77750E+1	4.17528E-1	4.02533E-1	1.22153E+3
9.60056E+0	1.69049E-2	1.05656E+2	4.03185E-1	3.97298E-1	1.30180E+3
9.80053E+0	1.82267E-2	1.13917E+2	3.87565E-1	3.89225E-1	1.37731E+3
1.00005E+1	1.96181E-2	1.22613E+2	3.71814E-1	3.81341E-1	1.45122E+3

File: Raw OLED Data/OLED-004/A1-5.txt
Voltage(V)	Current(A)	J(mA/cm2)	PE(lm/W)	EQE(%)	L(cd/m2)
-9.99960E-1	-1.79685E-6	-1.12303E-2	-2.20631E+1	3.56543E+0	-7.88663E-1
-7.99976E-1	-1.14967E-6	-7.18544E-3	-4.79082E+1	1.66349E+1	-8.76578E-1
-5.99959E-1	-7.44313E-7	-4.65196E-3	3.18337E+1	1.24626E+1	2.82809E-1
-3.99951E-1	-4.00572E-7	-2.50357E-3	-1.41959E+2	-3.71490E+1	-4.52459E-1
-1.99994E-1	-1.53988E-7	-9.62425E-4	-1.41651E+3	1.71903E+2	-8.67868E-1
7.77245E-5	1.77240E-10	1.10775E-6	-1.47383E+9	5.83640E+4	-4.03921E-1
2.00070E-1	1.82397E-7	1.13998E-3	-4.68177E+2	5.46665E+0	-3.39891E-1
4.00014E-1	4.17729E-7	2.61081E-3	-4.19024E+0	1.80642E+1	-1.39296E-2
6.00002E-1	8.16914E-7	5.10571E-3	-3.63135E+1	-8.26258E-1	-3.54101E-1
8.00017E-1	1.26376E-6	7.89850E-3	-5.91249E+1	2.26158E+1	-1.18923E+0
1.00002E+0	1.81015E-6	1.13134E-2	-1.16956E+1	1.62298E+0	-4.21188E-1
1.20003E+0	2.60857E-6	1.63036E-2	-4.77233E+0	4.16234E-1	-2.97204E-1
1.40003E+0	3.50268E-6	2.18917E-2	-5.45690E+0	6.40639E-1	-5.32370E-1
1.60003E+0	4.74059E-6	2.96287E-2	-3.30338E+0	-1.05823E+0	-4.98482E-1
1.80001E+0	6.31322E-6	3.94576E-2	-4.01706E+0	-2.69530E-2	-9.08164E-1
2.00000E+0	8.32120E-6	5.20075E-2	-2.56714E+0	-7.58030E-1	-8.49954E-1
2.20032E+0	1.09283E-5	6.83019E-2	-1.61938E+0	-2.38514E+0	-7.74672E-1
2.40027E+0	1.41445E-5	8.84031E-2	-1.47942E+0	-5.40910E-1	-9.99236E-1
2.60028E+0	1.82144E-5	1.13840E-1	-3.70221E-1	-5.44554E-1	-3.48840E-1
2.80019E+0	2.40263E-5	1.50164E-1	-3.19937E-1	-5.62590E-1	-4.28222E-1
3.00009E+0	2.01568E-4	1.25980E+0	-4.53544E-2	-1.45427E-2	-5.45639E-1
3.20024E+0	4.74898E-4	2.96811E+0	-1.29104E-2	3.52247E-2	-3.90349E-1
3.39997E+0	6.29211E-4	3.93257E+0	9.76247E-4	-1.45868E-2	4.15491E-2
3.60008E+0	8.69138E-4	5.43211E+0	1.90156E-2	1.79446E-2	1.18370E+0
3.80014E+0	1.21210E-3	7.57562E+0	2.12209E-2	1.16750E-2	1.94461E+0
4.00013E+0	1.30456E-3	8.15350E+0	5.17539E-2	3.01665E-2	5.37293E+0
4.20010E+0	1.44811E-3	9.05069E+0	8.77969E-2	3.77061E-2	1.06236E+1
4.40007E+0	1.28991E-3	8.06194E+0	1.62726E-1	6.88756E-2	1.83741E+1
4.60008E+0	1.45553E-3	9.09706E+0	2.26470E-1	9.88088E-2	3.01667E+1
4.80046E+0	1.38972E-3	8.68575E+0	3.52523E-1	1.77589E-1	4.67873E+1
5.00039E+0	1.52460E-3	9.52875E+0	4.51740E-1	2.16628E-1	6.85138E+1
5.20043E+0	1.64888E-3	1.03055E+1	5.38442E-1	2.86359E-1	9.18539E+1
5.40037E+0	1.82966E-3	1.14354E+1	6.08524E-1	3.22399E-1	1.19619E+2
5.60035E+0	2.01920E-3	1.26200E+1	6.63131E-1	3.77466E-1	1.49184E+2
5.80037E+0	2.22466E-3	1.39041E+1	7.14972E-1	4.14478E-1	1.83543E+2
6.00028E+0	2.48785E-3	1.55491E+1	7.24036E-1	4.43929E-1	2.15024E+2
6.20031E+0	2.82342E-3	1.76464E+1	7.24734E-1	4.52277E-1	2.52405E+2
6.40032E+0	3.19834E-3	1.99896E+1	7.09402E-1	4.63617E-1	2.88901E+2
6.60026E+0	3.62756E-3	2.26723E+1	6.98515E-1	4.64726E-1	3.32722E+2
6.80023E+0	4.07325E-3	2.54578E+1	6.81974E-1	4.70850E-1	3.75805E+2
7.00019E+0	4.60852E-3	2.88032E+1	6.59192E-1	4.63960E-1	4.23071E+2
7.20019E+0	5.21084E-3	3.25677E+1	6.27761E-1	4.58189E-1	4.68572E+2
7.40018E+0	5.86997E-3	3.66873E+1	6.03756E-1	4.53374E-1	5.21759E+2
7.60013E+0	6.55914E-3	4.09946E+1	5.77803E-1	4.49055E-1	5.73031E+2
7.80017E+0	7.32572E-3	4.57858E+1	5.55518E-1	4.40456E-1	6.31514E+2
8.00015E+0	8.15327E-3	5.09579E+1	5.27724E-1	4.31617E-1	6.84806E+2
8.20006E+0	9.02609E-3	5.64131E+1	5.07748E-1	4.24177E-1	7.47645E+2
8.40011E+0	9.95407E-3	6.22129E+1	4.84535E-1	4.14536E-1	8.06010E+2
8.60007E+0	1.09341E-2	6.83381E+1	4.66965E-1	4.10721E-1	8.73574E+2
8.80013E+0	1.19632E-2	7.47700E+1	4.48750E-1	4.01728E-1	9.39878E+2
9.00015E+0	1.30331E-2	8.14569E+1	4.30282E-1	3.96119E-1	1.00411E+3
9.20009E+0	1.41708E-2	8.85675E+1	4.14911E-1	3.90825E-1	1.07615E+3
9.40012E+0	1.53737E-2	9.60856E+1	3.97478E-1	3.81963E-1	1.14276E+3
9.60041E+0	1.66395E-2	1.03997E+2	3.83063E-1	3.76365E-1	1.21739E+3
9.80044E+0	1.79387E-2	1.12117E+2	3.69738E-1	3.70646E-1	1.29318E+3
1.00005E+1	1.93111E-2	1.20694E+2	3.54615E-1	3.62665E-1	1.36244E+3
1.00778E+1	2.00020E-2	1.25012E+2	3.48232E-1	3.59599E-1	1.39649E+3

File: Raw OLED Data/OLED-004/A1-6.txt
Voltage(V)	Current(A)	J(mA/cm2)	PE(lm/W)	EQE(%)	L(cd/m2)
-9.99964E-1	-1.58263E-6	-9.89144E-3	-1.50226E+1	7.03734E+0	-4.72976E-1
-7.99981E-1	-1.04204E-6	-6.51275E-3	-9.16699E+0	1.11237E+1	-1.52027E-1
-5.99958E-1	-7.18188E-7	-4.48868E-3	-4.76680E+1	2.45455E+0	-4.08617E-1
-3.99955E-1	-3.19920E-7	-1.99950E-3	-1.15742E+2	-9.66522E+0	-2.94628E-1
-1.99998E-1	-9.24834E-8	-5.78021E-4	-1.61810E+3	9.26238E+1	-5.95420E-1
8.20160E-5	1.73685E-8	1.08553E-4	-1.29539E+7	-6.29832E+2	-3.67107E-1
2.00053E-1	8.85289E-8	5.53306E-4	-9.68464E+2	2.26368E+1	-3.41227E-1
4.00000E-1	2.50127E-7	1.56329E-3	-6.33964E+2	-1.15375E+1	-1.26187E+0
5.99998E-1	5.26971E-7	3.29357E-3	-1.49616E+2	3.13158E+1	-9.41120E-1
8.00006E-1	9.97664E-7	6.23540E-3	-1.62031E+1	4.53061E+0	-2.57280E-1
1.00001E+0	1.58609E-6	9.91306E-3	-6.46809E+0	3.55750E+0	-2.04098E-1
1.20002E+0	2.34662E-6	1.46664E-2	-1.05730E+1	-4.72095E+0	-5.92323E-1
1.40002E+0	3.41631E-6	2.13519E-2	-2.38710E+0	7.85990E+0	-2.27139E-1
1.60002E+0	4.83643E-6	3.02277E-2	-1.57504E+0	1.42450E+0	-2.42478E-1
1.80000E+0	6.38687E-6	3.99179E-2	-5.26313E-1	2.74279E+0	-1.20375E-1
2.00000E+0	9.64176E-6	6.02610E-2	-3.24763E-1	1.26850E+0	-1.24590E-1
2.20026E+0	1.14675E-5	7.16719E-2	4.98948E-1	1.45232E+0	2.50454E-1
2.40024E+0	1.51234E-5	9.45213E-2	3.89901E-1	1.49280E+0	2.81572E-1
2.60020E+0	1.50250E-4	9.39062E-1	6.07009E-2	1.51418E-1	4.71788E-1
2.80022E+0	2.83777E-4	1.77361E+0	-4.83303E-3	-1.13986E-2	-7.64046E-2
3.00015E+0	3.53835E-4	2.21147E+0	1.25412E-2	4.32551E-2	2.64857E-1
3.20017E+0	4.41365E-4	2.75853E+0	-8.28973E-3	-1.89323E-2	-2.32939E-1
3.40007E+0	5.87482E-4	3.67176E+0	1.47942E-2	3.61043E-2	5.87899E-1
3.60008E+0	1.11462E-3	6.96637E+0	1.55305E-2	2.58032E-2	1.23981E+0
3.80004E+0	1.49248E-3	9.32800E+0	1.76979E-2	2.47552E-2	1.99686E+0
4.00007E+0	1.52267E-3	9.51669E+0	4.36555E-2	2.93169E-2	5.28984E+0
4.20000E+0	1.21462E-3	7.59138E+0	9.49320E-2	4.42921E-2	9.63457E+0
4.40001E+0	1.23558E-3	7.72238E+0	1.60605E-1	8.07431E-2	1.73705E+1
4.59998E+0	1.36078E-3	8.50488E+0	2.32026E-1	1.21011E-1	2.88942E+1
4.80031E+0	1.44182E-3	9.01137E+0	3.27346E-1	1.75595E-1	4.50731E+1
5.00030E+0	1.45362E-3	9.08513E+0	4.50511E-1	2.49839E-1	6.51452E+1
5.20027E+0	1.52849E-3	9.55306E+0	5.57993E-1	2.94687E-1	8.82364E+1
5.40024E+0	1.75631E-3	1.09769E+1	6.10721E-1	3.32511E-1	1.15236E+2
5.60022E+0	1.87148E-3	1.16967E+1	6.91187E-1	4.00721E-1	1.44117E+2
5.80025E+0	2.09657E-3	1.31036E+1	7.23235E-1	4.33195E-1	1.74971E+2
6.00024E+0	2.35045E-3	1.46903E+1	7.43452E-1	4.52278E-1	2.08594E+2
6.20026E+0	2.63298E-3	1.64561E+1	7.56285E-1	4.79889E-1	2.45625E+2
6.40031E+0	2.99054E-3	1.86909E+1	7.41383E-1	4.83344E-1	2.82308E+2
6.60027E+0	3.41541E-3	2.13463E+1	7.17458E-1	4.90620E-1	3.21759E+2
6.80024E+0	3.91421E-3	2.44638E+1	6.89584E-1	4.71983E-1	3.65162E+2
7.00021E+0	4.42252E-3	2.76408E+1	6.65447E-1	4.74983E-1	4.09850E+2
7.20017E+0	4.95144E-3	3.09465E+1	6.44837E-1	4.68670E-1	4.57356E+2
7.40020E+0	5.55750E-3	3.47344E+1	6.18817E-1	4.65307E-1	5.06308E+2
7.60017E+0	6.21675E-3	3.88547E+1	5.93948E-1	4.60051E-1	5.58297E+2
7.80018E+0	6.92732E-3	4.32957E+1	5.69556E-1	4.49929E-1	6.12260E+2
8.00015E+0	7.69093E-3	4.80683E+1	5.47315E-1	4.47452E-1	6.69954E+2
8.20008E+0	8.52166E-3	5.32604E+1	5.22118E-1	4.37530E-1	7.25841E+2
8.40015E+0	9.39009E-3	5.86881E+1	5.01255E-1	4.28293E-1	7.86585E+2
8.60012E+0	1.03280E-2	6.45500E+1	4.81796E-1	4.20989E-1	8.51361E+2
8.80010E+0	1.13152E-2	7.07200E+1	4.59174E-1	4.10664E-1	9.09614E+2
9.00012E+0	1.23259E-2	7.70369E+1	4.41795E-1	4.07366E-1	9.75030E+2
9.20002E+0	1.34177E-2	8.38606E+1	4.24270E-1	3.97810E-1	1.04193E+3
9.40007E+0	1.45374E-2	9.08588E+1	4.08793E-1	3.92180E-1	1.11135E+3
9.60035E+0	1.57315E-2	9.83219E+1	3.93060E-1	3.84947E-1	1.18099E+3
9.80035E+0	1.69586E-2	1.05991E+2	3.78475E-1	3.80970E-1	1.25141E+3
1.00004E+1	1.82581E-2	1.14113E+2	3.64198E-1	3.73214E-1	1.32294E+3
1.02003E+1	1.95982E-2	1.22489E+2	3.51560E-1	3.67077E-1	1.39817E+3
1.02300E+1	2.00011E-2	1.25007E+2	3.48118E-1	3.64110E-1	1.41705E+3

File: Raw OLED Data/OLED-004/A1-7.txt
Voltage(V)	Current(A)	J(mA/cm2)	PE(lm/W)	EQE(%)	L(cd/m2)
-9.99977E-1	-2.37179E-6	-1.48237E-2	-6.76624E+0	9.28907E+0	-3.19260E-1
-7.99993E-1	-1.52091E-6	-9.50569E-3	-4.95271E+1	6.73532E+0	-1.19884E+0
-5.99965E-1	-9.34056E-7	-5.83785E-3	-1.65372E+1	2.32792E+1	-1.84370E-1
-3.99957E-1	-4.81587E-7	-3.00992E-3	-1.97122E+2	2.93274E+1	-7.55360E-1
-2.00008E-1	-1.79296E-7	-1.12060E-3	-4.74579E+2	2.20031E+2	-3.38577E-1
4.70638E-5	3.88348E-10	2.42718E-6	-1.01924E+9	1.78890E+4	-3.70607E-1
2.00044E-1	1.96432E-7	1.22770E-3	-6.22296E+2	8.04262E+1	-4.86480E-1
3.99990E-1	5.14392E-7	3.21495E-3	-1.70452E+2	3.87653E+1	-6.97711E-1
5.99983E-1	9.76248E-7	6.10155E-3	-2.34015E+1	1.67660E+1	-2.72692E-1
7.99998E-1	1.55772E-6	9.73575E-3	-2.58217E+1	5.84377E+0	-6.40166E-1
9.99997E-1	2.41724E-6	1.51078E-2	-1.19625E+1	1.00731E+1	-5.75270E-1
1.20001E+0	3.37268E-6	2.10793E-2	-1.07815E+1	1.13284E+1	-8.68101E-1
1.40001E+0	4.62817E-6	2.89261E-2	-1.00520E+1	4.70683E+0	-1.29576E+0
1.60001E+0	6.44400E-6	4.02750E-2	-5.10261E+0	5.74924E+0	-1.04665E+0
1.79999E+0	8.03057E-6	5.01911E-2	-3.02348E+0	5.63519E-2	-8.69468E-1
1.99999E+0	1.08961E-5	6.81006E-2	-2.05019E+0	1.23524E+0	-8.88841E-1
2.20009E+0	1.42956E-5	8.93475E-2	-2.10088E+0	1.29846E-1	-1.31454E+0
2.40005E+0	4.46209E-4	2.78881E+0	-3.50022E-2	5.58547E-2	-7.45734E-1
2.59998E+0	5.38407E-4	3.36504E+0	-2.98312E-2	7.78291E-2	-8.30770E-1
2.79998E+0	3.80394E-4	2.37746E+0	-4.12638E-2	7.73216E-2	-8.74356E-1
2.99989E+0	3.81798E-4	2.38624E+0	-3.17891E-2	4.47893E-2	-7.24349E-1
3.19992E+0	5.67624E-4	3.54765E+0	6.17651E-3	6.67933E-2	2.23189E-1
3.39993E+0	6.68373E-4	4.17733E+0	-9.70591E-3	2.26893E-2	-4.38789E-1
3.60002E+0	1.43533E-3	8.97081E+0	5.11736E-3	2.57634E-2	5.26057E-1
3.79997E+0	1.75936E-3	1.09960E+1	5.60367E-3	1.78882E-2	7.45311E-1
3.99986E+0	1.91756E-3	1.19848E+1	8.86477E-3	2.20145E-2	1.35267E+0
4.19985E+0	1.50562E-3	9.41012E+0	3.69276E-2	4.15706E-2	4.64547E+0
4.39979E+0	1.49705E-3	9.35656E+0	6.69928E-2	4.68632E-2	8.77863E+0
4.59980E+0	1.25437E-3	7.83981E+0	1.32175E-1	7.49790E-2	1.51721E+1
4.80011E+0	1.44965E-3	9.06031E+0	1.64403E-1	9.90696E-2	2.27590E+1
5.00009E+0	1.52724E-3	9.54525E+0	2.20874E-1	1.31806E-1	3.35553E+1
5.20010E+0	1.65005E-3	1.03128E+1	2.73815E-1	1.64049E-1	4.67407E+1
5.40009E+0	1.71018E-3	1.06886E+1	3.40242E-1	2.09366E-1	6.25116E+1
5.60002E+0	1.84438E-3	1.15274E+1	3.77498E-1	2.19667E-1	7.75683E+1
5.80010E+0	1.99691E-3	1.24807E+1	4.13669E-1	2.56045E-1	9.53184E+1
6.00006E+0	2.28642E-3	1.42901E+1	4.12753E-1	2.68587E-1	1.12650E+2
6.20012E+0	2.60294E-3	1.62684E+1	4.15888E-1	2.76778E-1	1.33528E+2
6.40016E+0	2.96463E-3	1.85289E+1	4.07601E-1	2.71501E-1	1.53861E+2
6.60010E+0	3.37710E-3	2.11069E+1	3.96624E-1	2.71854E-1	1.75875E+2
6.80006E+0	3.80323E-3	2.37702E+1	3.88231E-1	2.74953E-1	1.99749E+2
7.00010E+0	4.32230E-3	2.70144E+1	3.74550E-1	2.72789E-1	2.25454E+2
7.20005E+0	4.90201E-3	3.06376E+1	3.56068E-1	2.60070E-1	2.50019E+2
7.40008E+0	5.48999E-3	3.43124E+1	3.46143E-1	2.58272E-1	2.79765E+2
7.60005E+0	6.16067E-3	3.85042E+1	3.30817E-1	2.57227E-1	3.08150E+2
7.80004E+0	6.85896E-3	4.28685E+1	3.20074E-1	2.55682E-1	3.40672E+2
8.00002E+0	7.60815E-3	4.75509E+1	3.06148E-1	2.50676E-1	3.70707E+2
8.19991E+0	8.44852E-3	5.28032E+1	2.94897E-1	2.46749E-1	4.06434E+2
8.39995E+0	9.31812E-3	5.82382E+1	2.81822E-1	2.42955E-1	4.38843E+2
8.59991E+0	1.02498E-2	6.40613E+1	2.71357E-1	2.39680E-1	4.75861E+2
8.79995E+0	1.12260E-2	7.01625E+1	2.59358E-1	2.34863E-1	5.09724E+2
8.99994E+0	1.22590E-2	7.66188E+1	2.50541E-1	2.33110E-1	5.49925E+2
9.19992E+0	1.33512E-2	8.34450E+1	2.39697E-1	2.27462E-1	5.85729E+2
9.39996E+0	1.44772E-2	9.04825E+1	2.31732E-1	2.22862E-1	6.27374E+2
9.60023E+0	1.56683E-2	9.79269E+1	2.22347E-1	2.18979E-1	6.65371E+2
9.80019E+0	1.69072E-2	1.05670E+2	2.14973E-1	2.17075E-1	7.08631E+2
1.00002E+1	1.82220E-2	1.13887E+2	2.06887E-1	2.13682E-1	7.50012E+2
1.02002E+1	1.95667E-2	1.22292E+2	1.98688E-1	2.08686E-1	7.88912E+2
1.02334E+1	2.00014E-2	1.25009E+2	1.96651E-1	2.07744E-1	8.00769E+2

File: Raw OLED Data/OLED-004/A1-8.txt
Voltage(V)	Current(A)	J(mA/cm2)	PE(lm/W)	EQE(%)	L(cd/m2)
-9.99971E-1	-1.81144E-6	-1.13215E-2	-1.25358E+1	2.81197E+0	-4.51744E-1
-7.99994E-1	-1.20637E-6	-7.53981E-3	-1.45670E+1	-1.14469E+1	-2.79684E-1
-5.99969E-1	-7.38367E-7	-4.61479E-3	-1.79518E+1	-1.42292E+1	-1.58212E-1
-3.99964E-1	-4.03225E-7	-2.52016E-3	-2.87504E+2	-8.62078E+0	-9.22449E-1
-2.00006E-1	-1.66296E-7	-1.03935E-3	1.69469E+2	-1.02787E+2	1.12136E-1
3.93867E-5	3.40974E-10	2.13109E-6	-9.27094E+8	5.84589E+4	-2.47699E-1
2.00041E-1	1.82132E-7	1.13832E-3	-2.62481E+2	1.49422E+2	-1.90254E-1
3.99985E-1	4.34960E-7	2.71850E-3	-3.27434E+0	2.53025E+1	-1.13330E-2
5.99978E-1	7.87255E-7	4.92034E-3	-3.92860E+0	-1.25913E+0	-3.69164E-2
7.99988E-1	1.27461E-6	7.96631E-3	1.44972E+1	2.97921E+1	2.94086E-1
9.99991E-1	1.94310E-6	1.21444E-2	-7.69820E+0	5.56230E+0	-2.97585E-1
1.20000E+0	2.67583E-6	1.67239E-2	2.29218E+0	2.53009E+0	1.46426E-1
1.40000E+0	3.77072E-6	2.35670E-2	8.06983E-1	-2.89710E+0	8.47513E-2
1.60000E+0	5.17012E-6	3.23133E-2	-5.32927E+0	1.98690E+0	-8.77039E-1
1.79998E+0	7.14754E-6	4.46721E-2	-1.68346E-1	-3.83765E+0	-4.30880E-2
1.99997E+0	9.84146E-6	6.15091E-2	-1.36390E+0	-1.22761E+0	-5.34068E-1
2.19995E+0	1.34892E-5	8.43075E-2	-5.14661E-1	-1.18701E+0	-3.03844E-1
2.40000E+0	1.74258E-5	1.08911E-1	-3.96583E-2	-3.13078E-1	-3.29965E-2
2.59997E+0	2.27138E-5	1.41961E-1	3.00362E-1	6.72290E-1	3.52885E-1
2.79993E+0	2.96712E-5	1.85445E-1	4.97900E-2	-6.96064E-1	8.22914E-2
2.99988E+0	3.21126E-4	2.00704E+0	-1.40120E-2	9.34630E-3	-2.68540E-1
3.20004E+0	5.47801E-4	3.42376E+0	-2.44781E-3	-4.64272E-2	-8.53661E-2
3.39982E+0	8.33610E-4	5.21006E+0	9.26359E-4	1.30372E-2	5.22310E-2
3.59987E+0	1.05967E-3	6.62294E+0	8.48667E-3	1.07693E-2	6.44058E-1
3.79991E+0	1.61195E-3	1.00747E+1	1.28015E-2	8.95429E-3	1.55996E+0
3.99981E+0	1.62519E-3	1.01574E+1	2.65873E-2	7.85033E-3	3.43833E+0
4.19980E+0	2.10704E-3	1.31690E+1	3.37100E-2	2.14879E-2	5.93459E+0
4.39974E+0	1.84063E-3	1.15039E+1	7.80088E-2	5.09012E-2	1.25680E+1
4.59974E+0	1.62634E-3	1.01646E+1	1.47765E-1	7.28285E-2	2.19911E+1
4.80011E+0	1.43269E-3	8.95431E+0	2.64238E-1	1.36877E-1	3.61518E+1
5.00003E+0	1.48948E-3	9.30925E+0	3.58627E-1	1.89449E-1	5.31350E+1
5.20005E+0	1.58882E-3	9.93012E+0	4.50818E-1	2.38655E-1	7.40992E+1
5.40007E+0	1.71988E-3	1.07492E+1	5.27279E-1	3.04563E-1	9.74245E+1
5.60004E+0	1.90593E-3	1.19121E+1	5.79310E-1	3.27839E-1	1.23010E+2
5.80011E+0	2.14364E-3	1.33978E+1	6.09033E-1	3.66237E-1	1.50647E+2
6.00003E+0	2.33981E-3	1.46238E+1	6.47802E-1	3.95731E-1	1.80928E+2
6.20010E+0	2.59324E-3	1.62078E+1	6.70825E-1	4.32758E-1	2.14576E+2
6.40010E+0	2.93035E-3	1.83147E+1	6.64403E-1	4.35237E-1	2.47895E+2
6.60009E+0	3.33133E-3	2.08208E+1	6.52394E-1	4.37819E-1	2.85370E+2
6.80003E+0	3.76485E-3	2.35303E+1	6.35114E-1	4.41148E-1	3.23475E+2
7.00000E+0	4.25151E-3	2.65719E+1	6.16576E-1	4.33192E-1	3.65055E+2
7.19995E+0	4.80731E-3	3.00457E+1	5.91500E-1	4.34912E-1	4.07302E+2
7.39996E+0	5.38011E-3	3.36257E+1	5.72804E-1	4.29766E-1	4.53687E+2
7.59995E+0	6.03153E-3	3.76971E+1	5.50486E-1	4.28613E-1	5.02013E+2
7.79993E+0	6.72045E-3	4.20028E+1	5.28191E-1	4.20273E-1	5.50820E+2
7.99991E+0	7.48565E-3	4.67853E+1	5.05730E-1	4.14234E-1	6.02509E+2
8.19984E+0	8.29224E-3	5.18265E+1	4.84089E-1	4.05133E-1	6.54836E+2
8.39989E+0	9.14985E-3	5.71866E+1	4.65468E-1	3.96985E-1	7.11717E+2
8.59986E+0	1.00612E-2	6.28825E+1	4.48387E-1	3.95558E-1	7.71835E+2
8.79996E+0	1.10349E-2	6.89681E+1	4.28435E-1	3.83242E-1	8.27683E+2
8.99990E+0	1.20461E-2	7.52881E+1	4.11802E-1	3.79347E-1	8.88183E+2
9.19987E+0	1.31275E-2	8.20469E+1	3.96140E-1	3.71493E-1	9.51794E+2
9.39994E+0	1.42444E-2	8.90275E+1	3.80704E-1	3.65346E-1	1.01411E+3
9.60023E+0	1.54185E-2	9.63656E+1	3.66688E-1	3.59527E-1	1.07982E+3
9.80021E+0	1.66442E-2	1.04026E+2	3.52895E-1	3.52950E-1	1.14518E+3
1.00002E+1	1.79184E-2	1.11990E+2	3.40321E-1	3.47456E-1	1.21318E+3
1.02002E+1	1.92510E-2	1.20319E+2	3.28174E-1	3.42612E-1	1.28203E+3
1.02939E+1	2.00015E-2	1.25009E+2	3.21889E-1	3.38793E-1	1.31850E+3

File: Raw OLED Data/OLED-004/A2-1.txt
Voltage(V)	Current(A)	J(mA/cm2)	PE(lm/W)	EQE(%)	L(cd/m2)
-9.99972E-1	-2.00165E-5	-1.25103E-1	4.77042E-1	-1.43458E+0	1.89960E-1
-7.99995E-1	-1.54769E-5	-9.67306E-2	-3.14930E-1	-1.08849E+0	-7.75738E-2
-5.99975E-1	-1.05220E-5	-6.57625E-2	-3.36707E-1	-2.10704E+0	-4.22876E-2
-3.99961E-1	-1.53658E-6	-9.60362E-3	-3.79621E+0	-1.05912E+0	-4.64145E-2
-2.00008E-1	-5.35806E-7	-3.34879E-3	-7.17844E+1	-3.16722E+1	-1.53044E-1
3.54290E-5	-1.85478E-10	-1.15924E-6	6.53363E+8	1.03001E+4	8.54153E-2
2.00024E-1	4.49181E-7	2.80738E-3	2.25684E+2	1.22417E+1	4.03398E-1
3.99974E-1	1.10026E-6	6.87662E-3	-4.36075E+1	1.06139E+1	-3.81784E-1
5.99966E-1	2.14007E-6	1.33754E-2	-1.36904E+0	-5.02912E+0	-3.49704E-2
7.99976E-1	3.90882E-6	2.44301E-2	8.51960E+0	-1.40533E+0	5.29996E-1
9.99978E-1	6.23204E-6	3.89502E-2	-5.51301E-1	-7.62907E-1	-6.83501E-2
1.19998E+0	9.69260E-6	6.05787E-2	-7.11570E-1	-6.91502E-1	-1.64650E-1
1.39999E+0	1.39593E-5	8.72456E-2	-1.08421E+0	-1.39046E+0	-4.21533E-1
1.60000E+0	2.02263E-5	1.26414E-1	-1.39954E-1	-7.61925E-1	-9.01056E-2
1.79998E+0	2.78805E-5	1.74253E-1	3.22835E-2	-4.44293E-1	3.22314E-2
1.99997E+0	3.83113E-5	2.39446E-1	-2.34707E-1	9.55085E-2	-3.57772E-1
2.20000E+0	5.15431E-5	3.22144E-1	1.47542E-1	-2.34772E-1	3.32843E-1
2.39994E+0	6.84226E-5	4.27641E-1	-1.88376E-1	-2.26163E-1	-6.15397E-1
2.59993E+0	9.08040E-5	5.67525E-1	1.35557E-1	-8.25045E-2	6.36677E-1
2.79992E+0	1.18637E-4	7.41481E-1	2.60577E-1	3.33424E-2	1.72199E+0
2.99987E+0	1.56038E-4	9.75238E-1	2.89047E-1	7.30754E-2	2.69173E+0
3.19989E+0	3.80387E-4	2.37742E+0	2.88516E-1	5.67969E-2	6.98651E+0
3.39986E+0	4.56641E-4	2.85401E+0	4.91137E-1	1.38885E-1	1.51694E+1
3.59991E+0	4.41879E-4	2.76174E+0	1.17187E+0	3.84787E-1	3.70856E+1
3.79980E+0	4.47058E-4	2.79411E+0	1.67576E+0	5.65996E-1	5.66325E+1
3.99974E+0	6.13035E-4	3.83147E+0	1.72279E+0	7.00606E-1	8.40388E+1
4.19972E+0	7.14663E-4	4.46664E+0	1.94714E+0	8.03148E-1	1.16265E+2
4.39968E+0	8.85797E-4	5.53623E+0	1.98889E+0	8.43345E-1	1.54204E+2
4.59970E+0	1.06753E-3	6.67206E+0	2.02874E+0	9.06006E-1	1.98183E+2
4.80006E+0	1.29630E-3	8.10187E+0	1.98312E+0	9.38284E-1	2.45489E+2
5.00009E+0	1.59156E-3	9.94725E+0	1.82145E+0	9.00022E-1	2.88368E+2
5.20010E+0	1.71576E-3	1.07235E+1	1.84628E+0	9.41881E-1	3.27715E+2
5.40005E+0	1.95084E-3	1.21928E+1	1.82263E+0	9.70203E-1	3.81988E+2
5.60001E+0	2.18397E-3	1.36498E+1	1.78182E+0	9.85160E-1	4.33540E+2
5.80019E+0	2.46276E-3	1.53922E+1	1.79100E+0	1.03874E+0	5.08967E+2
5.99998E+0	2.80686E-3	1.75429E+1	1.76839E+0	1.05434E+0	5.92488E+2
6.20003E+0	3.05589E-3	1.90993E+1	1.70144E+0	1.04935E+0	6.41326E+2
6.40000E+0	3.46317E-3	2.16448E+1	1.57137E+0	9.98944E-1	6.92888E+2
6.59989E+0	4.25778E-3	2.66111E+1	1.64298E+0	1.08606E+0	9.18509E+2
6.79991E+0	5.24225E-3	3.27641E+1	1.40589E+0	9.55861E-1	9.97015E+2
6.99993E+0	5.79784E-3	3.62365E+1	1.33924E+0	9.34966E-1	1.08130E+3
7.19986E+0	6.45118E-3	4.03199E+1	1.28427E+0	9.25029E-1	1.18672E+3
7.39991E+0	7.08940E-3	4.43088E+1	1.20460E+0	8.95295E-1	1.25722E+3
7.59984E+0	7.58499E-3	4.74062E+1	1.16605E+0	8.89653E-1	1.33723E+3
7.79983E+0	8.44996E-3	5.28122E+1	1.12030E+0	8.77457E-1	1.46894E+3
7.99981E+0	9.38240E-3	5.86400E+1	1.03820E+0	8.35817E-1	1.55026E+3
8.19974E+0	9.98260E-3	6.23912E+1	1.00288E+0	8.27330E-1	1.63314E+3
8.39984E+0	1.09201E-2	6.82506E+1	9.56223E-1	8.08968E-1	1.74497E+3
8.59984E+0	1.17980E-2	7.37375E+1	9.07356E-1	7.91544E-1	1.83150E+3
8.79981E+0	1.26583E-2	7.91144E+1	8.77801E-1	7.79716E-1	1.94525E+3
8.99983E+0	1.39023E-2	8.68894E+1	8.21332E-1	7.46637E-1	2.04442E+3
9.19975E+0	1.50030E-2	9.37687E+1	7.83741E-1	7.27827E-1	2.15207E+3
9.39979E+0	1.61277E-2	1.00798E+2	7.46518E-1	7.10304E-1	2.25144E+3
9.60009E+0	1.73927E-2	1.08704E+2	7.09555E-1	6.88580E-1	2.35699E+3
9.80002E+0	1.86869E-2	1.16793E+2	6.83180E-1	6.77163E-1	2.48903E+3
9.84072E+0	2.00008E-2	1.25005E+2	6.53481E-1	6.50549E-1	2.55881E+3

File: Raw OLED Data/OLED-004/A3-1.txt
Voltage(V)	Current(A)	J(mA/cm2)	PE(lm/W)	EQE(%)	L(cd/m2)
-9.99964E-1	-5.66195E-6	-3.53872E-2	-3.44892E+0	4.07203E+0	-3.88475E-1
-7.99989E-1	-3.39179E-6	-2.11987E-2	-1.57729E+0	4.00403E-1	-8.51440E-2
-5.99967E-1	-1.81313E-6	-1.13321E-2	6.37685E+0	1.43904E+1	1.38004E-1
-3.99952E-1	-8.36274E-7	-5.22671E-3	7.16878E+1	5.39540E+1	4.77015E-1
-2.00008E-1	-2.77899E-7	-1.73687E-3	3.52478E+1	6.64592E+1	3.89759E-2
3.46184E-5	4.34375E-10	2.71484E-6	1.96936E+8	3.32403E+4	5.89152E-2
2.00024E-1	2.75932E-7	1.72457E-3	2.82978E+1	3.71419E+1	3.10719E-2
3.99970E-1	8.09128E-7	5.05705E-3	-6.58861E+1	2.43978E+1	-4.24198E-1
5.99962E-1	1.73598E-6	1.08499E-2	6.79840E-1	8.30361E+0	1.40866E-2
7.99975E-1	3.23472E-6	2.02170E-2	-2.20574E+0	4.91205E+0	-1.13553E-1
9.99980E-1	5.47614E-6	3.42259E-2	4.47460E-1	1.36539E-1	4.87473E-2
1.19999E+0	8.71539E-6	5.44712E-2	2.58355E-1	9.99719E-2	5.37542E-2
1.39999E+0	1.30796E-5	8.17475E-2	-1.35358E+0	1.95868E-1	-4.93100E-1
1.59999E+0	1.93532E-5	1.20958E-1	-3.22394E-1	3.95069E-1	-1.98603E-1
1.79998E+0	2.77735E-5	1.73584E-1	-1.29334E-1	2.45283E-2	-1.28630E-1
1.99997E+0	3.88350E-5	2.42719E-1	-2.67078E-1	3.49794E-3	-4.12682E-1
2.20001E+0	5.35157E-5	3.34473E-1	1.27126E-2	5.39107E-2	2.97762E-2
2.39992E+0	7.29348E-5	4.55843E-1	-1.35909E-1	2.32668E-1	-4.73272E-1
2.59986E+0	9.85332E-5	6.15833E-1	1.87530E-1	9.16340E-2	9.55728E-1
2.79985E+0	1.32657E-4	8.29106E-1	2.22170E-1	8.56353E-2	1.64165E+0
2.99978E+0	1.78067E-4	1.11292E+0	5.03693E-1	2.78878E-1	5.35265E+0
3.19985E+0	2.40981E-4	1.50613E+0	8.91900E-1	3.34663E-1	1.36823E+1
3.39978E+0	3.22043E-4	2.01277E+0	1.26660E+0	4.72779E-1	2.75888E+1
3.59979E+0	4.33506E-4	2.70941E+0	1.56359E+0	6.13202E-1	4.85430E+1
3.79981E+0	6.06799E-4	3.79249E+0	1.74932E+0	6.89286E-1	8.02429E+1
3.99977E+0	7.78857E-4	4.86786E+0	1.95213E+0	7.53649E-1	1.20985E+2
4.19975E+0	9.96348E-4	6.22717E+0	2.08444E+0	8.72782E-1	1.73522E+2
4.39976E+0	1.27229E-3	7.95181E+0	2.05361E+0	8.99048E-1	2.28699E+2
4.59972E+0	1.55816E-3	9.73850E+0	2.02668E+0	9.26760E-1	2.88974E+2
4.80011E+0	1.87478E-3	1.17174E+1	1.98002E+0	9.42621E-1	3.54489E+2
5.00009E+0	2.20975E-3	1.38109E+1	1.92559E+0	9.66491E-1	4.23267E+2
5.20013E+0	2.52968E-3	1.58105E+1	1.89650E+0	9.76873E-1	4.96321E+2
5.40007E+0	2.88232E-3	1.80145E+1	1.84778E+0	9.89388E-1	5.72166E+2
5.60006E+0	3.30519E-3	2.06574E+1	1.76843E+0	9.86750E-1	6.51190E+2
5.80010E+0	3.73250E-3	2.33281E+1	1.70642E+0	9.80046E-1	7.34939E+2
6.00005E+0	4.23146E-3	2.64466E+1	1.62854E+0	9.77301E-1	8.22572E+2
6.20006E+0	4.72517E-3	2.95323E+1	1.56469E+0	9.70939E-1	9.11953E+2
6.40005E+0	5.29444E-3	3.30902E+1	1.49128E+0	9.50380E-1	1.00529E+3
6.59995E+0	5.92404E-3	3.70253E+1	1.41520E+0	9.32554E-1	1.10080E+3
6.79997E+0	6.56146E-3	4.10091E+1	1.35029E+0	9.18769E-1	1.19858E+3
6.99993E+0	7.26169E-3	4.53856E+1	1.28188E+0	8.98720E-1	1.29631E+3
7.19990E+0	8.01330E-3	5.00831E+1	1.21823E+0	8.78648E-1	1.39829E+3
7.39991E+0	8.79319E-3	5.49574E+1	1.15879E+0	8.61313E-1	1.50006E+3
7.59994E+0	9.60625E-3	6.00391E+1	1.10421E+0	8.43462E-1	1.60379E+3
7.79992E+0	1.04886E-2	6.55537E+1	1.05398E+0	8.25770E-1	1.71541E+3
7.99989E+0	1.14051E-2	7.12819E+1	9.98502E-1	8.04110E-1	1.81243E+3
8.19985E+0	1.23776E-2	7.73600E+1	9.47671E-1	7.81640E-1	1.91351E+3
8.39990E+0	1.33752E-2	8.35950E+1	9.02281E-1	7.62223E-1	2.01672E+3
8.59989E+0	1.44176E-2	9.01100E+1	8.60236E-1	7.45712E-1	2.12194E+3
8.79985E+0	1.54993E-2	9.68706E+1	8.20364E-1	7.27776E-1	2.22599E+3
8.99985E+0	1.66340E-2	1.03963E+2	7.81529E-1	7.07194E-1	2.32759E+3
9.19981E+0	1.78037E-2	1.11273E+2	7.45311E-1	6.89363E-1	2.42861E+3
9.39988E+0	1.90129E-2	1.18831E+2	7.11603E-1	6.73020E-1	2.53011E+3
9.55422E+0	2.00015E-2	1.25009E+2	6.85085E-1	6.60869E-1	2.60455E+3

File: Raw OLED Data/OLED-004/A4-1.txt
Voltage(V)	Current(A)	J(mA/cm2)	PE(lm/W)	EQE(%)	L(cd/m2)
-9.99977E-1	-3.21875E-6	-2.01172E-2	-3.60729E+0	-3.36396E-1	-2.30988E-1
-7.99997E-1	-1.99278E-6	-1.24549E-2	-6.38849E+0	-1.13509E+0	-2.02617E-1
-5.99973E-1	-1.18484E-6	-7.40525E-3	-2.34458E+1	-1.03415E+1	-3.31579E-1
-3.99955E-1	-5.96327E-7	-3.72704E-3	4.52958E+0	1.46861E+1	2.14923E-2
-2.00009E-1	-2.12285E-7	-1.32678E-3	-6.59856E+2	-2.85843E+1	-5.57376E-1
3.69310E-5	1.62721E-10	1.01701E-6	5.53650E+8	-1.30566E+5	6.61912E-2
2.00025E-1	2.05517E-7	1.28448E-3	-5.09880E+2	-1.11145E+2	-4.16994E-1
3.99967E-1	5.72644E-7	3.57903E-3	-1.09626E+2	-2.73405E+1	-4.99521E-1
5.99960E-1	1.12026E-6	7.00163E-3	-4.07930E+1	-2.75504E+1	-5.45453E-1
7.99972E-1	1.88026E-6	1.17516E-2	-2.77627E+1	-3.84849E+0	-8.30776E-1
9.99973E-1	2.91785E-6	1.82366E-2	-1.53183E+1	-2.95635E+0	-8.89187E-1
1.19998E+0	4.28164E-6	2.67602E-2	-8.75355E+0	-1.19087E+0	-8.94743E-1
1.39999E+0	5.87334E-6	3.67084E-2	-2.15715E+0	-1.78562E+0	-3.52875E-1
1.59999E+0	8.13986E-6	5.08741E-2	-2.37559E+0	-6.40865E-1	-6.15511E-1
1.79998E+0	1.11033E-5	6.93956E-2	-1.69876E+0	-1.50238E+0	-6.75431E-1
1.99996E+0	1.55276E-5	9.70475E-2	-9.41456E-1	-8.93470E-2	-5.81642E-1
2.19993E+0	2.08515E-5	1.30322E-1	-4.21498E-1	-1.12928E+0	-3.84656E-1
2.39989E+0	2.79636E-5	1.74772E-1	-3.03376E-1	3.71800E-1	-4.05038E-1
2.59986E+0	3.82000E-5	2.38750E-1	6.20891E-2	-1.20608E-1	1.22676E-1
2.79985E+0	5.27611E-5	3.29757E-1	3.45170E-1	-6.27346E-1	1.01441E+0
2.99977E+0	7.45866E-5	4.66166E-1	9.90506E-1	3.11191E-1	4.40896E+0
3.19981E+0	5.05582E-4	3.15989E+0	3.16066E-1	6.71699E-2	1.01724E+1
3.39977E+0	6.35603E-4	3.97252E+0	4.93460E-1	1.12750E-1	2.12138E+1
3.59991E+0	5.93319E-4	3.70824E+0	1.13420E+0	4.06354E-1	4.81948E+1
3.79979E+0	3.59788E-4	2.24867E+0	3.02884E+0	1.15361E+0	8.23783E+1
3.99973E+0	4.78949E-4	2.99343E+0	3.27158E+0	1.25219E+0	1.24683E+2
4.19974E+0	6.44376E-4	4.02735E+0	3.31310E+0	1.33969E+0	1.78372E+2
4.39968E+0	8.29811E-4	5.18632E+0	3.30662E+0	1.40503E+0	2.40168E+2
4.59972E+0	1.05519E-3	6.59494E+0	3.21252E+0	1.43678E+0	3.10197E+2
4.80006E+0	1.28740E-3	8.04625E+0	3.06759E+0	1.45655E+0	3.77126E+2
4.99999E+0	1.56801E-3	9.80006E+0	2.86870E+0	1.41018E+0	4.47439E+2
5.20003E+0	1.83784E-3	1.14865E+1	2.74626E+0	1.40917E+0	5.22138E+2
5.39997E+0	2.14835E-3	1.34272E+1	2.59450E+0	1.38118E+0	5.98798E+2
5.59997E+0	2.46954E-3	1.54346E+1	2.46666E+0	1.36038E+0	6.78642E+2
5.79999E+0	2.83032E-3	1.76895E+1	2.33012E+0	1.33375E+0	7.60977E+2
5.99998E+0	3.22476E-3	2.01548E+1	2.19542E+0	1.30760E+0	8.45073E+2
6.19997E+0	3.64904E-3	2.28065E+1	2.07253E+0	1.27210E+0	9.32825E+2
6.40004E+0	4.11170E-3	2.56981E+1	1.95649E+0	1.24179E+0	1.02426E+3
6.59995E+0	4.60965E-3	2.88103E+1	1.84778E+0	1.21382E+0	1.11838E+3
6.79992E+0	5.13041E-3	3.20651E+1	1.74770E+0	1.18161E+0	1.21298E+3
6.99991E+0	5.68528E-3	3.55330E+1	1.65274E+0	1.14847E+0	1.30851E+3
7.19985E+0	6.27259E-3	3.92037E+1	1.56408E+0	1.11873E+0	1.40527E+3
7.39985E+0	6.91019E-3	4.31887E+1	1.47690E+0	1.08939E+0	1.50243E+3
7.59988E+0	7.57191E-3	4.73244E+1	1.40112E+0	1.05954E+0	1.60405E+3
7.79985E+0	8.31930E-3	5.19956E+1	1.32107E+0	1.03047E+0	1.70542E+3
7.99982E+0	9.03375E-3	5.64609E+1	1.25710E+0	1.00440E+0	1.80737E+3
8.19976E+0	9.83952E-3	6.14970E+1	1.18827E+0	9.73871E-1	1.90731E+3
8.39983E+0	1.06411E-2	6.65069E+1	1.13048E+0	9.48769E-1	2.01026E+3
8.59983E+0	1.14259E-2	7.14119E+1	1.07216E+0	9.22783E-1	2.09589E+3
8.79984E+0	1.22867E-2	7.67919E+1	1.02167E+0	8.99024E-1	2.19761E+3
8.99981E+0	1.32285E-2	8.26781E+1	9.70737E-1	8.75332E-1	2.29919E+3
9.19975E+0	1.41436E-2	8.83975E+1	9.26131E-1	8.53447E-1	2.39739E+3
9.39977E+0	1.51047E-2	9.44044E+1	8.81441E-1	8.31533E-1	2.48973E+3
9.60010E+0	1.60825E-2	1.00516E+2	8.47720E-1	8.16928E-1	2.60383E+3
9.80009E+0	1.74778E-2	1.09236E+2	7.98976E-1	7.86277E-1	2.72258E+3
1.00001E+1	1.84615E-2	1.15384E+2	7.72906E-1	7.76514E-1	2.83876E+3
1.02001E+1	1.99104E-2	1.24440E+2	7.24415E-1	7.43191E-1	2.92686E+3
