Repository: owen-melville/bsubpc-oled-data

# bsubpc-oled-data
<h1> Data and Code for: Studying the Influence of Axial Substituent on Hyperfluorescence in Organic Light-Emitting Diodes Using Boron Subphthalocyanines as Fluorescent Emitters </h1>

All Programs and Data collected by Owen Alfred Melville, PhD as a part of his postdoctoral fellowship with Professor Timothy Bender at the University of Toronto.

<h2>Folder Breakdown:</h2>
- <b> Raw OLED Data: </b> Raw data collected from the OLEDs during characterization. This includes optoelectronic data as a function of Voltage and full spectra has a function of wavelength.

- <b> IC6 Evaporation Logs: </b> Raw data collected during the deposition of the OLEDs from the IC6 which controls the deposition of the thin films.
  
- <b> Offline Spreadsheets: </b> Summary deposition and electro-optical data for each device, labelling for each device index (eg OLED-001 corresponds to what materials).
  
- <b> Python: </b> Python programs and corresponding batch files used to analyze the raw data.
  
- <b> Output Data: </b> Contains analytical outputs for each deposition run and device. This includes a large number of graphs and visualizations.


<i>For any questions on the Python programs or data herein, please contact Owen Melville (owen.melville@utoronto.ca) </i>

<h1>Raw Data Explanation</h1>

The names of the folders (eg OLED-001) correspond to devices. The organization and explanation of each label is contained within the Offline Spreadsheets folder. 

Within each folder there are three types of files:

1. Summary optoelectronic files labelled by pixel. These often look like <b>A1-1</b> where <b>A1</b> is the pixel (between A1 and D5), and the <b>-1</b> refers to the measurement attempt number (eg first, second, third). Missing pixels were not tested, sometimes because of an issue accessing the pixel physically (A5 is often missing).

2. Spectra as a function of voltage labelled by pixel. These are labelled the same as the last files but with the extension <b>_counts</b>. The rows and columns are unlabelled. The columns are the same voltages as those from the summary files (with a couple filler columns of 0s) and the rows are wavelengths (from 380 to 780 nm in all cases)

3. The <b>_SPD</b> files were not used for any analysis

File: Raw OLED Data/OLED-005/A1-1.txt
Voltage(V)	Current(A)	J(mA/cm2)	PE(lm/W)	EQE(%)	L(cd/m2)
-9.99970E-1	-1.08266E-6	-6.76663E-3	7.22483E+0	4.24651E+0	1.55610E-1
-7.99989E-1	-6.39360E-7	-3.99600E-3	1.42595E+1	-4.44100E+1	1.45099E-1
-5.99963E-1	-3.36864E-7	-2.10540E-3	-1.11601E+0	-7.02111E+1	-4.48722E-3
-3.99956E-1	-1.59294E-7	-9.95587E-4	-3.56844E+1	-1.01600E+2	-4.52293E-2
-1.99998E-1	-5.72658E-8	-3.57911E-4	2.25047E+3	-2.21065E+2	5.12772E-1
5.48363E-5	1.70903E-8	1.06814E-4	1.93008E+7	-1.75433E+3	3.59851E-1
2.00037E-1	7.84305E-8	4.90191E-4	3.91353E+2	-3.30879E+2	1.22150E-1
3.99976E-1	1.86829E-7	1.16768E-3	9.55553E+1	-5.37735E+1	1.42057E-1
5.99965E-1	3.70806E-7	2.31754E-3	-6.75155E+1	-8.29852E+1	-2.98818E-1
7.99979E-1	6.67441E-7	4.17151E-3	6.83082E+1	-2.41310E+1	7.25595E-1
9.99984E-1	1.10921E-6	6.93256E-3	3.66198E+0	-2.48696E+0	8.08078E-2
1.19998E+0	1.75979E-6	1.09987E-2	1.06760E+1	-1.36249E+1	4.48512E-1
1.39999E+0	2.73408E-6	1.70880E-2	-1.86608E-1	-7.29282E+0	-1.42101E-2
1.60000E+0	4.15599E-6	2.59749E-2	2.43227E+0	-4.13290E+0	3.21763E-1
1.79998E+0	6.23097E-6	3.89436E-2	-6.39453E-1	-1.84544E+0	-1.42680E-1
1.99997E+0	9.18020E-6	5.73763E-2	4.33573E-1	-3.81978E+0	1.58368E-1
2.19992E+0	1.36423E-5	8.52644E-2	8.55563E-1	-8.46476E-1	5.10830E-1
2.39996E+0	1.98561E-5	1.24101E-1	2.02402E-1	-1.52018E+0	1.91886E-1
2.59995E+0	2.91957E-5	1.82473E-1	1.25252E-1	-4.48769E-1	1.89147E-1
2.79993E+0	4.32546E-5	2.70341E-1	3.42855E-1	-6.93419E-1	8.26076E-1
2.99982E+0	6.59140E-5	4.11963E-1	9.06396E-1	-2.55483E-1	3.56550E+0
3.19981E+0	1.00896E-4	6.30600E-1	1.07596E+0	1.06858E-1	6.91076E+0
3.39980E+0	1.71866E-4	1.07416E+0	1.13623E+0	2.77642E-1	1.32080E+1
3.59982E+0	2.81163E-4	1.75727E+0	1.09592E+0	3.16392E-1	2.20672E+1
3.79979E+0	4.46912E-4	2.79320E+0	1.02939E+0	4.25699E-1	3.47771E+1
3.99974E+0	5.75126E-4	3.59454E+0	1.15541E+0	4.96129E-1	5.28761E+1
4.19974E+0	8.19659E-4	5.12287E+0	1.05050E+0	4.43256E-1	7.19418E+1
4.39970E+0	1.04008E-3	6.50050E+0	1.06065E+0	5.10308E-1	9.65593E+1
4.59973E+0	1.26517E-3	7.90731E+0	1.05401E+0	5.43117E-1	1.22027E+2
4.80002E+0	1.50167E-3	9.38544E+0	1.02244E+0	5.43299E-1	1.46618E+2
5.00005E+0	1.75438E-3	1.09649E+1	1.01001E+0	5.65153E-1	1.76261E+2
5.20000E+0	2.02909E-3	1.26818E+1	9.77003E-1	5.73754E-1	2.05084E+2
5.40003E+0	2.32995E-3	1.45622E+1	9.59127E-1	5.85570E-1	2.40076E+2
5.60005E+0	2.63078E-3	1.64424E+1	9.36386E-1	6.01627E-1	2.74449E+2
5.80011E+0	2.98958E-3	1.86849E+1	9.16357E-1	6.06711E-1	3.16112E+2
6.00007E+0	3.39037E-3	2.11898E+1	8.79228E-1	5.99838E-1	3.55824E+2
6.20012E+0	3.83299E-3	2.39562E+1	8.53383E-1	6.05927E-1	4.03471E+2
6.40008E+0	4.30523E-3	2.69077E+1	8.22103E-1	6.02070E-1	4.50649E+2
6.60009E+0	4.82612E-3	3.01632E+1	7.97116E-1	5.98890E-1	5.05126E+2
6.79998E+0	5.40373E-3	3.37733E+1	7.62360E-1	5.90027E-1	5.57303E+2
6.99998E+0	6.01575E-3	3.75984E+1	7.38616E-1	5.89826E-1	6.18779E+2
7.19991E+0	6.68902E-3	4.18064E+1	7.07633E-1	5.85123E-1	6.77997E+2
7.39996E+0	7.40995E-3	4.63122E+1	6.83404E-1	5.80448E-1	7.45508E+2
7.59989E+0	8.18531E-3	5.11582E+1	6.53938E-1	5.69527E-1	8.09300E+2
7.79995E+0	9.01880E-3	5.63675E+1	6.32256E-1	5.65604E-1	8.84838E+2
7.99996E+0	9.89258E-3	6.18286E+1	6.06470E-1	5.56706E-1	9.54853E+2
8.19992E+0	1.08367E-2	6.77294E+1	5.86132E-1	5.51891E-1	1.03617E+3
8.39997E+0	1.18248E-2	7.39050E+1	5.64592E-1	5.44968E-1	1.11567E+3
8.59993E+0	1.28655E-2	8.04094E+1	5.42883E-1	5.38097E-1	1.19497E+3
8.79991E+0	1.39712E-2	8.73200E+1	5.25486E-1	5.31870E-1	1.28530E+3
8.99995E+0	1.51261E-2	9.45381E+1	5.05434E-1	5.23316E-1	1.36887E+3
9.19989E+0	1.63405E-2	1.02128E+2	4.89553E-1	5.19639E-1	1.46413E+3
9.39990E+0	1.76147E-2	1.10092E+2	4.70768E-1	5.09979E-1	1.55073E+3
9.60015E+0	1.89545E-2	1.18466E+2	4.56260E-1	5.04559E-1	1.65171E+3
9.74098E+0	2.00006E-2	1.25004E+2	4.42410E-1	4.97738E-1	1.71475E+3

File: Raw OLED Data/OLED-005/A2-1.txt
Voltage(V)	Current(A)	J(mA/cm2)	PE(lm/W)	EQE(%)	L(cd/m2)
-9.99967E-1	-3.75385E-6	-2.34616E-2	-1.17401E+0	1.48506E-1	-8.76731E-2
-7.99984E-1	-1.95585E-6	-1.22241E-2	-1.91300E+1	2.74610E+0	-5.95472E-1
-5.99960E-1	-1.04387E-6	-6.52419E-3	-8.40258E+0	1.30177E+1	-1.04692E-1
-3.99946E-1	-4.65232E-7	-2.90770E-3	-1.63238E+2	1.95181E+1	-6.04256E-1
-1.99998E-1	-1.44924E-7	-9.05775E-4	-1.28559E+3	9.06148E+1	-7.41307E-1
4.12226E-5	4.65775E-10	2.91109E-6	-1.15994E+9	4.72115E+3	-4.43075E-1
2.00038E-1	9.62512E-8	6.01570E-4	-5.47272E+2	4.81157E+1	-2.09629E-1
3.99983E-1	2.66995E-7	1.66872E-3	-2.81257E+2	8.74437E+0	-5.97556E-1
5.99980E-1	5.57207E-7	3.48254E-3	-7.09572E+1	9.66076E+0	-4.71932E-1
7.99995E-1	1.04924E-6	6.55775E-3	-2.60448E+1	-3.14428E+0	-4.34925E-1
9.99995E-1	1.75282E-6	1.09551E-2	-6.04090E+0	1.02411E+1	-2.10653E-1
1.20000E+0	2.85699E-6	1.78562E-2	7.15268E-1	2.54338E+0	4.87853E-2
1.40001E+0	4.31672E-6	2.69795E-2	-4.07107E+0	1.79915E+0	-4.89467E-1
1.60000E+0	6.04689E-6	3.77931E-2	2.19747E-2	6.15577E-1	4.22966E-3
1.79999E+0	7.83513E-6	4.89696E-2	-2.50456E+0	2.89933E+0	-7.02713E-1
1.99998E+0	1.05455E-5	6.59094E-2	-7.35395E-1	1.35366E+0	-3.08563E-1
2.20004E+0	1.34226E-5	8.38913E-2	-1.24469E+0	1.32719E+0	-7.31239E-1
2.39999E+0	1.74919E-5	1.09324E-1	5.17321E-1	9.21306E-1	4.32053E-1
2.60000E+0	2.29194E-5	1.43246E-1	1.79987E-1	4.84743E-1	2.13378E-1
2.79998E+0	3.26387E-5	2.03992E-1	6.13879E-1	3.73449E-1	1.11609E+0
2.99989E+0	4.83532E-5	3.02208E-1	1.34628E+0	8.96218E-1	3.88505E+0
3.19992E+0	7.37801E-5	4.61126E-1	1.55311E+0	9.34326E-1	7.29477E+0
3.39989E+0	1.11875E-4	6.99219E-1	1.91086E+0	7.41206E-1	1.44596E+1
3.59989E+0	1.74928E-4	1.09330E+0	1.90575E+0	8.88413E-1	2.38751E+1
3.79991E+0	2.60311E-4	1.62694E+0	1.79222E+0	8.85619E-1	3.52685E+1
3.99985E+0	3.58161E-4	2.23851E+0	1.77073E+0	8.89641E-1	5.04666E+1
4.19982E+0	4.68808E-4	2.93005E+0	1.76297E+0	8.99967E-1	6.90557E+1
4.39975E+0	5.98276E-4	3.73923E+0	1.71982E+0	9.11282E-1	9.00625E+1
4.59980E+0	7.44419E-4	4.65262E+0	1.63567E+0	9.07032E-1	1.11425E+2
4.80005E+0	9.01327E-4	5.63329E+0	1.54908E+0	8.73142E-1	1.33331E+2
5.00007E+0	1.07374E-3	6.71087E+0	1.47512E+0	8.60097E-1	1.57556E+2
5.20013E+0	1.25067E-3	7.81669E+0	1.40323E+0	8.42342E-1	1.81558E+2
5.40011E+0	1.42330E-3	8.89563E+0	1.34500E+0	8.45574E-1	2.05661E+2
5.60013E+0	1.62379E-3	1.01487E+1	1.28586E+0	8.50271E-1	2.32623E+2
5.80015E+0	1.84515E-3	1.15322E+1	1.21980E+0	8.17885E-1	2.59710E+2
6.00015E+0	2.05330E-3	1.28331E+1	1.19799E+0	8.33208E-1	2.93627E+2
6.20018E+0	2.40340E-3	1.50213E+1	1.08363E+0	7.76699E-1	3.21249E+2
6.40017E+0	2.55396E-3	1.59623E+1	1.08560E+0	7.98277E-1	3.53024E+2
6.60015E+0	3.05134E-3	1.90709E+1	1.06929E+0	8.17845E-1	4.28420E+2
6.80010E+0	3.60459E-3	2.25287E+1	9.82465E-1	7.70962E-1	4.79092E+2
7.00009E+0	3.98601E-3	2.49126E+1	9.42089E-1	7.61361E-1	5.22955E+2
7.20010E+0	4.45146E-3	2.78216E+1	9.11773E-1	7.59803E-1	5.81377E+2
7.40012E+0	5.01843E-3	3.13652E+1	8.61616E-1	7.34026E-1	6.36577E+2
7.60012E+0	5.55157E-3	3.46973E+1	8.24104E-1	7.17687E-1	6.91749E+2
7.80011E+0	6.09955E-3	3.81222E+1	7.93337E-1	7.11764E-1	7.50907E+2
8.00010E+0	6.79520E-3	4.24700E+1	7.59816E-1	6.97995E-1	8.21744E+2
8.19999E+0	7.46952E-3	4.66845E+1	7.25253E-1	6.83083E-1	8.83743E+2
8.40006E+0	8.08937E-3	5.05586E+1	7.01329E-1	6.76554E-1	9.48089E+2
8.60000E+0	8.94363E-3	5.58977E+1	6.74123E-1	6.65795E-1	1.03153E+3
8.80003E+0	9.79823E-3	6.12389E+1	6.43923E-1	6.51385E-1	1.10458E+3
9.00006E+0	1.06686E-2	6.66787E+1	6.22024E-1	6.43760E-1	1.18820E+3
9.19998E+0	1.15295E-2	7.20594E+1	5.95303E-1	6.29100E-1	1.25622E+3
9.40001E+0	1.24080E-2	7.75500E+1	5.73757E-1	6.20223E-1	1.33134E+3
9.60031E+0	1.32892E-2	8.30575E+1	5.52911E-1	6.09556E-1	1.40336E+3
9.80026E+0	1.42138E-2	8.88363E+1	5.37570E-1	6.05742E-1	1.48975E+3
1.00002E+1	1.53395E-2	9.58719E+1	5.16989E-1	5.92861E-1	1.57772E+3
1.02003E+1	1.67150E-2	1.04469E+2	4.97665E-1	5.82857E-1	1.68805E+3
1.04002E+1	1.79006E-2	1.11879E+2	4.79067E-1	5.73679E-1	1.77434E+3
1.06001E+1	1.90196E-2	1.18873E+2	4.66856E-1	5.68369E-1	1.87251E+3
1.07154E+1	2.00007E-2	1.25004E+2	4.49555E-1	5.53779E-1	1.91676E+3

File: Raw OLED Data/OLED-005/A3-1.txt
Voltage(V)	Current(A)	J(mA/cm2)	PE(lm/W)	EQE(%)	L(cd/m2)
-9.99964E-1	-1.09469E-6	-6.84181E-3	-1.29729E+1	-6.36822E+0	-2.82515E-1
-7.99983E-1	-7.04224E-7	-4.40140E-3	3.58180E+1	-2.76931E+1	4.01442E-1
-5.99964E-1	-4.06080E-7	-2.53800E-3	-5.39819E+1	-1.60553E+1	-2.61646E-1
-3.99955E-1	-2.09810E-7	-1.31131E-3	-3.39119E+0	4.52530E+1	-5.66134E-3
-2.00006E-1	-8.00869E-8	-5.00543E-4	8.20918E+1	1.30438E+2	2.61598E-2
4.57048E-5	8.46152E-9	5.28845E-5	4.92264E+7	1.08433E+3	3.78738E-1
2.00032E-1	8.99915E-8	5.62447E-4	-2.06025E+2	1.26932E+2	-7.37822E-2
3.99973E-1	2.22043E-7	1.38777E-3	-3.35869E+1	1.11662E+2	-5.93428E-2
5.99969E-1	4.43168E-7	2.76980E-3	-8.51443E+1	-3.40050E+1	-4.50384E-1
7.99980E-1	7.65235E-7	4.78272E-3	-2.48301E+1	1.39884E+1	-3.02400E-1
9.99983E-1	1.21549E-6	7.59681E-3	-2.74248E+0	2.76012E+0	-6.63159E-2
1.19999E+0	1.85290E-6	1.15806E-2	-6.27163E-1	-3.13811E+0	-2.77422E-2
1.40000E+0	2.69795E-6	1.68622E-2	-3.32799E+0	-4.91956E+0	-2.50077E-1
1.60000E+0	3.89157E-6	2.43223E-2	1.54426E+0	2.85908E+0	1.91291E-1
1.79998E+0	5.53023E-6	3.45639E-2	1.24722E+0	-4.29203E-1	2.46992E-1
1.99997E+0	7.76237E-6	4.85148E-2	-3.39166E-1	-1.08313E+0	-1.04751E-1
2.20001E+0	1.07704E-5	6.73150E-2	-4.46338E-1	1.01479E+0	-2.10402E-1
2.40001E+0	1.52315E-5	9.51969E-2	5.75992E-1	-5.49842E-1	4.18892E-1
2.59999E+0	2.20475E-5	1.37797E-1	1.82232E-1	2.56484E-1	2.07819E-1
2.79992E+0	3.32777E-5	2.07986E-1	6.55159E-1	2.44134E-1	1.21444E+0
2.99988E+0	5.22408E-5	3.26505E-1	1.07718E+0	6.62684E-1	3.35839E+0
3.19992E+0	8.20539E-5	5.12837E-1	1.48888E+0	4.93365E-1	7.77729E+0
3.39985E+0	1.29179E-4	8.07369E-1	1.74326E+0	5.48581E-1	1.52315E+1
3.59987E+0	2.01408E-4	1.25880E+0	1.70902E+0	6.93353E-1	2.46514E+1
3.79985E+0	3.06011E-4	1.91257E+0	1.69606E+0	8.34485E-1	3.92350E+1
3.99982E+0	4.44048E-4	2.77530E+0	1.64768E+0	7.58450E-1	5.82202E+1
4.19979E+0	6.14607E-4	3.84129E+0	1.55830E+0	7.66876E-1	8.00216E+1
4.39978E+0	8.27256E-4	5.17035E+0	1.43938E+0	6.99030E-1	1.04226E+2
4.59969E+0	1.05332E-3	6.58325E+0	1.37394E+0	7.16061E-1	1.32430E+2
4.80006E+0	1.28671E-3	8.04194E+0	1.28986E+0	7.13859E-1	1.58489E+2
5.00008E+0	1.54046E-3	9.62787E+0	1.21920E+0	6.98355E-1	1.86824E+2
5.20007E+0	1.82382E-3	1.13989E+1	1.15139E+0	6.75350E-1	2.17241E+2
5.40005E+0	2.10157E-3	1.31348E+1	1.11302E+0	6.71284E-1	2.51290E+2
5.60001E+0	2.38116E-3	1.48822E+1	1.08556E+0	6.85225E-1	2.87979E+2
5.80006E+0	2.68814E-3	1.68009E+1	1.05706E+0	6.96739E-1	3.27880E+2
6.00004E+0	3.04374E-3	1.90234E+1	1.02185E+0	6.93351E-1	3.71259E+2
6.20004E+0	3.43381E-3	2.14613E+1	9.84677E-1	6.95554E-1	4.17057E+2
6.40005E+0	3.81484E-3	2.38427E+1	9.61451E-1	6.98144E-1	4.67000E+2
6.60001E+0	4.27028E-3	2.66893E+1	9.27176E-1	6.94983E-1	5.19868E+2
6.79996E+0	4.78498E-3	2.99061E+1	8.87591E-1	6.88734E-1	5.74552E+2
6.99993E+0	5.34231E-3	3.33894E+1	8.51394E-1	6.78076E-1	6.33408E+2
7.19990E+0	5.95800E-3	3.72375E+1	8.13890E-1	6.68088E-1	6.94581E+2
7.39992E+0	6.59643E-3	4.12277E+1	7.83010E-1	6.62489E-1	7.60385E+2
7.59989E+0	7.28421E-3	4.55263E+1	7.52211E-1	6.52829E-1	8.28437E+2
7.79988E+0	8.01565E-3	5.00978E+1	7.23648E-1	6.43128E-1	9.00087E+2
7.99987E+0	8.81681E-3	5.51051E+1	6.93539E-1	6.31096E-1	9.73185E+2
8.19984E+0	9.65957E-3	6.03723E+1	6.67430E-1	6.23707E-1	1.05172E+3
8.39995E+0	1.05651E-2	6.60319E+1	6.43990E-1	6.15799E-1	1.13700E+3
8.59989E+0	1.15192E-2	7.19950E+1	6.16797E-1	6.03888E-1	1.21559E+3
8.79994E+0	1.25050E-2	7.81562E+1	5.94781E-1	5.96525E-1	1.30212E+3
8.99997E+0	1.35727E-2	8.48294E+1	5.72160E-1	5.87008E-1	1.39045E+3
9.19991E+0	1.46685E-2	9.16781E+1	5.52037E-1	5.78959E-1	1.48207E+3
9.39988E+0	1.58247E-2	9.89044E+1	5.33065E-1	5.71541E-1	1.57750E+3
9.60023E+0	1.70379E-2	1.06487E+2	5.14413E-1	5.63686E-1	1.67394E+3
9.80022E+0	1.83128E-2	1.14455E+2	4.96516E-1	5.54552E-1	1.77278E+3
1.00002E+1	1.96248E-2	1.22655E+2	4.81011E-1	5.49141E-1	1.87802E+3

File: Raw OLED Data/OLED-005/A4-1.txt
Voltage(V)	Current(A)	J(mA/cm2)	PE(lm/W)	EQE(%)	L(cd/m2)
-9.99961E-1	-8.45396E-7	-5.28372E-3	-1.04713E+1	-1.26795E+1	-1.76106E-1
-7.99974E-1	-5.36083E-7	-3.35052E-3	-5.93131E+1	-2.19482E+1	-5.06044E-1
-5.99960E-1	-3.04890E-7	-1.90556E-3	5.49645E+1	-5.95321E+1	2.00022E-1
-3.99951E-1	-1.43794E-7	-8.98712E-4	1.13952E+2	-1.60435E+2	1.30377E-1
-1.99998E-1	-5.62145E-8	-3.51341E-4	2.47651E+3	-3.70151E+2	5.53917E-1
5.04017E-5	1.13039E-8	7.06494E-5	-1.98126E+7	2.12050E+2	-2.24566E-1
2.00042E-1	7.96443E-8	4.97777E-4	-5.75968E+2	-1.37387E+2	-1.82559E-1
3.99984E-1	1.88049E-7	1.17531E-3	2.51623E+2	-8.70677E+0	3.76526E-1
5.99980E-1	3.47438E-7	2.17149E-3	-5.36559E+1	3.45810E+1	-2.22516E-1
7.99992E-1	6.24671E-7	3.90419E-3	4.76851E+1	2.13216E+1	4.74078E-1
9.99992E-1	9.68217E-7	6.05136E-3	-8.25953E+0	6.67977E-1	-1.59094E-1
1.20000E+0	1.53987E-6	9.62419E-3	3.06041E-1	-8.35572E+0	1.12506E-2
1.40000E+0	2.17546E-6	1.35966E-2	-1.24111E+0	-6.95612E-1	-7.52003E-2
1.60000E+0	2.97364E-6	1.85853E-2	-1.09051E+0	4.68884E+0	-1.03221E-1
1.79998E+0	4.02361E-6	2.51476E-2	2.33081E-1	-2.58195E+0	3.35832E-2
1.99997E+0	5.27003E-6	3.29377E-2	-2.74551E+0	5.00248E-1	-5.75692E-1
2.20001E+0	7.05724E-6	4.41078E-2	-6.99192E-1	-1.17332E+0	-2.15966E-1
2.39997E+0	9.42803E-6	5.89252E-2	-5.36710E-1	-2.68569E+0	-2.41600E-1
2.59999E+0	1.32214E-5	8.26337E-2	4.14438E-1	-8.34643E-1	2.83426E-1
2.80000E+0	1.99097E-5	1.24436E-1	1.40760E+0	9.80347E-1	1.56110E+0
2.99993E+0	3.21906E-5	2.01191E-1	1.74727E+0	8.06415E-1	3.35683E+0
3.19996E+0	5.23655E-5	3.27284E-1	2.03111E+0	5.12234E-1	6.77100E+0
3.39991E+0	8.48890E-5	5.30556E-1	2.23505E+0	1.11109E+0	1.28332E+1
3.59999E+0	1.33582E-4	8.34888E-1	2.25488E+0	8.42409E-1	2.15726E+1
3.79986E+0	2.00514E-4	1.25321E+0	2.25321E+0	9.02501E-1	3.41542E+1
3.99990E+0	2.88643E-4	1.80402E+0	2.16909E+0	1.03773E+0	4.98216E+1
4.19987E+0	4.02356E-4	2.51472E+0	2.04220E+0	9.41233E-1	6.86554E+1
4.39980E+0	5.40798E-4	3.37999E+0	1.92192E+0	9.70755E-1	9.09773E+1
4.59978E+0	6.96880E-4	4.35550E+0	1.80512E+0	9.36536E-1	1.15115E+2
4.80008E+0	8.74597E-4	5.46623E+0	1.67153E+0	9.14293E-1	1.39605E+2
5.00007E+0	1.04778E-3	6.54862E+0	1.61184E+0	9.11024E-1	1.67996E+2
5.20018E+0	1.23570E-3	7.72313E+0	1.51435E+0	8.86205E-1	1.93592E+2
5.40007E+0	1.44026E-3	9.00163E+0	1.43573E+0	8.78192E-1	2.22149E+2
5.60002E+0	1.65761E-3	1.03601E+1	1.36869E+0	8.58638E-1	2.52758E+2
5.80009E+0	1.91026E-3	1.19391E+1	1.30077E+0	8.45259E-1	2.86720E+2
6.00005E+0	2.16204E-3	1.35128E+1	1.25289E+0	8.43596E-1	3.23343E+2
6.20010E+0	2.43594E-3	1.52246E+1	1.20205E+0	8.33874E-1	3.61174E+2
6.40012E+0	2.73968E-3	1.71230E+1	1.15056E+0	8.29198E-1	4.01352E+2
6.60007E+0	3.07878E-3	1.92424E+1	1.09942E+0	8.17988E-1	4.44448E+2
6.80002E+0	3.44333E-3	2.15208E+1	1.04971E+0	8.14367E-1	4.88977E+2
7.00001E+0	3.83792E-3	2.39870E+1	1.00661E+0	7.95705E-1	5.38005E+2
7.19999E+0	4.26010E-3	2.66256E+1	9.61662E-1	7.79493E-1	5.86819E+2
7.39998E+0	4.70814E-3	2.94259E+1	9.22722E-1	7.75661E-1	6.39560E+2
7.59995E+0	5.19560E-3	3.24725E+1	8.82378E-1	7.60299E-1	6.93156E+2
7.79997E+0	5.70318E-3	3.56449E+1	8.47569E-1	7.48605E-1	7.50093E+2
7.99993E+0	6.25899E-3	3.91187E+1	8.12187E-1	7.36131E-1	8.09052E+2
8.19989E+0	6.83750E-3	4.27344E+1	7.79693E-1	7.23510E-1	8.69680E+2
8.39995E+0	7.44568E-3	4.65355E+1	7.49822E-1	7.15571E-1	9.32974E+2
8.59991E+0	8.09359E-3	5.05849E+1	7.24679E-1	7.09175E-1	1.00349E+3
8.79992E+0	8.85018E-3	5.53136E+1	6.92261E-1	6.92072E-1	1.07258E+3
8.99994E+0	9.57157E-3	5.98223E+1	6.67323E-1	6.81895E-1	1.14364E+3
9.19988E+0	1.03839E-2	6.48994E+1	6.46740E-1	6.74998E-1	1.22914E+3
9.39991E+0	1.12055E-2	7.00344E+1	6.19189E-1	6.58958E-1	1.29750E+3
9.60023E+0	1.22290E-2	7.64313E+1	5.94713E-1	6.46535E-1	1.38903E+3
9.80017E+0	1.31193E-2	8.19956E+1	5.76687E-1	6.40882E-1	1.47508E+3
1.00002E+1	1.41354E-2	8.83462E+1	5.53840E-1	6.28166E-1	1.55751E+3
1.02003E+1	1.51021E-2	9.43881E+1	5.34436E-1	6.19210E-1	1.63786E+3
1.04002E+1	1.59065E-2	9.94156E+1	5.17532E-1	6.12040E-1	1.70327E+3
1.06002E+1	1.69214E-2	1.05759E+2	4.98904E-1	6.01113E-1	1.78032E+3
1.08001E+1	1.77644E-2	1.11027E+2	5.01355E-1	6.15755E-1	1.91361E+3
1.10002E+1	1.95529E-2	1.22206E+2	4.66574E-1	5.83138E-1	1.99647E+3
1.10409E+1	2.00006E-2	1.25004E+2	4.62307E-1	5.80535E-1	2.03099E+3

File: Raw OLED Data/OLED-005/A5-1.txt
Voltage(V)	Current(A)	J(mA/cm2)	PE(lm/W)	EQE(%)	L(cd/m2)
-9.99965E-1	-3.83429E-3	-2.39643E+1	-4.40460E-4	3.68719E-3	-3.35975E-2
-7.99985E-1	-2.93302E-3	-1.83314E+1	-1.39019E-2	8.92260E-3	-6.48934E-1
-5.99965E-1	-2.00289E-3	-1.25181E+1	-2.02712E-2	1.05515E-2	-4.84610E-1
-3.99952E-1	-1.20352E-3	-7.52200E+0	-5.71813E-2	-8.87319E-4	-5.47577E-1
-2.00001E-1	-5.30494E-4	-3.31559E+0	-4.37967E-1	2.44250E-2	-9.24451E-1
4.62294E-5	2.11216E-8	1.32010E-4	-4.43537E+7	-2.78676E+2	-8.61599E-1
2.00036E-1	4.90995E-4	3.06872E+0	-7.27344E-1	-1.01042E-2	-1.42120E+0
3.99984E-1	1.05255E-3	6.57844E+0	-1.26135E-1	-1.43991E-2	-1.05645E+0
5.99983E-1	1.70503E-3	1.06564E+1	-2.63653E-2	-9.96372E-3	-5.36579E-1
7.99989E-1	2.42115E-3	1.51322E+1	-9.80204E-3	5.66365E-3	-3.77705E-1
9.99996E-1	3.22034E-3	2.01271E+1	-9.40217E-3	-9.29507E-5	-6.02363E-1
1.20000E+0	4.10086E-3	2.56304E+1	-2.77453E-3	7.58220E-4	-2.71628E-1
1.40000E+0	5.03775E-3	3.14859E+1	-1.85681E-3	-5.71458E-4	-2.60533E-1
1.60000E+0	6.03786E-3	3.77366E+1	-2.37107E-3	4.75581E-4	-4.55698E-1
1.79998E+0	7.08410E-3	4.42756E+1	-3.59655E-3	-8.55872E-4	-9.12364E-1
1.99997E+0	8.17053E-3	5.10658E+1	-1.68299E-3	-9.88580E-4	-5.47124E-1
2.19995E+0	9.30951E-3	5.81844E+1	-1.26385E-3	1.13095E-3	-5.14951E-1
2.39997E+0	1.04795E-2	6.54969E+1	-2.49738E-3	-1.98533E-3	-1.24957E+0
2.59999E+0	1.17020E-2	7.31375E+1	-3.75640E-4	1.60430E-3	-2.27370E-1
2.79997E+0	1.29662E-2	8.10388E+1	-6.86221E-4	1.28800E-3	-4.95633E-1
2.99992E+0	1.42612E-2	8.91325E+1	-1.61566E-4	-7.63874E-4	-1.37514E-1
3.19997E+0	1.55965E-2	9.74781E+1	-4.42610E-4	-3.38129E-4	-4.39465E-1
3.39988E+0	1.69574E-2	1.05984E+2	-2.00322E-4	4.36428E-5	-2.29763E-1
3.59991E+0	1.83488E-2	1.14680E+2	-4.01141E-4	1.24221E-3	-5.27141E-1
3.79990E+0	1.97592E-2	1.23495E+2	-4.01615E-4	-2.33178E-4	-5.99904E-1

File: Raw OLED Data/OLED-005/B1-1.txt
Voltage(V)	Current(A)	J(mA/cm2)	PE(lm/W)	EQE(%)	L(cd/m2)
-9.99954E-1	-5.07439E-7	-3.17149E-3	-3.60308E+0	1.56453E+1	-3.63721E-2
-7.99980E-1	-2.76257E-7	-1.72661E-3	-1.38036E+2	-1.78138E+1	-6.06896E-1
-5.99961E-1	-1.45050E-7	-9.06563E-4	-1.31150E+2	1.50500E+1	-2.27060E-1
-3.99952E-1	-6.55757E-8	-4.09848E-4	-2.52091E+2	-4.99740E+1	-1.31534E-1
-1.99983E-1	1.52504E-10	9.53150E-7	-4.59849E+5	-1.01254E+5	-2.79010E-1
7.93695E-5	2.19765E-8	1.37353E-4	-4.82091E+6	-3.91333E+2	-1.67291E-1
2.00070E-1	4.82621E-8	3.01638E-4	3.74948E+1	8.48589E+1	7.20260E-3
4.00019E-1	8.94481E-8	5.59051E-4	-7.14872E+2	7.29519E+1	-5.08874E-1
5.99990E-1	1.43384E-7	8.96150E-4	-2.17868E+2	-5.39486E+1	-3.72880E-1
8.00009E-1	2.55987E-7	1.59992E-3	5.95205E+0	4.88366E+1	2.42499E-2
1.00001E+0	4.15020E-7	2.59387E-3	-2.37513E+1	-3.10278E+1	-1.96106E-1
1.20002E+0	6.78310E-7	4.23944E-3	2.01050E+1	1.35737E+1	3.25574E-1
1.40002E+0	1.07422E-6	6.71387E-3	6.63536E+0	7.70181E+0	1.98528E-1
1.60002E+0	1.67986E-6	1.04991E-2	5.58608E+0	-4.98246E+0	2.98700E-1
1.80000E+0	2.56151E-6	1.60094E-2	2.38282E+0	5.74611E+0	2.18570E-1
1.99999E+0	3.67810E-6	2.29881E-2	2.79875E+0	2.59834E+0	4.09586E-1
2.20021E+0	5.19850E-6	3.24906E-2	2.48764E-1	2.48302E-1	5.66058E-2
2.40020E+0	7.38045E-6	4.61278E-2	-8.28720E-1	-2.57200E-1	-2.92057E-1
2.60020E+0	1.13595E-5	7.09969E-2	1.36398E+0	5.86837E-1	8.01504E-1
2.80023E+0	1.89413E-5	1.18383E-1	1.66013E+0	3.67625E-2	1.75176E+0
3.00016E+0	3.36812E-5	2.10508E-1	1.70143E+0	2.85959E-1	3.42040E+0
3.20014E+0	3.02284E-4	1.88928E+0	3.96586E-1	1.75422E-1	7.63224E+0
3.40008E+0	3.09115E-4	1.93197E+0	6.11879E-1	1.97289E-1	1.27940E+1
3.60004E+0	1.71123E-4	1.06952E+0	1.90948E+0	5.88435E-1	2.34024E+1
3.80009E+0	2.56767E-4	1.60479E+0	1.88008E+0	8.36238E-1	3.64955E+1
3.99997E+0	3.94933E-4	2.46833E+0	1.74705E+0	8.01554E-1	5.49055E+1
4.19995E+0	5.54340E-4	3.46462E+0	1.61922E+0	8.15848E-1	7.49992E+1
4.39999E+0	7.30684E-4	4.56677E+0	1.54515E+0	7.84533E-1	9.88286E+1
4.59995E+0	9.20528E-4	5.75330E+0	1.46595E+0	7.77258E-1	1.23492E+2
4.80031E+0	1.12663E-3	7.04144E+0	1.39471E+0	7.90152E-1	1.50059E+2
5.00033E+0	1.35992E-3	8.49950E+0	1.30675E+0	7.64700E-1	1.76780E+2
5.20029E+0	1.61478E-3	1.00924E+1	1.22823E+0	7.59444E-1	2.05187E+2
5.40027E+0	1.88864E-3	1.18040E+1	1.17894E+0	7.41727E-1	2.39213E+2
5.60025E+0	2.18846E-3	1.36779E+1	1.11448E+0	7.28699E-1	2.71738E+2
5.80028E+0	2.52835E-3	1.58022E+1	1.07180E+0	7.17952E-1	3.12701E+2
6.00025E+0	2.92109E-3	1.82568E+1	1.00897E+0	6.90695E-1	3.51823E+2
6.20031E+0	3.33441E-3	2.08401E+1	9.71234E-1	6.93270E-1	3.99472E+2
6.40030E+0	3.79134E-3	2.36959E+1	9.23757E-1	6.82656E-1	4.45945E+2
6.60023E+0	4.29964E-3	2.68727E+1	8.84540E-1	6.74819E-1	4.99389E+2
6.80023E+0	4.85642E-3	3.03526E+1	8.40481E-1	6.58655E-1	5.52202E+2
7.00021E+0	5.46249E-3	3.41406E+1	8.06433E-1	6.52654E-1	6.13480E+2
7.20018E+0	6.11665E-3	3.82291E+1	7.66265E-1	6.34510E-1	6.71377E+2
7.40016E+0	6.83928E-3	4.27455E+1	7.28817E-1	6.23852E-1	7.33837E+2
7.60018E+0	7.61001E-3	4.75626E+1	7.03990E-1	6.20028E-1	8.10039E+2
7.80013E+0	8.44245E-3	5.27653E+1	6.71798E-1	6.05010E-1	8.80115E+2
8.00016E+0	9.33874E-3	5.83671E+1	6.45901E-1	5.95427E-1	9.60026E+2
8.20007E+0	1.03047E-2	6.44044E+1	6.18141E-1	5.87398E-1	1.03913E+3
8.40017E+0	1.13180E-2	7.07375E+1	5.91872E-1	5.75259E-1	1.11948E+3
8.60013E+0	1.24031E-2	7.75194E+1	5.70853E-1	5.66549E-1	1.21141E+3
8.80012E+0	1.35473E-2	8.46706E+1	5.47010E-1	5.55784E-1	1.29738E+3
9.00014E+0	1.47721E-2	9.23256E+1	5.28039E-1	5.48390E-1	1.39665E+3
9.20006E+0	1.60573E-2	1.00358E+2	5.06701E-1	5.37571E-1	1.48917E+3
9.40009E+0	1.74285E-2	1.08928E+2	4.90193E-1	5.31722E-1	1.59768E+3
9.60039E+0	1.88801E-2	1.18001E+2	4.70093E-1	5.21278E-1	1.69514E+3
9.73650E+0	2.00009E-2	1.25006E+2	4.56281E-1	5.13839E-1	1.76773E+3

File: Raw OLED Data/OLED-005/B2-1.txt
Voltage(V)	Current(A)	J(mA/cm2)	PE(lm/W)	EQE(%)	L(cd/m2)
-9.99959E-1	-6.80302E-7	-4.25189E-3	3.82008E+1	-3.02694E+1	5.16995E-1
-7.99982E-1	-3.79608E-7	-2.37255E-3	7.33445E+1	-9.09572E+0	4.43112E-1
-5.99964E-1	-1.92043E-7	-1.20027E-3	9.09187E+1	-4.95484E+0	2.08405E-1
-3.99955E-1	-8.39133E-8	-5.24458E-4	-3.00102E+2	-1.25170E+1	-2.00374E-1
-1.99987E-1	-1.11214E-8	-6.95087E-5	-1.19962E+4	-4.27107E+2	-5.30803E-1
7.86066E-5	2.39269E-8	1.49543E-4	-5.82784E+6	-3.15549E+2	-2.18064E-1
2.00068E-1	4.96275E-8	3.10172E-4	5.25908E+2	-6.17516E+2	1.03882E-1
4.00007E-1	9.48176E-8	5.92610E-4	-5.68279E+2	-2.83672E+2	-4.28793E-1
5.99992E-1	1.66416E-7	1.04010E-3	-2.70301E+2	-1.66991E+2	-5.36932E-1
8.00007E-1	3.10273E-7	1.93921E-3	-1.09302E+2	-1.11377E+2	-5.39752E-1
1.00001E+0	5.47861E-7	3.42413E-3	4.22827E+1	-2.11019E+1	4.60859E-1
1.20001E+0	9.32055E-7	5.82534E-3	-2.81221E+1	-2.19324E+1	-6.25755E-1
1.40002E+0	1.52549E-6	9.53431E-3	-1.29359E+1	-1.56747E+1	-5.49631E-1
1.60002E+0	2.43708E-6	1.52317E-2	-2.05017E-1	-1.98717E+1	-1.59044E-2
1.80000E+0	3.78661E-6	2.36663E-2	-4.93507E+0	-5.93308E+0	-6.69186E-1
1.99999E+0	5.70621E-6	3.56638E-2	-7.77486E-1	-6.44733E+0	-1.76522E-1
2.20014E+0	8.56898E-6	5.35561E-2	-1.64628E-1	-3.94455E+0	-6.17468E-2
2.40007E+0	1.26385E-5	7.89906E-2	-5.13991E-1	-2.68761E+0	-3.10174E-1
2.60014E+0	1.92535E-5	1.20334E-1	-2.68212E-1	-1.34276E+0	-2.67125E-1
2.80009E+0	2.96585E-5	1.85366E-1	8.06471E-1	-4.84825E-1	1.33242E+0
2.99999E+0	4.66000E-5	2.91250E-1	1.39688E+0	-2.23852E-1	3.88503E+0
3.20004E+0	8.81310E-5	5.50819E-1	1.32922E+0	1.33214E-1	7.45781E+0
3.39998E+0	1.34209E-4	8.38806E-1	1.50192E+0	4.98995E-1	1.36343E+1
3.60004E+0	2.06696E-4	1.29185E+0	1.53805E+0	6.02684E-1	2.27689E+1
3.80002E+0	3.10727E-4	1.94204E+0	1.56594E+0	6.58332E-1	3.67848E+1
3.99999E+0	4.42541E-4	2.76588E+0	1.50442E+0	6.90078E-1	5.29800E+1
4.19994E+0	6.02961E-4	3.76851E+0	1.50698E+0	7.20415E-1	7.59226E+1
4.39987E+0	8.12150E-4	5.07594E+0	1.38478E+0	7.06385E-1	9.84433E+1
4.59982E+0	1.00745E-3	6.29656E+0	1.36079E+0	6.95789E-1	1.25454E+2
4.80025E+0	1.24164E-3	7.76025E+0	1.27950E+0	6.82492E-1	1.51715E+2
5.00021E+0	1.47470E-3	9.21687E+0	1.23528E+0	6.84324E-1	1.81212E+2
5.20024E+0	1.73771E-3	1.08607E+1	1.16671E+0	6.90093E-1	2.09747E+2
5.40022E+0	2.04652E-3	1.27908E+1	1.10718E+0	6.83261E-1	2.43432E+2
5.60020E+0	2.38101E-3	1.48813E+1	1.04708E+0	6.74283E-1	2.77764E+2
5.80026E+0	2.70370E-3	1.68981E+1	1.02410E+0	6.77495E-1	3.19507E+2
6.00024E+0	3.07464E-3	1.92165E+1	9.80363E-1	6.73026E-1	3.59816E+2
6.20026E+0	3.52269E-3	2.20168E+1	9.37632E-1	6.67928E-1	4.07424E+2
6.40028E+0	3.99248E-3	2.49530E+1	8.95978E-1	6.63038E-1	4.55480E+2
6.60025E+0	4.50481E-3	2.81551E+1	8.63429E-1	6.50540E-1	5.10732E+2
6.80023E+0	5.08057E-3	3.17536E+1	8.23667E-1	6.39507E-1	5.66132E+2
7.00012E+0	5.72099E-3	3.57562E+1	7.87255E-1	6.28519E-1	6.27224E+2
7.20012E+0	6.42280E-3	4.01425E+1	7.48253E-1	6.17448E-1	6.88403E+2
7.40014E+0	7.17659E-3	4.48537E+1	7.19175E-1	6.07845E-1	7.59841E+2
7.60012E+0	7.98773E-3	4.99233E+1	6.85415E-1	5.97880E-1	8.27804E+2
7.80013E+0	8.87092E-3	5.54432E+1	6.59176E-1	5.90125E-1	9.07407E+2
8.00009E+0	9.80971E-3	6.13107E+1	6.30396E-1	5.80390E-1	9.84225E+2
8.20005E+0	1.08246E-2	6.76538E+1	6.07744E-1	5.72001E-1	1.07320E+3
8.40014E+0	1.19029E-2	7.43931E+1	5.84604E-1	5.64166E-1	1.16287E+3
8.60006E+0	1.30587E-2	8.16169E+1	5.59835E-1	5.54056E-1	1.25081E+3
8.80009E+0	1.42964E-2	8.93525E+1	5.40866E-1	5.46859E-1	1.35374E+3
9.00009E+0	1.55902E-2	9.74387E+1	5.19344E-1	5.38049E-1	1.44972E+3
9.20001E+0	1.69681E-2	1.06051E+2	5.03115E-1	5.32820E-1	1.56250E+3
9.39999E+0	1.84134E-2	1.15084E+2	4.84638E-1	5.23704E-1	1.66882E+3
9.60027E+0	1.99396E-2	1.24622E+2	4.69105E-1	5.17815E-1	1.78649E+3

File: Raw OLED Data/OLED-005/B3-1.txt
Voltage(V)	Current(A)	J(mA/cm2)	PE(lm/W)	EQE(%)	L(cd/m2)
-9.99969E-1	-4.44028E-7	-2.77517E-3	-4.97497E+1	-7.24478E+0	-4.39458E-1
-7.99994E-1	-2.53057E-7	-1.58161E-3	-9.35554E+1	-6.77058E+1	-3.76794E-1
-5.99975E-1	-1.32920E-7	-8.30750E-4	-1.11589E+2	5.56369E+1	-1.77041E-1
-3.99963E-1	-6.00735E-8	-3.75459E-4	1.26807E+2	5.33055E+1	6.06143E-2
-1.99994E-1	-3.51870E-10	-2.19919E-6	-1.31206E+5	-5.53692E+4	-1.83688E-1
6.78539E-5	2.23789E-8	1.39868E-4	1.64516E+6	-1.53014E+2	4.96993E-2
2.00060E-1	4.31919E-8	2.69949E-4	4.13723E+3	-2.22332E+2	7.11217E-1
4.00001E-1	7.72843E-8	4.83027E-4	1.06354E+2	-8.00477E+1	6.54087E-2
5.99988E-1	1.20417E-7	7.52606E-4	-3.12932E+1	-7.88334E+1	-4.49791E-2
8.00000E-1	2.22749E-7	1.39218E-3	1.18961E+2	-1.02929E+1	4.21735E-1
1.00000E+0	3.91552E-7	2.44720E-3	-7.89326E+1	-5.40227E+1	-6.14859E-1
1.20001E+0	6.41707E-7	4.01067E-3	1.18360E+1	1.26720E+1	1.81325E-1
1.40001E+0	9.95487E-7	6.22179E-3	-1.70302E-2	1.16256E+1	-4.72190E-4
1.60001E+0	1.55102E-6	9.69387E-3	-8.61032E+0	-4.30441E+0	-4.25099E-1
1.79999E+0	2.30991E-6	1.44369E-2	-3.90540E+0	-1.03759E+1	-3.23044E-1
1.99998E+0	3.43425E-6	2.14641E-2	8.22118E-1	-1.24917E+0	1.12337E-1
2.20011E+0	5.02233E-6	3.13896E-2	-6.80274E-1	-1.33156E+0	-1.49542E-1
2.40000E+0	7.52497E-6	4.70311E-2	-5.93687E-2	1.45832E-1	-2.13306E-2
2.59999E+0	1.13948E-5	7.12175E-2	8.43806E-1	-1.55807E+0	4.97337E-1
2.80000E+0	1.86514E-5	1.16571E-1	5.47618E-1	-1.45103E+0	5.68954E-1
2.99998E+0	3.18855E-5	1.99284E-1	1.55102E+0	4.35577E-1	2.95162E+0
3.20002E+0	5.37505E-5	3.35941E-1	2.14630E+0	6.27162E-1	7.34440E+0
3.39996E+0	8.87031E-5	5.54394E-1	2.07886E+0	7.99049E-1	1.24729E+1
3.60002E+0	1.42277E-4	8.89231E-1	2.09421E+0	6.73077E-1	2.13398E+1
3.80002E+0	2.16917E-4	1.35573E+0	2.03965E+0	8.68695E-1	3.34477E+1
3.99995E+0	3.28557E-4	2.05348E+0	1.92209E+0	8.79194E-1	5.02538E+1
4.19989E+0	4.64296E-4	2.90185E+0	1.81045E+0	8.16555E-1	7.02343E+1
4.39985E+0	6.16801E-4	3.85501E+0	1.76159E+0	9.16959E-1	9.51084E+1
4.59985E+0	7.94828E-4	4.96767E+0	1.64986E+0	8.70343E-1	1.20004E+2
4.80016E+0	9.95951E-4	6.22469E+0	1.54994E+0	8.54101E-1	1.47414E+2
5.00013E+0	1.19064E-3	7.44150E+0	1.48207E+0	8.36029E-1	1.75534E+2
5.20019E+0	1.41369E-3	8.83556E+0	1.39502E+0	8.17451E-1	2.04026E+2
5.40014E+0	1.66189E-3	1.03868E+1	1.32985E+0	8.11687E-1	2.37433E+2
5.60009E+0	1.91522E-3	1.19701E+1	1.26793E+0	8.06714E-1	2.70544E+2
5.80015E+0	2.22036E-3	1.38773E+1	1.21036E+0	7.88584E-1	3.10103E+2
6.00029E+0	2.56071E-3	1.60044E+1	1.14150E+0	7.77027E-1	3.48929E+2
6.20019E+0	2.92618E-3	1.82886E+1	1.09674E+0	7.75011E-1	3.95859E+2
6.40023E+0	3.33585E-3	2.08491E+1	1.03886E+0	7.58060E-1	4.41257E+2
6.60012E+0	3.79039E-3	2.36899E+1	9.93598E-1	7.50404E-1	4.94512E+2
6.80016E+0	4.28720E-3	2.67950E+1	9.41333E-1	7.31711E-1	5.45967E+2
7.00010E+0	4.83318E-3	3.02074E+1	9.04021E-1	7.23854E-1	6.08479E+2
7.20009E+0	5.42113E-3	3.38821E+1	8.59297E-1	7.06039E-1	6.67269E+2
7.40009E+0	6.06955E-3	3.79347E+1	8.23487E-1	6.98794E-1	7.35835E+2
7.60012E+0	6.77915E-3	4.23697E+1	7.82802E-1	6.80100E-1	8.02376E+2
7.80010E+0	7.54425E-3	4.71516E+1	7.51424E-1	6.70935E-1	8.79694E+2
8.00008E+0	8.36901E-3	5.23063E+1	7.15589E-1	6.54822E-1	9.53152E+2
8.19999E+0	9.25451E-3	5.78407E+1	6.88287E-1	6.47416E-1	1.03912E+3
8.40010E+0	1.02027E-2	6.37669E+1	6.60523E-1	6.36675E-1	1.12621E+3
8.60002E+0	1.12033E-2	7.00206E+1	6.31684E-1	6.21068E-1	1.21081E+3
8.80003E+0	1.22963E-2	7.68519E+1	6.08979E-1	6.13637E-1	1.31096E+3
9.00005E+0	1.34466E-2	8.40413E+1	5.83794E-1	6.02091E-1	1.40555E+3
9.20000E+0	1.46816E-2	9.17600E+1	5.62893E-1	5.93735E-1	1.51258E+3
9.39998E+0	1.59836E-2	9.98975E+1	5.40325E-1	5.82745E-1	1.61505E+3
9.60028E+0	1.73847E-2	1.08654E+2	5.21567E-1	5.74067E-1	1.73178E+3
9.80024E+0	1.88545E-2	1.17841E+2	5.00853E-1	5.62396E-1	1.84116E+3
9.93388E+0	2.00007E-2	1.25004E+2	4.85338E-1	5.53406E-1	1.91840E+3

File: Raw OLED Data/OLED-005/B4-1.txt
Voltage(V)	Current(A)	J(mA/cm2)	PE(lm/W)	EQE(%)	L(cd/m2)
-9.99967E-1	-1.79189E-6	-1.11993E-2	1.90005E+1	1.11908E+1	6.77317E-1
-7.99988E-1	-1.12467E-6	-7.02919E-3	2.65222E+0	5.07796E+0	4.74732E-2
-5.99960E-1	-6.61449E-7	-4.13406E-3	2.26211E+0	8.19301E+0	1.78592E-2
-3.99957E-1	-3.27097E-7	-2.04436E-3	1.58189E+2	-4.97470E+1	4.11716E-1
-2.00004E-1	-1.16863E-7	-7.30394E-4	1.36977E+3	-1.03078E+2	6.36933E-1
4.77076E-5	4.01676E-10	2.51048E-6	4.61469E+8	3.78808E+4	1.75929E-1
2.00039E-1	1.18444E-7	7.40275E-4	6.66000E+2	-1.30172E+2	3.13930E-1
3.99987E-1	3.18120E-7	1.98825E-3	-6.15358E+0	-5.69262E+1	-1.55774E-2
5.99978E-1	6.05846E-7	3.78654E-3	8.71250E+1	-3.90601E+1	6.30043E-1
7.99993E-1	1.00654E-6	6.29087E-3	-2.56552E+1	-8.07202E+0	-4.10983E-1
9.99995E-1	1.63503E-6	1.02189E-2	4.99882E+0	-8.88710E+0	1.62600E-1
1.20000E+0	2.40846E-6	1.50529E-2	-6.86046E+0	-3.10280E+0	-3.94461E-1
1.40001E+0	3.49345E-6	2.18341E-2	3.48860E+0	-5.13513E+0	3.39443E-1
1.60001E+0	5.07078E-6	3.16924E-2	-9.11230E-1	-8.08389E+0	-1.47081E-1
1.79999E+0	7.14268E-6	4.46417E-2	1.11337E+0	-1.13449E+0	2.84773E-1
1.99997E+0	9.88679E-6	6.17924E-2	3.48669E-1	-4.65937E-1	1.37158E-1
2.20003E+0	1.37403E-5	8.58769E-2	3.28965E-1	-4.66002E-1	1.97836E-1
2.40010E+0	1.90662E-5	1.19164E-1	3.60361E-2	-6.19092E-1	3.28066E-2
2.60008E+0	2.67700E-5	1.67313E-1	2.02900E-1	-6.66729E-1	2.80961E-1
2.80001E+0	3.83884E-5	2.39928E-1	4.67462E-1	-2.12735E-1	9.99622E-1
2.99996E+0	5.59027E-5	3.49392E-1	1.00345E+0	2.94385E-1	3.34793E+0
3.19997E+0	8.35321E-5	5.22076E-1	1.18633E+0	2.43557E-1	6.30862E+0
3.40002E+0	1.25106E-4	7.81913E-1	1.41716E+0	3.44013E-1	1.19925E+1
3.59995E+0	1.84888E-4	1.15555E+0	1.48841E+0	5.81646E-1	1.97087E+1
3.79992E+0	2.69159E-4	1.68224E+0	1.52959E+0	6.31322E-1	3.11236E+1
3.99985E+0	4.06105E-4	2.53816E+0	1.46154E+0	5.85274E-1	4.72305E+1
4.19985E+0	5.60959E-4	3.50599E+0	1.42732E+0	6.89333E-1	6.68983E+1
4.39982E+0	7.49922E-4	4.68701E+0	1.36032E+0	6.74655E-1	8.92940E+1
4.59974E+0	9.84732E-4	6.15458E+0	1.28153E+0	6.70631E-1	1.15481E+2
4.80011E+0	1.22389E-3	7.64931E+0	1.23405E+0	6.61387E-1	1.44230E+2
5.00015E+0	1.46303E-3	9.14394E+0	1.17209E+0	6.55062E-1	1.70580E+2
5.20012E+0	1.72124E-3	1.07577E+1	1.12340E+0	6.46698E-1	2.00041E+2
5.40013E+0	1.99430E-3	1.24644E+1	1.07667E+0	6.57410E-1	2.30679E+2
5.60007E+0	2.30236E-3	1.43897E+1	1.03066E+0	6.47998E-1	2.64369E+2
5.80006E+0	2.62038E-3	1.63774E+1	9.93544E-1	6.53605E-1	3.00410E+2
6.00005E+0	2.95589E-3	1.84743E+1	9.65973E-1	6.51442E-1	3.40830E+2
6.20007E+0	3.30934E-3	2.06834E+1	9.41565E-1	6.60352E-1	3.84342E+2
6.40006E+0	3.72289E-3	2.32681E+1	9.08986E-1	6.57655E-1	4.30875E+2
6.60003E+0	4.18484E-3	2.61552E+1	8.75421E-1	6.58008E-1	4.81030E+2
6.79996E+0	4.68453E-3	2.92783E+1	8.41371E-1	6.49132E-1	5.33200E+2
6.99996E+0	5.23748E-3	3.27342E+1	8.08910E-1	6.38733E-1	5.89995E+2
7.19995E+0	5.85273E-3	3.65796E+1	7.75718E-1	6.35969E-1	6.50312E+2
7.39997E+0	6.50373E-3	4.06483E+1	7.45564E-1	6.25297E-1	7.13851E+2
7.59995E+0	7.21378E-3	4.50861E+1	7.16498E-1	6.19417E-1	7.81481E+2
7.79988E+0	7.96584E-3	4.97865E+1	6.89611E-1	6.10841E-1	8.52420E+2
7.99991E+0	8.76749E-3	5.47968E+1	6.65695E-1	6.04184E-1	9.28893E+2
8.19984E+0	9.64577E-3	6.02861E+1	6.40393E-1	5.97340E-1	1.00767E+3
8.39995E+0	1.05587E-2	6.59919E+1	6.22577E-1	5.94641E-1	1.09853E+3
8.59988E+0	1.15561E-2	7.22256E+1	5.98406E-1	5.86299E-1	1.18312E+3
8.79989E+0	1.25982E-2	7.87387E+1	5.77972E-1	5.78779E-1	1.27474E+3
8.99993E+0	1.37127E-2	8.57044E+1	5.58945E-1	5.71453E-1	1.37234E+3
9.19990E+0	1.48894E-2	9.30588E+1	5.41007E-1	5.67203E-1	1.47432E+3
9.39989E+0	1.61541E-2	1.00963E+2	5.23288E-1	5.59633E-1	1.58080E+3
9.60020E+0	1.74194E-2	1.08871E+2	5.09807E-1	5.57500E-1	1.69609E+3
9.80019E+0	1.87366E-2	1.17104E+2	4.96496E-1	5.54002E-1	1.81372E+3
9.96832E+0	2.00005E-2	1.25003E+2	4.82042E-1	5.48789E-1	1.91196E+3

File: Raw OLED Data/OLED-005/B5-1.txt
Voltage(V)	Current(A)	J(mA/cm2)	PE(lm/W)	EQE(%)	L(cd/m2)
-9.99970E-1	-2.46746E-3	-1.54216E+1	3.83253E-3	-6.05753E-3	1.88128E-1
-7.99992E-1	-1.66173E-3	-1.03858E+1	-1.42005E-2	-8.92573E-3	-3.75560E-1
-5.99975E-1	-9.87770E-4	-6.17356E+0	-5.27027E-2	-2.13756E-3	-6.21372E-1
-3.99962E-1	-4.85404E-4	-3.03377E+0	-9.17177E-2	-3.33933E-2	-3.54246E-1
-2.00004E-1	-1.65020E-4	-1.03137E+0	-4.02368E-1	-8.94930E-2	-2.64198E-1
3.54767E-5	1.18248E-9	7.39050E-6	-1.56205E+8	-1.84470E+4	-1.30365E-1
2.00028E-1	1.40306E-4	8.76913E-1	1.77582E-1	-9.29309E-2	9.91509E-2
3.99976E-1	3.69467E-4	2.30917E+0	-7.51224E-2	2.93910E-2	-2.20856E-1
5.99972E-1	7.22030E-4	4.51269E+0	5.58221E-3	-4.81605E-3	4.81086E-2
7.99979E-1	1.20476E-3	7.52975E+0	-1.47741E-2	-7.21647E-3	-2.83276E-1
9.99983E-1	1.84705E-3	1.15441E+1	8.13690E-4	-5.38864E-3	2.98992E-2
1.19999E+0	2.64543E-3	1.65339E+1	-3.49616E-3	-5.05485E-3	-2.20798E-1
1.39999E+0	3.59121E-3	2.24451E+1	1.96106E-3	1.74691E-3	1.96150E-1
1.59999E+0	4.67075E-3	2.91922E+1	-3.14537E-3	-1.16919E-3	-4.67633E-1
1.79998E+0	5.87561E-3	3.67226E+1	-2.35771E-3	-5.02119E-4	-4.96067E-1
1.99996E+0	7.18882E-3	4.49301E+1	-1.80170E-3	-3.66529E-3	-5.15338E-1
2.19993E+0	8.59518E-3	5.37199E+1	-1.04275E-3	-8.04482E-4	-3.92259E-1
2.39993E+0	1.00927E-2	6.30794E+1	-9.74153E-4	-2.22715E-3	-4.69422E-1
2.59991E+0	1.16596E-2	7.28725E+1	-1.35368E-3	-1.55287E-3	-8.16372E-1
2.79985E+0	1.32946E-2	8.30913E+1	-5.21588E-4	-1.36348E-5	-3.86249E-1
2.99978E+0	1.49901E-2	9.36881E+1	-3.98467E-4	-3.69616E-4	-3.56465E-1
3.19984E+0	1.67458E-2	1.04661E+2	-1.07792E-4	1.19160E-4	-1.14908E-1
3.39980E+0	1.85485E-2	1.15928E+2	-9.02722E-5	2.47397E-4	-1.13252E-1
3.55562E+0	2.00009E-2	1.25006E+2	-7.03419E-4	-6.54983E-4	-9.95197E-1

File: Raw OLED Data/OLED-005/C1-1.txt
Voltage(V)	Current(A)	J(mA/cm2)	PE(lm/W)	EQE(%)	L(cd/m2)
-9.99962E-1	-8.18660E-7	-5.11663E-3	-2.78997E+1	5.86194E+0	-4.54377E-1
-7.99977E-1	-4.67974E-7	-2.92484E-3	-5.80089E+1	6.22225E+0	-4.32040E-1
-5.99957E-1	-2.36751E-7	-1.47969E-3	-1.14793E+1	1.46445E+1	-3.24383E-2
-3.99947E-1	-1.01795E-7	-6.36219E-4	-7.42501E+1	-6.04982E+0	-6.01389E-2
-1.99993E-1	-3.12749E-8	-1.95468E-4	-2.89016E+3	-1.59303E+2	-3.59635E-1
9.19342E-5	1.86412E-8	1.16507E-4	-1.19585E+7	8.12627E+2	-4.07717E-1
2.00081E-1	4.71093E-8	2.94433E-4	-4.06939E+3	-2.77581E+2	-7.63083E-1
4.00014E-1	8.62505E-8	5.39066E-4	-1.16814E+3	2.48918E+1	-8.01791E-1
6.00008E-1	1.90720E-7	1.19200E-3	-3.83478E+2	-8.62018E+1	-8.73019E-1
8.00022E-1	3.69125E-7	2.30703E-3	-1.15889E+2	-1.00874E+1	-6.80842E-1
1.00003E+0	6.51076E-7	4.06923E-3	-4.78302E+1	5.28692E+0	-6.19550E-1
1.20003E+0	1.08892E-6	6.80575E-3	4.52828E-2	8.64161E+0	1.17720E-3
1.40004E+0	1.75174E-6	1.09484E-2	-5.70795E+0	-1.41968E-1	-2.78497E-1
1.60004E+0	2.73997E-6	1.71248E-2	-4.40847E+0	3.24327E+0	-3.84498E-1
1.80002E+0	4.20197E-6	2.62623E-2	-1.60352E+0	5.26005E-2	-2.41287E-1
2.00001E+0	6.33833E-6	3.96146E-2	-2.30638E+0	3.18649E+0	-5.81659E-1
2.20032E+0	9.35127E-6	5.84454E-2	-1.20527E+0	-1.29227E+0	-4.93367E-1
2.40028E+0	1.37349E-5	8.58431E-2	-7.60896E-1	1.67055E+0	-4.99049E-1
2.60029E+0	2.04824E-5	1.28015E-1	-1.14247E-1	6.43568E-1	-1.21053E-1
2.80023E+0	3.11132E-5	1.94458E-1	1.31940E-1	6.86556E-1	2.28689E-1
3.00016E+0	4.75592E-5	2.97245E-1	5.68243E-1	3.44566E-1	1.61303E+0
3.20021E+0	7.26166E-5	4.53854E-1	8.53070E-1	4.83135E-1	3.94393E+0
3.40022E+0	1.08679E-4	6.79244E-1	9.66162E-1	5.55733E-1	7.10285E+0
3.60019E+0	1.60035E-4	1.00022E+0	1.03070E+0	4.96936E-1	1.18142E+1
3.80019E+0	2.30122E-4	1.43826E+0	1.11624E+0	6.15018E-1	1.94201E+1
4.00013E+0	3.22367E-4	2.01479E+0	1.10290E+0	5.25677E-1	2.82937E+1
4.20012E+0	4.36712E-4	2.72945E+0	1.07233E+0	5.36998E-1	3.91307E+1
4.40007E+0	5.80174E-4	3.62609E+0	1.01321E+0	5.04961E-1	5.14573E+1
4.60006E+0	7.41567E-4	4.63479E+0	9.55904E-1	5.51126E-1	6.48721E+1
4.80039E+0	9.16627E-4	5.72892E+0	9.21214E-1	5.17652E-1	8.06417E+1
5.00036E+0	1.09475E-3	6.84219E+0	8.86047E-1	5.14146E-1	9.64946E+1
5.20040E+0	1.29029E-3	8.06431E+0	8.34900E-1	5.11125E-1	1.11452E+2
5.40041E+0	1.50347E-3	9.39669E+0	7.94646E-1	5.00121E-1	1.28359E+2
5.60034E+0	1.72411E-3	1.07757E+1	7.60503E-1	4.97034E-1	1.46087E+2
5.80041E+0	1.97555E-3	1.23472E+1	7.24745E-1	4.95817E-1	1.65220E+2
6.00033E+0	2.22558E-3	1.39099E+1	6.96404E-1	4.85756E-1	1.85016E+2
6.20039E+0	2.50945E-3	1.56841E+1	6.67321E-1	4.74887E-1	2.06568E+2
6.40043E+0	2.82299E-3	1.76437E+1	6.38019E-1	4.78248E-1	2.29341E+2
6.60034E+0	3.11394E-3	1.94621E+1	6.19780E-1	4.76381E-1	2.53422E+2
6.80028E+0	3.44768E-3	2.15480E+1	5.95792E-1	4.72015E-1	2.77893E+2
7.00027E+0	3.82414E-3	2.39009E+1	5.70439E-1	4.66542E-1	3.03800E+2
7.20024E+0	4.16609E-3	2.60381E+1	5.51221E-1	4.57880E-1	3.28951E+2
7.40029E+0	4.56108E-3	2.85068E+1	5.29452E-1	4.54653E-1	3.55527E+2
7.60027E+0	4.97299E-3	3.10812E+1	5.10753E-1	4.53397E-1	3.84050E+2
7.80022E+0	5.37208E-3	3.35755E+1	4.99531E-1	4.54142E-1	4.16430E+2
8.00024E+0	6.10342E-3	3.81464E+1	4.69891E-1	4.38025E-1	4.56461E+2
8.20018E+0	6.64393E-3	4.15246E+1	4.71784E-1	4.50617E-1	5.11355E+2
8.40018E+0	7.57021E-3	4.73138E+1	4.42469E-1	4.33304E-1	5.59770E+2
8.60014E+0	8.25419E-3	5.15887E+1	4.28756E-1	4.30427E-1	6.05508E+2
8.80018E+0	9.07421E-3	5.67138E+1	4.13188E-1	4.23966E-1	6.56414E+2
9.00023E+0	9.86947E-3	6.16842E+1	3.97962E-1	4.19622E-1	7.03265E+2
9.20014E+0	1.05966E-2	6.62287E+1	3.93412E-1	4.22230E-1	7.63025E+2
9.40019E+0	1.16162E-2	7.26013E+1	3.74398E-1	4.11343E-1	8.13324E+2
9.60048E+0	1.25299E-2	7.83119E+1	3.63274E-1	4.05778E-1	8.69371E+2
9.80046E+0	1.33757E-2	8.35981E+1	3.61109E-1	4.11430E-1	9.41742E+2
1.00004E+1	1.48461E-2	9.27881E+1	3.40281E-1	3.97486E-1	1.00507E+3
1.02004E+1	1.56603E-2	9.78769E+1	3.34518E-1	3.98154E-1	1.06308E+3
1.04004E+1	1.66044E-2	1.03777E+2	3.28606E-1	3.97514E-1	1.12896E+3
1.06004E+1	1.77980E-2	1.11238E+2	3.19938E-1	3.95851E-1	1.20085E+3
1.08004E+1	1.88517E-2	1.17823E+2	3.12609E-1	3.93638E-1	1.26626E+3
1.09866E+1	2.00008E-2	1.25005E+2	3.04086E-1	3.89587E-1	1.32934E+3

File: Raw OLED Data/OLED-005/C2-1.txt
Voltage(V)	Current(A)	J(mA/cm2)	PE(lm/W)	EQE(%)	L(cd/m2)
-9.99948E-1	-5.74981E-7	-3.59363E-3	-2.68856E+1	1.72983E+1	-3.07525E-1
-7.99977E-1	-3.53171E-7	-2.20732E-3	9.82449E+1	-9.05442E+0	5.52208E-1
-5.99957E-1	-2.07724E-7	-1.29827E-3	-2.06661E+2	-1.73692E+1	-5.12384E-1
-3.99949E-1	-1.01243E-7	-6.32769E-4	-3.26681E+2	-3.11060E+2	-2.63162E-1
-1.99986E-1	-3.04706E-8	-1.90441E-4	-2.97392E+2	-2.07011E+2	-3.60529E-2
9.68218E-5	1.75937E-8	1.09961E-4	9.88263E+5	-6.48131E+2	3.34914E-2
2.00089E-1	5.61096E-8	3.50685E-4	6.85287E+1	-3.27323E+2	1.53061E-2
4.00027E-1	1.20569E-7	7.53556E-4	-5.20524E+1	6.71008E+1	-4.99454E-2
6.00025E-1	2.43548E-7	1.52217E-3	4.01937E+1	-5.99425E+1	1.16853E-1
8.00036E-1	4.30521E-7	2.69076E-3	-1.16671E+1	-1.92592E+1	-7.99462E-2
1.00004E+0	6.70390E-7	4.18994E-3	4.37109E+1	-2.74717E+1	5.82996E-1
1.20004E+0	1.00237E-6	6.26481E-3	-8.73529E+0	-2.89519E+1	-2.09041E-1
1.40004E+0	1.44122E-6	9.00763E-3	1.62468E+0	4.21693E+0	6.52182E-2
1.60004E+0	1.99565E-6	1.24728E-2	-1.11485E+0	2.77135E+0	-7.08211E-2
1.80003E+0	2.72585E-6	1.70366E-2	1.13504E+0	5.71568E+0	1.10796E-1
2.00002E+0	3.67852E-6	2.29908E-2	4.21387E-1	2.21611E+0	6.16763E-2
2.20044E+0	5.02162E-6	3.13851E-2	4.52601E-1	-2.67084E+0	9.94945E-2
2.40035E+0	7.02314E-6	4.38946E-2	1.08051E+0	-5.12410E-1	3.62382E-1
2.60023E+0	1.02012E-5	6.37575E-2	4.18143E-1	-1.92288E+0	2.20657E-1
2.80037E+0	1.60400E-5	1.00250E-1	6.93836E-1	-1.77241E-1	6.20021E-1
3.00027E+0	2.62282E-5	1.63926E-1	1.26335E+0	1.80821E-1	1.97780E+0
3.20029E+0	4.31957E-5	2.69973E-1	1.60233E+0	7.30466E-1	4.40668E+0
3.40023E+0	7.00792E-5	4.37995E-1	1.59647E+0	3.66464E-1	7.56814E+0
3.60023E+0	1.10558E-4	6.90987E-1	1.70705E+0	5.86077E-1	1.35175E+1
3.80021E+0	1.68911E-4	1.05569E+0	1.65118E+0	7.19111E-1	2.10858E+1
4.00014E+0	2.49056E-4	1.55660E+0	1.60616E+0	6.78329E-1	3.18340E+1
4.20016E+0	3.52490E-4	2.20306E+0	1.50100E+0	7.60560E-1	4.42104E+1
4.40010E+0	4.81065E-4	3.00666E+0	1.42601E+0	6.95438E-1	6.00508E+1
4.60009E+0	6.29268E-4	3.93292E+0	1.34330E+0	7.27775E-1	7.73581E+1
4.80042E+0	7.91565E-4	4.94728E+0	1.26876E+0	6.80165E-1	9.59123E+1
5.00038E+0	9.65818E-4	6.03636E+0	1.20548E+0	6.94939E-1	1.15821E+2
5.20039E+0	1.15382E-3	7.21138E+0	1.14688E+0	6.79685E-1	1.36905E+2
5.40042E+0	1.35804E-3	8.48775E+0	1.07725E+0	6.61939E-1	1.57176E+2
5.60040E+0	1.56645E-3	9.79031E+0	1.02591E+0	6.65485E-1	1.79051E+2
5.80054E+0	1.80628E-3	1.12892E+1	9.81060E-1	6.59381E-1	2.04493E+2
6.00042E+0	2.06953E-3	1.29346E+1	9.28660E-1	6.48798E-1	2.29425E+2
6.20051E+0	2.35848E-3	1.47405E+1	8.86292E-1	6.36985E-1	2.57850E+2
6.40053E+0	2.67969E-3	1.67481E+1	8.45069E-1	6.17462E-1	2.88352E+2
6.60048E+0	3.02768E-3	1.89230E+1	8.06919E-1	6.18307E-1	3.20808E+2
6.80048E+0	3.41358E-3	2.13349E+1	7.68174E-1	5.94928E-1	3.54764E+2
7.00042E+0	3.82819E-3	2.39262E+1	7.33975E-1	5.93514E-1	3.91317E+2
7.20041E+0	4.27573E-3	2.67233E+1	7.01103E-1	5.84136E-1	4.29417E+2
7.40039E+0	4.76155E-3	2.97597E+1	6.70548E-1	5.66745E-1	4.70070E+2
7.60044E+0	5.28614E-3	3.30384E+1	6.40753E-1	5.61119E-1	5.12152E+2
7.80045E+0	5.84688E-3	3.65430E+1	6.12650E-1	5.53051E-1	5.55887E+2
8.00039E+0	6.44846E-3	4.03029E+1	5.88188E-1	5.43412E-1	6.03689E+2
8.20038E+0	7.09192E-3	4.43245E+1	5.63151E-1	5.33873E-1	6.51558E+2
8.40038E+0	7.77188E-3	4.85742E+1	5.40241E-1	5.26421E-1	7.01686E+2
8.60033E+0	8.49185E-3	5.30741E+1	5.20113E-1	5.18260E-1	7.55693E+2
8.80033E+0	9.26517E-3	5.79073E+1	4.99647E-1	5.08113E-1	8.10486E+2
9.00039E+0	1.00835E-2	6.30219E+1	4.82536E-1	5.02308E-1	8.71229E+2
9.20036E+0	1.09396E-2	6.83725E+1	4.63699E-1	4.95249E-1	9.28480E+2
9.40034E+0	1.18095E-2	7.38094E+1	4.49331E-1	4.89585E-1	9.92365E+2
9.60064E+0	1.27220E-2	7.95125E+1	4.35312E-1	4.83204E-1	1.05776E+3
9.80062E+0	1.36678E-2	8.54238E+1	4.22591E-1	4.80717E-1	1.12617E+3
1.00006E+1	1.46559E-2	9.15994E+1	4.10365E-1	4.75584E-1	1.19657E+3
1.02006E+1	1.56147E-2	9.75919E+1	4.05680E-1	4.80857E-1	1.28550E+3
1.04007E+1	1.65161E-2	1.03226E+2	3.97963E-1	4.80576E-1	1.36001E+3
1.06006E+1	1.76460E-2	1.10287E+2	3.86891E-1	4.76048E-1	1.43978E+3
1.08005E+1	1.89046E-2	1.18154E+2	3.72104E-1	4.66178E-1	1.51149E+3
1.09722E+1	2.00011E-2	1.25007E+2	3.60595E-1	4.58803E-1	1.57434E+3
