Repository: owen-melville/bsubpc-oled-data

# bsubpc-oled-data
<h1> Data and Code for: Studying the Influence of Axial Substituent on Hyperfluorescence in Organic Light-Emitting Diodes Using Boron Subphthalocyanines as Fluorescent Emitters </h1>

All Programs and Data collected by Owen Alfred Melville, PhD as a part of his postdoctoral fellowship with Professor Timothy Bender at the University of Toronto.

<h2>Folder Breakdown:</h2>
- <b> Raw OLED Data: </b> Raw data collected from the OLEDs during characterization. This includes optoelectronic data as a function of Voltage and full spectra has a function of wavelength.

- <b> IC6 Evaporation Logs: </b> Raw data collected during the deposition of the OLEDs from the IC6 which controls the deposition of the thin films.
  
- <b> Offline Spreadsheets: </b> Summary deposition and electro-optical data for each device, labelling for each device index (eg OLED-001 corresponds to what materials).
  
- <b> Python: </b> Python programs and corresponding batch files used to analyze the raw data.
  
- <b> Output Data: </b> Contains analytical outputs for each deposition run and device. This includes a large number of graphs and visualizations.


<i>For any questions on the Python programs or data herein, please contact Owen Melville (owen.melville@utoronto.ca) </i>

<h1>Raw Data Explanation</h1>

The names of the folders (eg OLED-001) correspond to devices. The organization and explanation of each label is contained within the Offline Spreadsheets folder. 

Within each folder there are three types of files:

1. Summary optoelectronic files labelled by pixel. These often look like <b>A1-1</b> where <b>A1</b> is the pixel (between A1 and D5), and the <b>-1</b> refers to the measurement attempt number (eg first, second, third). Missing pixels were not tested, sometimes because of an issue accessing the pixel physically (A5 is often missing).

2. Spectra as a function of voltage labelled by pixel. These are labelled the same as the last files but with the extension <b>_counts</b>. The rows and columns are unlabelled. The columns are the same voltages as those from the summary files (with a couple filler columns of 0s) and the rows are wavelengths (from 380 to 780 nm in all cases)

3. The <b>_SPD</b> files were not used for any analysis

File: Raw OLED Data/OLED-006/A1-1.txt
Voltage(V)	Current(A)	J(mA/cm2)	PE(lm/W)	EQE(%)	L(cd/m2)
-9.99972E-1	-3.90352E-6	-2.43970E-2	4.16462E-1	-1.29358E+0	3.23408E-2
-7.99997E-1	-2.21420E-6	-1.38388E-2	4.03492E+0	-4.78062E+0	1.42190E-1
-5.99973E-1	-1.31595E-6	-8.22469E-3	2.79353E+1	-3.04417E+0	4.38788E-1
-3.99961E-1	-7.06325E-7	-4.41453E-3	1.19946E+2	-3.20564E+0	6.74123E-1
-2.00008E-1	-2.71377E-7	-1.69611E-3	2.77853E+2	2.16934E+1	3.00030E-1
4.13656E-5	5.26059E-10	3.28787E-6	2.00048E+9	-2.43605E+4	8.66039E-1
2.00029E-1	2.58445E-7	1.61528E-3	-1.32181E+2	1.56553E+0	-1.35945E-1
3.99977E-1	7.48844E-7	4.68028E-3	-1.98305E+1	1.83722E+1	-1.18165E-1
5.99975E-1	1.40938E-6	8.80863E-3	-1.31019E+1	-6.65930E+0	-2.20408E-1
7.99990E-1	2.41410E-6	1.50881E-2	4.95562E+0	-9.55564E+0	1.90400E-1
9.99993E-1	4.25224E-6	2.65765E-2	4.16448E+0	-7.69652E+0	3.52294E-1
1.20001E+0	8.36549E-6	5.22843E-2	-1.04777E+0	-3.22191E+0	-2.09254E-1
1.40001E+0	1.08548E-5	6.78425E-2	6.89500E-1	-7.45027E-1	2.08457E-1
1.60000E+0	1.77993E-5	1.11246E-1	3.73395E-2	-4.75038E-1	2.11554E-2
1.79998E+0	2.97975E-5	1.86234E-1	-1.33712E-1	-1.01993E-1	-1.42675E-1
1.99997E+0	5.19812E-5	3.24883E-1	-1.39449E-1	6.35286E-2	-2.88413E-1
2.19999E+0	8.44571E-5	5.27857E-1	-3.48328E-2	-1.47988E-1	-1.28758E-1
2.39998E+0	1.32320E-4	8.27000E-1	5.60925E-2	-1.77403E-1	3.54379E-1
2.59997E+0	1.90379E-4	1.18987E+0	-1.42258E-2	-3.08080E-2	-1.40086E-1
2.79992E+0	2.64054E-4	1.65034E+0	4.92594E-2	-8.17063E-2	7.24531E-1
2.99983E+0	3.57527E-4	2.23454E+0	1.78600E-2	-3.14110E-2	3.81081E-1
3.19989E+0	4.76800E-4	2.98000E+0	5.07475E-2	-2.91134E-3	1.54034E+0
3.39982E+0	6.37483E-4	3.98427E+0	9.30003E-2	2.22210E-2	4.00995E+0
3.59975E+0	9.66077E-4	6.03798E+0	1.19154E-1	4.65755E-2	8.24373E+0
3.79977E+0	1.29975E-3	8.12344E+0	1.70112E-1	6.48301E-2	1.67141E+1
3.99981E+0	1.77328E-3	1.10830E+1	1.87690E-1	7.54129E-2	2.64843E+1
4.19979E+0	2.09965E-3	1.31228E+1	2.60397E-1	1.18554E-1	4.56815E+1
4.39975E+0	2.32193E-3	1.45121E+1	3.57913E-1	1.64237E-1	7.27420E+1
4.59972E+0	2.27568E-3	1.42230E+1	5.28679E-1	2.54677E-1	1.10094E+2
4.80007E+0	2.29361E-3	1.43351E+1	7.07690E-1	3.58997E-1	1.55003E+2
5.00010E+0	2.21434E-3	1.38396E+1	9.38619E-1	4.89517E-1	2.06749E+2
5.20012E+0	2.30794E-3	1.44246E+1	1.10046E+0	6.01492E-1	2.62749E+2
5.40006E+0	2.46759E-3	1.54224E+1	1.22657E+0	6.92973E-1	3.25158E+2
5.60004E+0	2.72270E-3	1.70169E+1	1.29489E+0	7.57712E-1	3.92784E+2
5.80013E+0	3.01065E-3	1.88166E+1	1.34887E+0	8.17993E-1	4.68596E+2
6.00010E+0	3.33965E-3	2.08728E+1	1.38593E+0	8.68720E-1	5.52497E+2
6.20005E+0	3.72735E-3	2.32959E+1	1.39713E+0	9.13321E-1	6.42335E+2
6.40008E+0	4.19369E-3	2.62106E+1	1.38976E+0	9.31918E-1	7.42080E+2
6.60006E+0	4.68508E-3	2.92818E+1	1.38006E+0	9.60388E-1	8.48970E+2
6.80004E+0	5.24688E-3	3.27930E+1	1.35624E+0	9.68527E-1	9.62678E+2
6.99996E+0	5.85608E-3	3.66005E+1	1.33721E+0	9.83019E-1	1.09052E+3
7.20000E+0	6.52142E-3	4.07589E+1	1.30973E+0	9.95023E-1	1.22345E+3
7.39997E+0	7.24902E-3	4.53064E+1	1.28046E+0	9.95345E-1	1.36649E+3
7.59995E+0	8.02199E-3	5.01374E+1	1.25460E+0	1.00476E+0	1.52169E+3
7.79995E+0	8.86830E-3	5.54269E+1	1.22428E+0	1.00679E+0	1.68478E+3
7.99993E+0	9.77497E-3	6.10936E+1	1.19409E+0	1.00528E+0	1.85768E+3
8.19989E+0	1.07543E-2	6.72144E+1	1.17208E+0	1.01125E+0	2.05625E+3
8.39996E+0	1.17985E-2	7.37406E+1	1.13558E+0	1.00301E+0	2.23900E+3
8.59988E+0	1.29022E-2	8.06388E+1	1.10739E+0	1.00162E+0	2.44448E+3
8.79995E+0	1.40769E-2	8.79806E+1	1.07850E+0	9.99639E-1	2.65789E+3
8.99996E+0	1.53379E-2	9.58619E+1	1.04876E+0	9.92126E-1	2.88014E+3
9.19989E+0	1.66637E-2	1.04148E+2	1.02162E+0	9.87426E-1	3.11582E+3
9.39995E+0	1.80598E-2	1.12874E+2	9.94855E-1	9.82371E-1	3.35992E+3
9.60021E+0	1.95412E-2	1.22132E+2	9.67098E-1	9.75194E-1	3.60938E+3
9.62818E+0	2.00010E-2	1.25006E+2	9.56140E-1	9.66353E-1	3.66309E+3

File: Raw OLED Data/OLED-006/A2-1.txt
Voltage(V)	Current(A)	J(mA/cm2)	PE(lm/W)	EQE(%)	L(cd/m2)
-9.99970E-1	-1.19557E-6	-7.47231E-3	-2.21296E+1	-1.17042E+0	-5.26339E-1
-7.99990E-1	-8.46996E-7	-5.29372E-3	-1.47426E+1	1.82564E+1	-1.98733E-1
-5.99969E-1	-5.55020E-7	-3.46888E-3	1.08885E+1	9.97051E+0	7.21332E-2
-3.99957E-1	-3.16974E-7	-1.98109E-3	5.52762E+1	8.80136E+1	1.39414E-1
-2.00004E-1	-1.28407E-7	-8.02544E-4	-3.35889E+2	1.01616E+2	-1.71614E-1
4.06981E-5	7.57396E-10	4.73372E-6	-8.60349E+8	4.17877E+4	-5.27597E-1
2.00031E-1	1.41170E-7	8.82313E-4	-1.48346E+2	1.82863E+2	-8.33385E-2
3.99979E-1	3.44902E-7	2.15564E-3	-1.50572E+2	9.28696E+1	-4.13244E-1
5.99970E-1	5.89460E-7	3.68412E-3	1.38057E+1	6.83611E+1	9.71340E-2
7.99977E-1	8.72094E-7	5.45059E-3	6.66589E+0	3.17628E+1	9.25186E-2
9.99983E-1	1.17682E-6	7.35513E-3	2.61805E+1	2.02445E+1	6.12929E-1
1.19999E+0	1.60604E-6	1.00377E-2	2.03082E+1	1.49632E+1	7.78639E-1
1.39999E+0	2.23775E-6	1.39859E-2	-5.58332E+0	8.47396E+0	-3.47984E-1
1.59999E+0	2.99655E-6	1.87284E-2	1.05475E+0	8.90089E+0	1.00605E-1
1.79998E+0	3.82194E-6	2.38871E-2	-4.39719E+0	1.18608E+1	-6.01806E-1
1.99996E+0	4.73508E-6	2.95942E-2	3.29879E-1	-3.45768E+0	6.21489E-2
2.19989E+0	5.95530E-6	3.72206E-2	1.38539E+0	4.37344E+0	3.61082E-1
2.39985E+0	8.33579E-6	5.20987E-2	1.41147E-1	4.05135E+0	5.61738E-2
2.59971E+0	1.54026E-5	9.62662E-2	4.43677E+0	3.02039E+0	3.53440E+0
2.79980E+0	3.74934E-5	2.34334E-1	7.25464E+0	2.76888E+0	1.51505E+1
2.99975E+0	1.16395E-4	7.27469E-1	6.31754E+0	2.19742E+0	4.38831E+1
3.19976E+0	2.47665E-4	1.54791E+0	6.10200E+0	2.07008E+0	9.62021E+1
3.39972E+0	3.79675E-4	2.37297E+0	6.90441E+0	2.57211E+0	1.77301E+2
3.59971E+0	5.29059E-4	3.30662E+0	7.40125E+0	2.85286E+0	2.80418E+2
3.79968E+0	6.91722E-4	4.32326E+0	7.67075E+0	3.08998E+0	4.01094E+2
3.99960E+0	8.59713E-4	5.37321E+0	7.73490E+0	3.26684E+0	5.29121E+2
4.19958E+0	1.07665E-3	6.72906E+0	7.43007E+0	3.28112E+0	6.68349E+2
4.39958E+0	1.32364E-3	8.27275E+0	6.88033E+0	3.18195E+0	7.97115E+2
4.59955E+0	1.57217E-3	9.82606E+0	6.59870E+0	3.19000E+0	9.49300E+2
4.79991E+0	1.77672E-3	1.11045E+1	6.59138E+0	3.31972E+0	1.11830E+3
4.99986E+0	2.09246E-3	1.30779E+1	6.17344E+0	3.24619E+0	1.28491E+3
5.19987E+0	2.40481E-3	1.50301E+1	5.92415E+0	3.23534E+0	1.47377E+3
5.39984E+0	2.74572E-3	1.71608E+1	5.66901E+0	3.22050E+0	1.67215E+3
5.59986E+0	3.10140E-3	1.93837E+1	5.44555E+0	3.20312E+0	1.88151E+3
5.79990E+0	3.48053E-3	2.17533E+1	5.23340E+0	3.18630E+0	2.10174E+3
5.99987E+0	3.94161E-3	2.46351E+1	4.95801E+0	3.12517E+0	2.33267E+3
6.19988E+0	4.39749E-3	2.74843E+1	4.76525E+0	3.09198E+0	2.58466E+3
6.39988E+0	4.89258E-3	3.05786E+1	4.54461E+0	3.05277E+0	2.83098E+3
6.59985E+0	5.43879E-3	3.39924E+1	4.32196E+0	2.99034E+0	3.08636E+3
6.79991E+0	5.98003E-3	3.73752E+1	4.14707E+0	2.95567E+0	3.35489E+3
6.99983E+0	6.57319E-3	4.10824E+1	3.97341E+0	2.91093E+0	3.63712E+3
7.19980E+0	7.21394E-3	4.50871E+1	3.79181E+0	2.85805E+0	3.91805E+3
7.39982E+0	7.87133E-3	4.91958E+1	3.61665E+0	2.80371E+0	4.19089E+3
7.59983E+0	8.55751E-3	5.34844E+1	3.48542E+0	2.77357E+0	4.50959E+3
7.79983E+0	9.30963E-3	5.81852E+1	3.37739E+0	2.75428E+0	4.87899E+3
7.99983E+0	1.06745E-2	6.67156E+1	3.20223E+0	2.67830E+0	5.44015E+3
8.19977E+0	1.17147E-2	7.32169E+1	3.03945E+0	2.60569E+0	5.80842E+3
8.39985E+0	1.28111E-2	8.00694E+1	2.89645E+0	2.54137E+0	6.20088E+3
8.59980E+0	1.39504E-2	8.71900E+1	2.77874E+0	2.49490E+0	6.63213E+3
8.79987E+0	1.52074E-2	9.50463E+1	2.64806E+0	2.43239E+0	7.05001E+3
8.99984E+0	1.64874E-2	1.03046E+2	2.52715E+0	2.37337E+0	7.46017E+3
9.19975E+0	1.77480E-2	1.10925E+2	2.41727E+0	2.32024E+0	7.85201E+3
9.39981E+0	1.90357E-2	1.18973E+2	2.31238E+0	2.26719E+0	8.23147E+3
9.52306E+0	2.00008E-2	1.25005E+2	2.22398E+0	2.20779E+0	8.42723E+3

File: Raw OLED Data/OLED-006/A3-1.txt
Voltage(V)	Current(A)	J(mA/cm2)	PE(lm/W)	EQE(%)	L(cd/m2)
-9.99959E-1	-2.96010E-7	-1.85006E-3	-1.62564E+1	5.13270E+1	-9.57288E-2
-7.99981E-1	-3.12167E-7	-1.95104E-3	2.34111E+1	8.01862E+1	1.16311E-1
-5.99963E-1	-1.85847E-7	-1.16154E-3	-1.26032E+2	4.90600E+1	-2.79570E-1
-3.99951E-1	-1.01203E-7	-6.32519E-4	-2.61555E+2	1.21840E+2	-2.10617E-1
-2.00005E-1	-4.24283E-8	-2.65177E-4	1.90240E+2	7.91107E+1	3.21166E-2
5.30243E-5	2.42544E-8	1.51590E-4	2.50180E+7	1.59050E+3	6.40101E-1
2.00043E-1	6.88557E-8	4.30348E-4	1.96025E+2	4.44799E+2	5.37161E-2
3.99968E-1	1.02374E-7	6.39838E-4	3.64349E+1	1.61828E+2	2.96799E-2
5.99967E-1	1.88296E-7	1.17685E-3	2.92846E+1	3.63874E+1	6.58169E-2
7.99983E-1	3.01010E-7	1.88131E-3	2.13382E+0	7.52116E+1	1.02223E-2
9.99992E-1	4.57450E-7	2.85906E-3	6.35796E+1	-5.08873E+0	5.78613E-1
1.19999E+0	6.42905E-7	4.01816E-3	2.31721E+1	9.31611E+0	3.55647E-1
1.40000E+0	9.06253E-7	5.66408E-3	2.01518E+0	1.89575E+1	5.08654E-2
1.60000E+0	1.27116E-6	7.94475E-3	-1.87876E+0	-2.99651E+0	-7.60189E-2
1.79999E+0	1.76729E-6	1.10456E-2	1.69020E+0	1.01990E+1	1.06966E-1
1.99997E+0	2.45585E-6	1.53491E-2	5.14915E+0	3.14329E+0	5.03142E-1
2.19998E+0	3.47508E-6	2.17192E-2	2.15875E+0	1.90956E+0	3.28334E-1
2.39992E+0	5.39304E-6	3.37065E-2	8.56201E-1	-1.43412E+0	2.20463E-1
2.59986E+0	1.17540E-5	7.34625E-2	3.91987E+0	2.70393E+0	2.38307E+0
2.79982E+0	2.76453E-4	1.72783E+0	8.81650E-1	2.36058E-1	1.35762E+1
2.99977E+0	7.55625E-5	4.72266E-1	1.01590E+1	3.38737E+0	4.58115E+1
3.19987E+0	2.14609E-4	1.34131E+0	7.49670E+0	2.58996E+0	1.02419E+2
3.39976E+0	3.08944E-4	1.93090E+0	8.92738E+0	3.14542E+0	1.86544E+2
3.59979E+0	4.22604E-4	2.64127E+0	9.77584E+0	3.63781E+0	2.95866E+2
3.79978E+0	6.01829E-4	3.76143E+0	9.31260E+0	3.67407E+0	4.23675E+2
3.99977E+0	8.19332E-4	5.12082E+0	8.63801E+0	3.59003E+0	5.63169E+2
4.19974E+0	1.04724E-3	6.54525E+0	8.24609E+0	3.61539E+0	7.21517E+2
4.39979E+0	1.29593E-3	8.09956E+0	7.68418E+0	3.52520E+0	8.71648E+2
4.59971E+0	1.56116E-3	9.75725E+0	7.31555E+0	3.50611E+0	1.04509E+3
4.80008E+0	1.86491E-3	1.16557E+1	6.90220E+0	3.44052E+0	1.22920E+3
5.00005E+0	2.19442E-3	1.37151E+1	6.56806E+0	3.43458E+0	1.43371E+3
5.20003E+0	2.55340E-3	1.59587E+1	6.23804E+0	3.38602E+0	1.64779E+3
5.40004E+0	2.96089E-3	1.85056E+1	5.92091E+0	3.33284E+0	1.88338E+3
5.60001E+0	3.39131E-3	2.11957E+1	5.65154E+0	3.29429E+0	2.13527E+3
5.80005E+0	3.86949E-3	2.41843E+1	5.37852E+0	3.25109E+0	2.40148E+3
5.99995E+0	4.39432E-3	2.74645E+1	5.11411E+0	3.19037E+0	2.68250E+3
6.20000E+0	4.95661E-3	3.09788E+1	4.87436E+0	3.14739E+0	2.98005E+3
6.40005E+0	5.55658E-3	3.47286E+1	4.65343E+0	3.09544E+0	3.29226E+3
6.60001E+0	6.21400E-3	3.88375E+1	4.43223E+0	3.04142E+0	3.61633E+3
6.79998E+0	6.91391E-3	4.32119E+1	4.22603E+0	2.98561E+0	3.95270E+3
6.99995E+0	7.65457E-3	4.78411E+1	4.03062E+0	2.93511E+0	4.29652E+3
7.19991E+0	8.44199E-3	5.27624E+1	3.84755E+0	2.88058E+0	4.65250E+3
7.39993E+0	9.29243E-3	5.80777E+1	3.66678E+0	2.81750E+0	5.01617E+3
7.59994E+0	1.01939E-2	6.37119E+1	3.51091E+0	2.76968E+0	5.41128E+3
7.79995E+0	1.11405E-2	6.96281E+1	3.33313E+0	2.69780E+0	5.76207E+3
7.99996E+0	1.21293E-2	7.58081E+1	3.18520E+0	2.64295E+0	6.14880E+3
8.19991E+0	1.31652E-2	8.22825E+1	3.04326E+0	2.58748E+0	6.53591E+3
8.39996E+0	1.42677E-2	8.91731E+1	2.90515E+0	2.52988E+0	6.92676E+3
8.59989E+0	1.54115E-2	9.63219E+1	2.77227E+0	2.47069E+0	7.30975E+3
8.79988E+0	1.66073E-2	1.03796E+2	2.65072E+0	2.41693E+0	7.70672E+3
8.99990E+0	1.78444E-2	1.11528E+2	2.53429E+0	2.36285E+0	8.09704E+3
9.19988E+0	1.91481E-2	1.19676E+2	2.42019E+0	2.30534E+0	8.48180E+3
9.31383E+0	2.00008E-2	1.25005E+2	2.33757E+0	2.25418E+0	8.66305E+3

File: Raw OLED Data/OLED-006/A4-1.txt
Voltage(V)	Current(A)	J(mA/cm2)	PE(lm/W)	EQE(%)	L(cd/m2)
-9.99956E-1	-2.36056E-7	-1.47535E-3	-1.81082E+1	-9.34919E+1	-8.50356E-2
-7.99985E-1	-1.60601E-7	-1.00376E-3	1.57820E+2	-1.14780E+2	4.03387E-1
-5.99964E-1	-8.40994E-8	-5.25621E-4	5.81143E+2	5.15401E+1	5.83352E-1
-3.99933E-1	-1.78184E-8	-1.11365E-4	3.91562E+3	-9.04600E+2	5.55120E-1
-1.99978E-1	1.29825E-8	8.11406E-5	8.10196E+3	-1.05778E+3	4.18467E-1
6.57320E-5	2.93087E-8	1.83179E-4	8.41856E+6	-7.37158E+2	3.22657E-1
2.00056E-1	4.92657E-8	3.07911E-4	3.23146E+3	-3.27975E+2	6.33615E-1
4.00002E-1	8.16016E-8	5.10010E-4	9.58062E+2	-2.40379E+2	6.22135E-1
5.99970E-1	1.13724E-7	7.10775E-4	6.49666E+2	-2.20776E+2	8.81864E-1
7.99979E-1	2.00154E-7	1.25096E-3	2.21588E+2	-9.97718E+1	7.05861E-1
9.99979E-1	3.39080E-7	2.11925E-3	1.88543E+1	-5.51246E+1	1.27184E-1
1.19999E+0	5.39300E-7	3.37062E-3	4.68160E+1	-1.08294E+1	6.02743E-1
1.39999E+0	8.06846E-7	5.04279E-3	2.66139E+1	-8.39432E+0	5.98072E-1
1.59999E+0	1.19472E-6	7.46700E-3	1.25856E+1	-6.80128E+0	4.78618E-1
1.79997E+0	1.73955E-6	1.08722E-2	1.66394E+1	-2.69880E+0	1.03650E+0
1.99996E+0	2.44526E-6	1.52829E-2	5.32937E+0	-3.37631E+0	5.18504E-1
2.19992E+0	3.50096E-6	2.18810E-2	4.56005E+0	-4.95434E+0	6.98705E-1
2.39984E+0	4.76112E-6	2.97570E-2	5.74857E+0	-1.48276E+0	1.30672E+0
2.59983E+0	9.43475E-6	5.89672E-2	7.68437E+0	-1.64925E+0	3.74985E+0
2.79978E+0	2.53221E-5	1.58263E-1	9.31261E+0	2.00204E+0	1.31349E+1
2.99977E+0	1.53301E-4	9.58131E-1	0.00000E+0	0.00000E+0	0.00000E+0
3.19983E+0	2.32280E-4	1.45175E+0	6.23536E+0	2.12575E+0	9.21999E+1
3.39975E+0	4.48837E-4	2.80523E+0	5.63245E+0	2.00242E+0	1.70987E+2
3.59976E+0	6.62772E-4	4.14232E+0	6.34329E+0	2.35487E+0	3.01080E+2
3.79979E+0	5.97823E-4	3.73639E+0	9.77647E+0	3.84076E+0	4.41819E+2
3.99980E+0	8.01168E-4	5.00730E+0	9.36208E+0	3.85183E+0	5.96849E+2
4.19971E+0	1.02555E-3	6.40969E+0	8.92638E+0	3.86188E+0	7.64859E+2
4.39972E+0	1.27213E-3	7.95081E+0	8.33723E+0	3.78974E+0	9.28343E+2
4.59965E+0	1.53723E-3	9.60769E+0	7.91943E+0	3.76997E+0	1.11401E+3
4.79993E+0	1.81357E-3	1.13348E+1	7.58485E+0	3.75378E+0	1.31355E+3
4.99994E+0	2.14281E-3	1.33926E+1	7.16958E+0	3.70569E+0	1.52817E+3
5.19994E+0	2.50326E-3	1.56454E+1	6.79905E+0	3.66341E+0	1.76069E+3
5.39993E+0	2.90052E-3	1.81283E+1	6.45452E+0	3.60179E+0	2.01121E+3
5.59995E+0	3.33952E-3	2.08720E+1	6.13220E+0	3.55172E+0	2.28147E+3
5.79995E+0	3.81511E-3	2.38444E+1	5.83536E+0	3.49580E+0	2.56879E+3
5.99992E+0	4.33819E-3	2.71137E+1	5.54725E+0	3.44192E+0	2.87251E+3
6.19994E+0	4.90651E-3	3.06657E+1	5.27566E+0	3.38098E+0	3.19277E+3
6.40000E+0	5.51945E-3	3.44966E+1	5.02157E+0	3.31896E+0	3.52895E+3
6.60000E+0	6.18145E-3	3.86341E+1	4.77757E+0	3.25966E+0	3.87768E+3
6.79998E+0	6.88857E-3	4.30536E+1	4.54345E+0	3.18915E+0	4.23402E+3
6.99991E+0	7.64663E-3	4.77914E+1	4.33035E+0	3.12805E+0	4.61122E+3
7.19988E+0	8.45380E-3	5.28362E+1	4.12642E+0	3.06220E+0	4.99667E+3
7.39985E+0	9.30737E-3	5.81711E+1	3.93374E+0	3.00328E+0	5.38996E+3
7.59988E+0	1.02253E-2	6.39081E+1	3.76071E+0	2.94440E+0	5.81410E+3
7.79987E+0	1.11873E-2	6.99206E+1	3.57282E+0	2.87123E+0	6.20232E+3
7.99989E+0	1.21963E-2	7.62269E+1	3.40591E+0	2.80819E+0	6.61113E+3
8.19977E+0	1.32597E-2	8.28731E+1	3.25146E+0	2.74690E+0	7.03305E+3
8.39985E+0	1.43759E-2	8.98494E+1	3.10174E+0	2.68343E+0	7.45148E+3
8.59982E+0	1.55411E-2	9.71319E+1	2.95856E+0	2.62071E+0	7.86651E+3
8.79979E+0	1.67561E-2	1.04726E+2	2.82685E+0	2.56063E+0	8.29235E+3
8.99983E+0	1.80406E-2	1.12754E+2	2.70036E+0	2.50197E+0	8.72241E+3
9.19980E+0	1.93741E-2	1.21088E+2	2.56679E+0	2.43087E+0	9.10164E+3
9.26942E+0	2.00010E-2	1.25006E+2	2.49360E+0	2.37903E+0	9.19733E+3

File: Raw OLED Data/OLED-006/A4-2.txt
Voltage(V)	Current(A)	J(mA/cm2)	PE(lm/W)	EQE(%)	L(cd/m2)
-9.99968E-1	-1.31421E-7	-8.21381E-4	7.49948E+1	-8.51022E+1	1.96071E-1
-8.00000E-1	-9.50315E-8	-5.93947E-4	2.61247E+0	-4.00887E+2	3.95129E-3
-5.99955E-1	-4.23405E-8	-2.64628E-4	-4.37322E+2	-4.04457E+2	-2.21007E-1
-3.99941E-1	-9.37359E-9	-5.85849E-5	-4.55191E+3	-8.81544E+2	-3.39489E-1
-1.99991E-1	1.63405E-8	1.02128E-4	-8.91978E+3	-1.42869E+3	-5.79909E-1
6.62565E-5	3.01316E-8	1.88322E-4	-1.30792E+7	-4.99483E+2	-5.19472E-1
2.00056E-1	5.06586E-8	3.16616E-4	1.10549E+3	-5.67016E+2	2.22890E-1
3.99997E-1	8.24098E-8	5.15061E-4	-1.18487E+2	1.94071E+1	-7.77026E-2
5.99976E-1	1.06014E-7	6.62588E-4	7.14201E+1	-2.76481E+2	9.03749E-2
7.99988E-1	1.66671E-7	1.04169E-3	-2.36286E+1	-1.63689E+2	-6.26776E-2
9.99983E-1	2.51061E-7	1.56913E-3	2.13052E+1	-8.35348E+1	1.06411E-1
1.20000E+0	3.34214E-7	2.08884E-3	1.48071E+1	8.74246E+0	1.18142E-1
1.40000E+0	4.54291E-7	2.83932E-3	-4.89601E+1	-3.17318E+1	-6.19491E-1
1.60000E+0	6.14820E-7	3.84263E-3	-7.25911E+0	-8.06351E+0	-1.42063E-1
1.79998E+0	7.88418E-7	4.92761E-3	-3.23738E+1	-2.22814E+1	-9.14004E-1
1.99996E+0	1.00209E-6	6.26306E-3	-1.74230E+1	-3.37983E+1	-6.94674E-1
2.19993E+0	1.33488E-6	8.34300E-3	2.20531E+0	-3.07174E+1	1.28840E-1
2.39990E+0	1.95688E-6	1.22305E-2	-3.18937E+0	-1.35248E+1	-2.97984E-1
2.59982E+0	4.34872E-6	2.71795E-2	2.45487E+0	-4.16650E+0	5.52158E-1
2.79975E+0	1.35740E-5	8.48375E-2	4.98417E+0	-6.99094E-2	3.76834E+0
2.99975E+0	2.40631E-4	1.50394E+0	1.15583E+0	3.57595E-1	1.65982E+1
3.19978E+0	8.83774E-5	5.52359E-1	7.96778E+0	2.37827E+0	4.48259E+1
3.39973E+0	1.74540E-4	1.09088E+0	8.04955E+0	2.87785E+0	9.50258E+1
3.59974E+0	3.07083E-4	1.91927E+0	7.63532E+0	2.80875E+0	1.67913E+2
3.79972E+0	4.72961E-4	2.95601E+0	7.54389E+0	2.93091E+0	2.69713E+2
3.99966E+0	6.70314E-4	4.18946E+0	7.08584E+0	2.89169E+0	3.77940E+2
4.19966E+0	9.02737E-4	5.64211E+0	6.70015E+0	2.86471E+0	5.05348E+2
4.39959E+0	1.12900E-3	7.05625E+0	6.43864E+0	2.91797E+0	6.36254E+2
4.59961E+0	1.38469E-3	8.65431E+0	6.07778E+0	2.85229E+0	7.70103E+2
4.79994E+0	1.66094E-3	1.03809E+1	5.85106E+0	2.88581E+0	9.28014E+2
4.99991E+0	1.97026E-3	1.23141E+1	5.53500E+0	2.84104E+0	1.08476E+3
5.19996E+0	2.31297E-3	1.44561E+1	5.31518E+0	2.84862E+0	1.27180E+3
5.39998E+0	2.68692E-3	1.67933E+1	5.05720E+0	2.81323E+0	1.45978E+3
5.59990E+0	3.09839E-3	1.93649E+1	4.86786E+0	2.81908E+0	1.68029E+3
5.79992E+0	3.55094E-3	2.21934E+1	4.63579E+0	2.77703E+0	1.89941E+3
5.99991E+0	4.04193E-3	2.52621E+1	4.47203E+0	2.77329E+0	2.15759E+3
6.19994E+0	4.57069E-3	2.85668E+1	4.27322E+0	2.73568E+0	2.40910E+3
6.39995E+0	5.16035E-3	3.22522E+1	4.11121E+0	2.71862E+0	2.70120E+3
6.59992E+0	5.79218E-3	3.62011E+1	3.92564E+0	2.67788E+0	2.98553E+3
6.79987E+0	6.47803E-3	4.04877E+1	3.77778E+0	2.65497E+0	3.31062E+3
6.99986E+0	7.20913E-3	4.50571E+1	3.60782E+0	2.60365E+0	3.62199E+3
7.19984E+0	7.99642E-3	4.99776E+1	3.47194E+0	2.58088E+0	3.97668E+3
7.39985E+0	8.83124E-3	5.51953E+1	3.31888E+0	2.53126E+0	4.31486E+3
7.59982E+0	9.72108E-3	6.07568E+1	3.19527E+0	2.50333E+0	4.69630E+3
7.79984E+0	1.06744E-2	6.67150E+1	3.06373E+0	2.46197E+0	5.07470E+3
7.99980E+0	1.16786E-2	7.29913E+1	2.92752E+0	2.41278E+0	5.44126E+3
8.19973E+0	1.27248E-2	7.95300E+1	2.82062E+0	2.38301E+0	5.85497E+3
8.39977E+0	1.38285E-2	8.64281E+1	2.69988E+0	2.33625E+0	6.23903E+3
8.59971E+0	1.49958E-2	9.37238E+1	2.59701E+0	2.30039E+0	6.66280E+3
8.79971E+0	1.62117E-2	1.01323E+2	2.48502E+0	2.25107E+0	7.05271E+3
8.99976E+0	1.74863E-2	1.09289E+2	2.38879E+0	2.21282E+0	7.47890E+3
9.19972E+0	1.88165E-2	1.17603E+2	2.28606E+0	2.16368E+0	7.87282E+3
9.36405E+0	2.00005E-2	1.25003E+2	2.19502E+0	2.11394E+0	8.17849E+3

File: Raw OLED Data/OLED-006/A5-1.txt
Voltage(V)	Current(A)	J(mA/cm2)	PE(lm/W)	EQE(%)	L(cd/m2)
-9.99963E-1	-1.32755E-7	-8.29719E-4	-1.35473E+2	1.01267E+2	-3.57782E-1
-7.99998E-1	-8.12323E-8	-5.07702E-4	-3.59087E+2	1.09572E+0	-4.64246E-1
-5.99955E-1	-1.58074E-8	-9.87962E-5	-3.09446E+3	-4.00605E+2	-5.83840E-1
-3.99940E-1	1.11498E-8	6.96863E-5	-4.96403E+3	1.64396E+3	-4.40379E-1
-1.99989E-1	2.64403E-8	1.65252E-4	3.39575E+3	-1.82193E+2	3.57222E-1
6.35862E-5	3.44731E-8	2.15457E-4	-1.33749E+7	7.22988E+2	-5.83264E-1
2.00054E-1	3.80249E-8	2.37656E-4	-3.95974E+3	8.30267E+2	-5.99255E-1
3.99996E-1	5.20016E-8	3.25010E-4	-1.66479E+3	-6.55471E+1	-6.88910E-1
5.99988E-1	6.96546E-8	4.35341E-4	-5.13808E+2	2.36799E+2	-4.27192E-1
7.99976E-1	8.15989E-8	5.09993E-4	-3.28194E+2	2.00007E+2	-4.26208E-1
9.99985E-1	1.47169E-7	9.19806E-4	-1.43380E+2	1.32096E+1	-4.19786E-1
1.19998E+0	2.26835E-7	1.41772E-3	-6.32016E+1	-1.91567E+1	-3.42249E-1
1.39999E+0	3.52127E-7	2.20079E-3	-1.74826E+1	-1.77046E+1	-1.71459E-1
1.59999E+0	5.14285E-7	3.21428E-3	-3.42110E+1	2.96886E+1	-5.60038E-1
1.79998E+0	7.39609E-7	4.62256E-3	-1.13028E+1	5.06088E+1	-2.99354E-1
1.99997E+0	1.06640E-6	6.66500E-3	-1.17104E+1	1.53362E+1	-4.96873E-1
2.19996E+0	1.63996E-6	1.02498E-2	-9.26522E+0	1.67159E+1	-6.65019E-1
2.39994E+0	2.69383E-6	1.68364E-2	-2.36551E+0	4.41283E-1	-3.04246E-1
2.59986E+0	5.67263E-6	3.54539E-2	3.11606E+0	-9.76651E-1	9.14262E-1
2.79970E+0	1.67448E-5	1.04655E-1	7.54222E+0	2.71552E+0	7.03430E+0
2.99977E+0	8.18750E-5	5.11719E-1	4.75364E+0	1.63610E+0	2.32272E+1
3.19983E+0	1.24465E-4	7.77906E-1	7.63920E+0	2.75022E+0	6.05275E+1
3.39981E+0	2.24619E-4	1.40387E+0	8.02840E+0	2.92507E+0	1.21972E+2
3.59978E+0	3.70732E-4	2.31707E+0	8.40996E+0	3.13333E+0	2.23285E+2
3.79979E+0	4.90682E-4	3.06676E+0	9.20163E+0	3.62877E+0	3.41315E+2
3.99971E+0	6.90213E-4	4.31383E+0	8.86247E+0	3.66617E+0	4.86739E+2
4.19971E+0	9.04992E-4	5.65620E+0	8.32458E+0	3.59805E+0	6.29443E+2
4.39969E+0	1.13990E-3	7.12437E+0	7.95820E+0	3.60002E+0	7.94024E+2
4.59969E+0	1.39706E-3	8.73163E+0	7.52874E+0	3.56040E+0	9.62490E+2
4.80006E+0	1.68287E-3	1.05179E+1	7.07153E+0	3.50444E+0	1.13643E+3
5.00006E+0	1.99537E-3	1.24711E+1	6.77277E+0	3.49032E+0	1.34430E+3
5.20006E+0	2.33544E-3	1.45965E+1	6.42709E+0	3.45133E+0	1.55282E+3
5.40004E+0	2.71657E-3	1.69786E+1	6.15781E+0	3.42475E+0	1.79711E+3
5.60003E+0	3.13555E-3	1.95972E+1	5.83503E+0	3.37166E+0	2.03834E+3
5.80005E+0	3.60576E-3	2.25360E+1	5.58702E+0	3.33671E+0	2.32455E+3
6.00002E+0	4.11571E-3	2.57232E+1	5.30559E+0	3.28042E+0	2.60652E+3
6.20005E+0	4.67168E-3	2.91980E+1	5.08940E+0	3.25030E+0	2.93268E+3
6.40001E+0	5.28258E-3	3.30161E+1	4.83127E+0	3.18753E+0	3.24951E+3
6.59998E+0	5.93657E-3	3.71036E+1	4.63736E+0	3.14748E+0	3.61476E+3
6.79994E+0	6.64719E-3	4.15449E+1	4.40621E+0	3.07836E+0	3.96222E+3
6.99993E+0	7.41093E-3	4.63183E+1	4.23061E+0	3.04155E+0	4.36616E+3
7.19991E+0	8.23458E-3	5.14661E+1	4.02368E+0	2.97466E+0	4.74594E+3
7.39991E+0	9.10877E-3	5.69298E+1	3.86554E+0	2.93426E+0	5.18354E+3
7.59991E+0	1.00570E-2	6.28563E+1	3.69071E+0	2.88015E+0	5.61199E+3
7.79994E+0	1.10487E-2	6.90544E+1	3.51730E+0	2.81500E+0	6.03033E+3
7.99993E+0	1.21025E-2	7.56406E+1	3.37561E+0	2.77026E+0	6.50194E+3
8.19986E+0	1.32218E-2	8.26363E+1	3.21398E+0	2.70287E+0	6.93218E+3
8.39993E+0	1.44041E-2	9.00256E+1	3.08069E+0	2.65418E+0	7.41550E+3
8.59988E+0	1.56426E-2	9.77662E+1	2.93630E+0	2.58681E+0	7.85837E+3
8.79990E+0	1.69384E-2	1.05865E+2	2.81402E+0	2.53615E+0	8.34463E+3
8.99989E+0	1.83128E-2	1.14455E+2	2.68046E+0	2.47145E+0	8.78883E+3
9.19982E+0	1.97328E-2	1.23330E+2	2.56559E+0	2.41922E+0	9.26587E+3

File: Raw OLED Data/OLED-006/B1-1.txt
Voltage(V)	Current(A)	J(mA/cm2)	PE(lm/W)	EQE(%)	L(cd/m2)
-9.99970E-1	-1.79583E-6	-1.12239E-2	-1.48081E+1	-3.95786E-1	-5.29030E-1
-7.99991E-1	-1.23476E-6	-7.71725E-3	-4.69687E+1	-8.17287E+0	-9.23009E-1
-5.99968E-1	-7.18039E-7	-4.48774E-3	-8.81850E+1	-2.58146E+1	-7.55790E-1
-3.99961E-1	-3.47180E-7	-2.16987E-3	-4.69628E+1	-5.28011E+1	-1.29735E-1
-2.00011E-1	-1.14753E-7	-7.17206E-4	4.78005E+2	-9.56938E+1	2.18263E-1
3.82900E-5	3.40509E-10	2.12818E-6	-2.53743E+8	2.01301E+4	-6.58169E-2
2.00025E-1	1.04152E-7	6.50950E-4	-8.17376E+2	1.56373E+2	-3.38769E-1
3.99971E-1	3.12170E-7	1.95106E-3	-1.08164E+2	4.36167E+1	-2.68679E-1
5.99967E-1	6.57176E-7	4.10735E-3	-4.69046E+1	-2.69178E+0	-3.67921E-1
7.99978E-1	1.21565E-6	7.59781E-3	-3.61749E+1	-1.24455E+0	-6.99880E-1
9.99984E-1	1.84355E-6	1.15222E-2	-1.86684E+1	-6.59592E+0	-6.84678E-1
1.19999E+0	2.94456E-6	1.84035E-2	-7.72453E+0	-1.16699E+1	-5.43000E-1
1.39999E+0	4.67641E-6	2.92276E-2	-2.02162E+0	-4.00716E+0	-2.63310E-1
1.59999E+0	7.27092E-6	4.54433E-2	5.91214E-2	-3.39303E+0	1.36830E-2
1.79997E+0	1.17682E-5	7.35512E-2	-1.11365E+0	5.76592E-1	-4.69306E-1
1.99996E+0	1.93740E-5	1.21088E-1	-8.00587E-1	1.36613E-3	-6.17134E-1
2.19994E+0	3.35660E-5	2.09787E-1	-3.92688E-1	9.85372E-2	-5.76884E-1
2.39989E+0	5.68067E-5	3.55042E-1	2.42044E-1	2.13054E-1	6.56470E-1
2.59983E+0	9.73833E-5	6.08646E-1	3.27064E-1	8.04247E-2	1.64737E+0
2.79984E+0	1.65030E-4	1.03144E+0	1.13913E+0	3.45717E-1	1.04713E+1
2.99978E+0	2.81212E-4	1.75757E+0	1.84078E+0	6.20700E-1	3.08926E+1
3.19983E+0	5.28492E-4	3.30307E+0	2.21589E+0	7.66191E-1	7.45494E+1
3.39976E+0	8.18700E-4	5.11688E+0	2.59514E+0	9.34292E-1	1.43703E+2
3.59976E+0	1.18767E-3	7.42294E+0	2.83842E+0	1.07259E+0	2.41422E+2
3.79979E+0	1.72156E-3	1.07598E+1	2.68399E+0	1.07146E+0	3.49295E+2
3.99975E+0	2.25447E-3	1.40904E+1	2.63734E+0	1.09475E+0	4.73123E+2
4.19974E+0	2.71583E-3	1.69739E+1	2.69100E+0	1.18961E+0	6.10618E+2
4.39969E+0	3.16942E-3	1.98089E+1	2.77752E+0	1.27659E+0	7.70529E+2
4.59972E+0	3.52685E-3	2.20428E+1	2.94816E+0	1.41847E+0	9.51481E+2
4.80001E+0	3.70843E-3	2.31777E+1	3.29169E+0	1.64697E+0	1.16568E+3
5.00002E+0	3.92823E-3	2.45514E+1	3.58313E+0	1.87323E+0	1.40011E+3
5.20005E+0	4.22751E-3	2.64219E+1	3.77202E+0	2.05214E+0	1.64967E+3
5.40004E+0	4.65533E-3	2.90958E+1	3.84469E+0	2.17483E+0	1.92282E+3
5.59998E+0	5.15547E-3	3.22217E+1	3.85684E+0	2.26224E+0	2.21522E+3
5.80003E+0	5.77705E-3	3.61066E+1	3.79220E+0	2.30431E+0	2.52789E+3
6.00003E+0	6.45279E-3	4.03299E+1	3.71773E+0	2.33480E+0	2.86357E+3
6.20003E+0	7.19936E-3	4.49960E+1	3.62705E+0	2.35324E+0	3.22085E+3
6.40004E+0	8.04869E-3	5.03043E+1	3.51135E+0	2.35363E+0	3.59842E+3
6.60000E+0	8.96796E-3	5.60497E+1	3.39199E+0	2.34384E+0	3.99413E+3
6.79998E+0	1.00037E-2	6.25231E+1	3.27845E+0	2.33277E+0	4.43677E+3
6.99998E+0	1.11026E-2	6.93912E+1	3.13566E+0	2.29486E+0	4.84820E+3
7.19996E+0	1.22858E-2	7.67862E+1	3.00656E+0	2.26308E+0	5.29096E+3
7.39994E+0	1.35717E-2	8.48231E+1	2.87935E+0	2.22822E+0	5.75290E+3
7.59994E+0	1.49378E-2	9.33612E+1	2.76053E+0	2.19282E+0	6.23475E+3
7.79994E+0	1.63954E-2	1.02471E+2	2.64263E+0	2.15415E+0	6.72326E+3
7.99993E+0	1.79524E-2	1.12203E+2	2.52901E+0	2.11361E+0	7.22587E+3
8.19985E+0	1.95899E-2	1.22437E+2	2.41991E+0	2.07199E+0	7.73333E+3
8.22251E+0	2.00009E-2	1.25006E+2	2.38477E+0	2.04739E+0	7.80246E+3

File: Raw OLED Data/OLED-006/B2-1.txt
Voltage(V)	Current(A)	J(mA/cm2)	PE(lm/W)	EQE(%)	L(cd/m2)
-9.99978E-1	-1.51064E-6	-9.44150E-3	1.11155E+1	1.00604E+1	3.34051E-1
-7.99998E-1	-1.04360E-6	-6.52250E-3	1.94101E+1	1.56287E+1	3.22389E-1
-5.99975E-1	-6.80629E-7	-4.25393E-3	4.53400E+1	3.47538E+1	3.68346E-1
-3.99970E-1	-3.83627E-7	-2.39767E-3	3.08507E+1	-3.80683E+1	9.41742E-2
-2.00012E-1	-1.47065E-7	-9.19156E-4	7.84107E+2	1.07336E+2	4.58850E-1
3.43561E-5	6.51264E-10	4.07040E-6	2.51197E+8	4.67822E+3	1.11816E-1
2.00023E-1	1.50572E-7	9.41075E-4	2.41504E+2	-1.47276E+2	1.44704E-1
3.99966E-1	3.80201E-7	2.37626E-3	7.27331E+1	-4.49147E+1	2.20039E-1
5.99960E-1	6.81080E-7	4.25675E-3	-1.85481E+1	-2.43921E+1	-1.50783E-1
7.99979E-1	1.04526E-6	6.53287E-3	-4.33542E+1	-2.35586E+1	-7.21214E-1
9.99985E-1	1.50180E-6	9.38625E-3	-5.68397E+0	-2.23737E+0	-1.69819E-1
1.19999E+0	1.95529E-6	1.22206E-2	-1.36633E+1	-3.44609E+0	-6.37785E-1
1.39999E+0	2.85825E-6	1.78641E-2	-1.19133E+1	-8.22399E+0	-9.48394E-1
1.59999E+0	4.21972E-6	2.63732E-2	2.65884E+0	-1.66113E+0	3.57127E-1
1.79997E+0	6.18947E-6	3.86842E-2	-1.16209E+0	-1.47747E+0	-2.57565E-1
1.99995E+0	8.29816E-6	5.18635E-2	-8.21415E-1	-2.42879E+0	-2.71203E-1
2.19984E+0	1.16652E-5	7.29075E-2	-4.24706E-1	-3.62122E-1	-2.16821E-1
2.39989E+0	1.50082E-5	9.38013E-2	3.85065E-1	2.19355E-1	2.75921E-1
2.59970E+0	7.82328E-5	4.88955E-1	6.57388E-1	9.39308E-3	2.65989E+0
2.79985E+0	4.11117E-5	2.56948E-1	6.72980E+0	1.61429E+0	1.54111E+1
2.99971E+0	4.67959E-4	2.92474E+0	1.45833E+0	4.95639E-1	4.07262E+1
3.19977E+0	5.74623E-4	3.59139E+0	2.58878E+0	8.80735E-1	9.46948E+1
3.39972E+0	7.82041E-4	4.88776E+0	3.59531E+0	1.27229E+0	1.90169E+2
3.59966E+0	9.89206E-4	6.18254E+0	4.61232E+0	1.72148E+0	3.26737E+2
3.79971E+0	7.28256E-4	4.55160E+0	8.96053E+0	3.56507E+0	4.93286E+2
3.99961E+0	9.83776E-4	6.14860E+0	8.35147E+0	3.45554E+0	6.53743E+2
4.19965E+0	1.23587E-3	7.72419E+0	8.14978E+0	3.54211E+0	8.41516E+2
4.39970E+0	1.49688E-3	9.35550E+0	7.88093E+0	3.61950E+0	1.03257E+3
4.59967E+0	1.82059E-3	1.13787E+1	7.37755E+0	3.52357E+0	1.22908E+3
4.80000E+0	2.16827E-3	1.35517E+1	7.08120E+0	3.54446E+0	1.46619E+3
4.99994E+0	2.56188E-3	1.60117E+1	6.69380E+0	3.48782E+0	1.70579E+3
5.19995E+0	2.96875E-3	1.85547E+1	6.47763E+0	3.51021E+0	1.98939E+3
5.39991E+0	3.45044E-3	2.15652E+1	6.12739E+0	3.44973E+0	2.27126E+3
5.59991E+0	3.99180E-3	2.49488E+1	5.86092E+0	3.42299E+0	2.60643E+3
5.79995E+0	4.60420E-3	2.87763E+1	5.52609E+0	3.34468E+0	2.93580E+3
5.99992E+0	5.28135E-3	3.30084E+1	5.26952E+0	3.30017E+0	3.32194E+3
6.19994E+0	6.01591E-3	3.75994E+1	4.98470E+0	3.21938E+0	3.69878E+3
6.39994E+0	6.83190E-3	4.26994E+1	4.74617E+0	3.16672E+0	4.12848E+3
6.59992E+0	7.71846E-3	4.82404E+1	4.48557E+0	3.08362E+0	4.54587E+3
6.79987E+0	8.69282E-3	5.43301E+1	4.27245E+0	3.02149E+0	5.02422E+3
6.99990E+0	9.74116E-3	6.08823E+1	4.03996E+0	2.94035E+0	5.48037E+3
7.19990E+0	1.08906E-2	6.80663E+1	3.84559E+0	2.87471E+0	5.99890E+3
7.39993E+0	1.21213E-2	7.57581E+1	3.64653E+0	2.80233E+0	6.50709E+3
7.59988E+0	1.34408E-2	8.40050E+1	3.44802E+0	2.71956E+0	7.00700E+3
7.79986E+0	1.48640E-2	9.29000E+1	3.28090E+0	2.65552E+0	7.56739E+3
7.99987E+0	1.63743E-2	1.02339E+2	3.10423E+0	2.57950E+0	8.08966E+3
8.19979E+0	1.79969E-2	1.12481E+2	2.95261E+0	2.51067E+0	8.66835E+3
8.39981E+0	1.97029E-2	1.23143E+2	2.79304E+0	2.43330E+0	9.19616E+3

File: Raw OLED Data/OLED-006/B3-1.txt
Voltage(V)	Current(A)	J(mA/cm2)	PE(lm/W)	EQE(%)	L(cd/m2)
-9.99977E-1	-1.30121E-6	-8.13256E-3	-3.91963E+0	1.48026E+0	-1.01464E-1
-7.99996E-1	-9.38361E-7	-5.86476E-3	2.53056E+1	1.36867E+1	3.77924E-1
-5.99971E-1	-6.02949E-7	-3.76843E-3	-1.31729E+1	-3.35205E+1	-9.48034E-2
-3.99964E-1	-3.28947E-7	-2.05592E-3	-5.81273E+1	-5.08271E+1	-1.52145E-1
-2.00014E-1	-1.23717E-7	-7.73231E-4	1.17237E+3	-1.00137E+2	5.77143E-1
3.61204E-5	6.25527E-10	3.90954E-6	-3.71921E+8	-3.75811E+4	-1.67178E-1
2.00025E-1	1.44859E-7	9.05369E-4	1.07075E+3	1.52591E+1	6.17232E-1
3.99970E-1	3.96603E-7	2.47877E-3	9.37073E+1	-4.85422E+0	2.95724E-1
5.99965E-1	7.84777E-7	4.90486E-3	3.81319E+1	-9.38225E+0	3.57183E-1
7.99984E-1	1.25393E-6	7.83706E-3	-1.15739E+1	-9.04285E+0	-2.30976E-1
9.99985E-1	1.79112E-6	1.11945E-2	1.20634E+1	-1.03297E+1	4.29852E-1
1.19999E+0	2.58156E-6	1.61347E-2	4.06236E+0	-6.87966E+0	2.50362E-1
1.40000E+0	3.65043E-6	2.28152E-2	4.88143E+0	4.08217E+0	4.96306E-1
1.60000E+0	4.66333E-6	2.91458E-2	2.31452E+0	-3.22499E+0	3.43563E-1
1.79998E+0	6.53427E-6	4.08392E-2	7.21291E-1	2.88667E-1	1.68774E-1
1.99996E+0	8.99018E-6	5.61886E-2	1.88540E+0	1.39394E+0	6.74408E-1
2.19992E+0	1.22032E-5	7.62700E-2	1.03935E+0	-1.52412E+0	5.55103E-1
2.40002E+0	1.46983E-5	9.18644E-2	2.87279E-1	-1.56377E+0	2.01612E-1
2.59990E+0	4.07406E-4	2.54629E+0	7.40600E-2	7.69018E-3	1.56062E+0
2.79979E+0	4.56451E-4	2.85282E+0	3.84205E-1	8.13254E-2	9.76815E+0
2.99974E+0	6.78691E-4	4.24182E+0	7.84616E-1	2.38350E-1	3.17792E+1
3.19985E+0	5.92926E-4	3.70579E+0	2.05129E+0	6.80511E-1	7.74261E+1
3.39995E+0	5.27951E-4	3.29969E+0	4.91042E+0	1.74453E+0	1.75354E+2
3.59975E+0	4.58177E-4	2.86361E+0	9.04519E+0	3.35415E+0	2.96793E+2
3.79972E+0	6.20613E-4	3.87883E+0	9.55654E+0	3.74843E+0	4.48335E+2
3.99967E+0	8.07209E-4	5.04506E+0	9.56298E+0	3.91902E+0	6.14234E+2
4.19967E+0	1.03918E-3	6.49488E+0	9.18037E+0	3.97869E+0	7.97069E+2
4.39962E+0	1.31238E-3	8.20237E+0	8.43936E+0	3.84795E+0	9.69425E+2
4.59969E+0	1.60274E-3	1.00171E+1	7.97536E+0	3.77654E+0	1.16969E+3
4.79997E+0	1.90387E-3	1.18992E+1	7.63404E+0	3.76960E+0	1.38791E+3
5.00001E+0	2.25641E-3	1.41026E+1	7.25073E+0	3.75549E+0	1.62742E+3
5.20001E+0	2.65676E-3	1.66048E+1	6.85802E+0	3.69280E+0	1.88489E+3
5.39999E+0	3.10350E-3	1.93969E+1	6.51550E+0	3.64751E+0	2.17231E+3
5.59994E+0	3.60145E-3	2.25091E+1	6.16994E+0	3.58480E+0	2.47555E+3
5.80001E+0	4.15077E-3	2.59423E+1	5.85512E+0	3.52074E+0	2.80429E+3
6.00000E+0	4.76371E-3	2.97732E+1	5.56076E+0	3.45508E+0	3.16199E+3
6.19999E+0	5.44338E-3	3.40211E+1	5.27168E+0	3.38325E+0	3.53948E+3
6.39999E+0	6.18028E-3	3.86268E+1	5.00579E+0	3.31280E+0	3.93904E+3
6.59993E+0	6.98660E-3	4.36662E+1	4.75696E+0	3.24506E+0	4.36380E+3
6.79992E+0	7.85430E-3	4.90894E+1	4.52792E+0	3.17968E+0	4.81105E+3
6.99988E+0	8.80346E-3	5.50216E+1	4.30620E+0	3.11499E+0	5.27920E+3
7.19990E+0	9.82896E-3	6.14310E+1	4.09613E+0	3.04738E+0	5.76684E+3
7.39998E+0	1.09527E-2	6.84544E+1	3.91008E+0	2.98496E+0	6.30474E+3
7.59994E+0	1.21535E-2	7.59594E+1	3.69525E+0	2.89690E+0	6.79024E+3
7.79992E+0	1.34409E-2	8.40056E+1	3.51008E+0	2.82402E+0	7.32091E+3
7.99987E+0	1.48147E-2	9.25919E+1	3.33583E+0	2.75328E+0	7.86520E+3
8.19977E+0	1.62812E-2	1.01757E+2	3.16814E+0	2.67921E+0	8.41438E+3
8.39983E+0	1.78500E-2	1.11563E+2	3.00824E+0	2.60535E+0	8.97329E+3
8.59984E+0	1.94990E-2	1.21869E+2	2.85838E+0	2.53647E+0	9.53569E+3
8.62509E+0	2.00007E-2	1.25004E+2	2.79246E+0	2.48417E+0	9.58356E+3

File: Raw OLED Data/OLED-006/B4-1.txt
Voltage(V)	Current(A)	J(mA/cm2)	PE(lm/W)	EQE(%)	L(cd/m2)
-9.99964E-1	-1.34638E-7	-8.41487E-4	1.76216E+1	1.33473E+2	4.71983E-2
-7.99996E-1	-7.80100E-8	-4.87562E-4	8.51208E+1	-7.68289E+1	1.05683E-1
-5.99951E-1	-1.17095E-8	-7.31844E-5	-3.65916E+3	1.29913E+2	-5.11406E-1
-3.99936E-1	1.07278E-8	6.70487E-5	-3.33352E+3	-2.42745E+1	-2.84534E-1
-1.99979E-1	2.94856E-8	1.84285E-4	-5.38263E+3	1.04634E+2	-6.31421E-1
6.17981E-5	3.46077E-8	2.16298E-4	-7.36738E+6	-2.14250E+2	-3.13467E-1
2.00054E-1	3.98760E-8	2.49225E-4	1.40652E+3	3.43864E+2	2.23221E-1
3.99996E-1	5.33294E-8	3.33309E-4	1.72189E+2	4.12177E+2	7.30734E-2
5.99985E-1	6.90211E-8	4.31382E-4	6.16975E+1	1.79863E+2	5.08300E-2
7.99980E-1	8.48745E-8	5.30466E-4	-9.11983E+0	1.87448E+2	-1.23189E-2
9.99980E-1	1.58219E-7	9.88869E-4	1.21010E+1	-9.26421E+1	3.80891E-2
1.19999E+0	2.95596E-7	1.84748E-3	6.94154E+1	5.48110E+1	4.89849E-1
1.39999E+0	4.75911E-7	2.97444E-3	-4.07627E+0	5.87358E+0	-5.40311E-2
1.59999E+0	7.80295E-7	4.87684E-3	-7.73847E+0	5.60266E+0	-1.92203E-1
1.79997E+0	1.26157E-6	7.88481E-3	5.13579E+0	1.71356E+1	2.32014E-1
1.99996E+0	2.11365E-6	1.32103E-2	-3.31945E+0	-3.55268E+0	-2.79158E-1
2.19992E+0	3.17090E-6	1.98181E-2	1.57133E+0	6.42357E+0	2.18066E-1
2.39989E+0	5.12449E-6	3.20281E-2	1.00973E+0	4.06965E+0	2.47045E-1
2.59994E+0	8.21946E-6	5.13716E-2	5.44534E+0	4.63148E+0	2.31506E+0
2.79972E+0	2.13156E-5	1.33222E-1	8.04712E+0	3.46362E+0	9.55394E+0
2.99975E+0	3.32881E-4	2.08051E+0	1.53165E+0	4.65961E-1	3.04272E+1
3.19996E+0	1.73691E-4	1.08557E+0	7.40132E+0	2.59188E+0	8.18391E+1
3.39981E+0	2.50955E-4	1.56847E+0	9.33804E+0	3.38038E+0	1.58503E+2
3.59981E+0	3.91078E-4	2.44424E+0	9.83504E+0	3.68204E+0	2.75454E+2
3.79980E+0	6.12786E-4	3.82991E+0	8.88037E+0	3.43472E+0	4.11368E+2
3.99968E+0	8.62259E-4	5.38912E+0	8.48867E+0	3.49096E+0	5.82416E+2
4.19969E+0	9.38248E-4	5.86405E+0	9.49237E+0	4.08883E+0	7.44114E+2
4.39965E+0	1.17186E-3	7.32413E+0	9.08847E+0	4.12010E+0	9.32212E+2
4.59966E+0	1.43368E-3	8.96050E+0	8.57910E+0	4.05686E+0	1.12551E+3
4.80003E+0	1.72681E-3	1.07926E+1	8.04829E+0	3.97183E+0	1.32716E+3
5.00007E+0	2.05746E-3	1.28591E+1	7.65307E+0	3.94061E+0	1.56629E+3
5.20004E+0	2.43296E-3	1.52060E+1	7.17157E+0	3.84655E+0	1.80504E+3
5.40001E+0	2.84023E-3	1.77514E+1	6.84863E+0	3.81286E+0	2.08969E+3
5.59998E+0	3.30327E-3	2.06454E+1	6.45178E+0	3.71791E+0	2.37432E+3
5.80000E+0	3.81540E-3	2.38462E+1	6.14567E+0	3.66809E+0	2.70563E+3
5.99996E+0	4.38364E-3	2.73978E+1	5.80388E+0	3.58417E+0	3.03691E+3
6.19997E+0	5.00824E-3	3.13015E+1	5.53600E+0	3.53066E+0	3.41980E+3
6.40005E+0	5.69243E-3	3.55777E+1	5.23418E+0	3.44682E+0	3.79367E+3
6.59996E+0	6.44543E-3	4.02839E+1	4.99327E+0	3.38810E+0	4.22580E+3
6.79993E+0	7.26576E-3	4.54110E+1	4.72208E+0	3.29836E+0	4.64140E+3
6.99989E+0	8.15864E-3	5.09915E+1	4.50870E+0	3.24296E+0	5.12260E+3
7.19985E+0	9.12727E-3	5.70454E+1	4.27107E+0	3.15909E+0	5.58381E+3
7.39990E+0	1.01721E-2	6.35756E+1	4.07723E+0	3.09848E+0	6.10566E+3
7.59988E+0	1.13006E-2	7.06287E+1	3.87707E+0	3.02269E+0	6.62433E+3
7.79986E+0	1.25178E-2	7.82363E+1	3.67038E+0	2.93771E+0	7.12944E+3
7.99984E+0	1.38248E-2	8.64050E+1	3.50116E+0	2.87205E+0	7.70340E+3
8.19979E+0	1.52289E-2	9.51806E+1	3.31434E+0	2.78682E+0	8.23376E+3
8.39987E+0	1.67297E-2	1.04561E+2	3.15645E+0	2.71802E+0	8.82449E+3
8.59976E+0	1.83346E-2	1.14591E+2	2.98513E+0	2.63235E+0	9.36377E+3
8.79405E+0	2.00002E-2	1.25001E+2	2.81877E+0	2.54166E+0	9.86310E+3

File: Raw OLED Data/OLED-006/B5-1.txt
Voltage(V)	Current(A)	J(mA/cm2)	PE(lm/W)	EQE(%)	L(cd/m2)
-9.99963E-1	-4.45959E-7	-2.78724E-3	6.17779E+1	-1.91791E+1	5.48078E-1
-7.99995E-1	-2.71857E-7	-1.69911E-3	3.22682E+1	-7.36938E+1	1.39615E-1
-5.99975E-1	-1.67082E-7	-1.04426E-3	2.51630E+2	-1.89983E+2	5.01829E-1
-3.99964E-1	-8.21483E-8	-5.13427E-4	-2.04441E+2	-1.98650E+0	-1.33634E-1
-2.00000E-1	1.55791E-9	9.73694E-6	2.42352E+4	-8.72293E+3	1.50227E-1
5.17845E-5	2.86757E-8	1.79223E-4	1.44100E+7	-3.42188E+2	4.25705E-1
2.00045E-1	4.42829E-8	2.76768E-4	1.05178E+3	-2.75787E+2	1.85360E-1
3.99989E-1	7.84205E-8	4.90128E-4	1.68311E+2	-2.30247E+2	1.05032E-1
5.99967E-1	1.37567E-7	8.59794E-4	8.65547E+2	-1.55011E+2	1.42122E+0
7.99975E-1	3.04510E-7	1.90319E-3	1.93511E+2	-2.22585E+1	9.37810E-1
9.99969E-1	6.06310E-7	3.78944E-3	7.70214E+1	2.25700E+0	9.29015E-1
1.19998E+0	9.06528E-7	5.66580E-3	3.86250E+1	-3.70721E+0	8.35899E-1
1.39999E+0	1.74470E-6	1.09044E-2	1.45841E+1	-1.10528E+0	7.08688E-1
1.59999E+0	3.25985E-6	2.03741E-2	1.77644E+0	-6.24390E+0	1.84330E-1
1.79997E+0	6.00811E-5	3.75507E-1	2.81525E-1	6.61870E-4	6.05690E-1
1.99996E+0	1.08344E-4	6.77150E-1	2.49192E-1	-2.33400E-1	1.07421E+0
2.19985E+0	1.77097E-4	1.10686E+0	1.06150E-1	-4.81993E-2	8.22728E-1
2.39986E+0	3.33169E-4	2.08231E+0	5.78010E-2	1.98065E-2	9.19425E-1
2.59986E+0	2.84775E-4	1.77984E+0	8.70673E-2	-2.43001E-2	1.28244E+0
2.79979E+0	2.79436E-4	1.74647E+0	4.90523E-1	6.12264E-2	7.63479E+0
2.99970E+0	3.04271E-4	1.90169E+0	1.27932E+0	4.21151E-1	2.32298E+1
3.19979E+0	3.39682E-4	2.12301E+0	2.69662E+0	8.77338E-1	5.83100E+1
3.39987E+0	2.68522E-4	1.67826E+0	6.84034E+0	2.29833E+0	1.24237E+2
3.59974E+0	2.86210E-4	1.78881E+0	1.09176E+1	4.03027E+0	2.23776E+2
3.79974E+0	4.43690E-4	2.77306E+0	1.01651E+1	3.90439E+0	3.40939E+2
3.99967E+0	6.10909E-4	3.81818E+0	1.01060E+1	4.07491E+0	4.91260E+2
4.19967E+0	8.02135E-4	5.01334E+0	9.53256E+0	4.06581E+0	6.38855E+2
4.39961E+0	9.86023E-4	6.16264E+0	9.38949E+0	4.19638E+0	8.10352E+2
4.59958E+0	1.21163E-3	7.57269E+0	8.87072E+0	4.17324E+0	9.83507E+2
4.79995E+0	1.45265E-3	9.07906E+0	8.38611E+0	4.10814E+0	1.16329E+3
5.00001E+0	1.72662E-3	1.07914E+1	7.98429E+0	4.08052E+0	1.37131E+3
5.19999E+0	2.03201E-3	1.27001E+1	7.52450E+0	4.00008E+0	1.58174E+3
5.39994E+0	2.37068E-3	1.48168E+1	7.19543E+0	3.97578E+0	1.83252E+3
5.59988E+0	2.74132E-3	1.71333E+1	6.80359E+0	3.89770E+0	2.07782E+3
5.79991E+0	3.14851E-3	1.96782E+1	6.52509E+0	3.87855E+0	2.37052E+3
5.99988E+0	3.60630E-3	2.25394E+1	6.16971E+0	3.79350E+0	2.65583E+3
6.19992E+0	4.10403E-3	2.56502E+1	5.91064E+0	3.75049E+0	2.99200E+3
6.39994E+0	4.64773E-3	2.90483E+1	5.60946E+0	3.67198E+0	3.31946E+3
6.59985E+0	5.24030E-3	3.27519E+1	5.37761E+0	3.62713E+0	3.70007E+3
6.79986E+0	5.88413E-3	3.67758E+1	5.10527E+0	3.55187E+0	4.06379E+3
6.99980E+0	6.58445E-3	4.11528E+1	4.89374E+0	3.50559E+0	4.48720E+3
7.19978E+0	7.34545E-3	4.59091E+1	4.64702E+0	3.41876E+0	4.88925E+3
7.39980E+0	8.16739E-3	5.10462E+1	4.44887E+0	3.36151E+0	5.34912E+3
7.59983E+0	9.05047E-3	5.65654E+1	4.22859E+0	3.28364E+0	5.78630E+3
7.79979E+0	1.00133E-2	6.25831E+1	4.04538E+0	3.21996E+0	6.28564E+3
7.99983E+0	1.10307E-2	6.89419E+1	3.85693E+0	3.14893E+0	6.77104E+3
8.19976E+0	1.21202E-2	7.57512E+1	3.66881E+0	3.06996E+0	7.25381E+3
8.39980E+0	1.33026E-2	8.31412E+1	3.50371E+0	2.99965E+0	7.78868E+3
8.59976E+0	1.45447E-2	9.09044E+1	3.32891E+0	2.92099E+0	8.28369E+3
8.79974E+0	1.58768E-2	9.92300E+1	3.18049E+0	2.85500E+0	8.84009E+3
8.99982E+0	1.72870E-2	1.08044E+2	3.02380E+0	2.77674E+0	9.35917E+3
9.19973E+0	1.88939E-2	1.18087E+2	2.86986E+0	2.69597E+0	9.92401E+3
9.33615E+0	2.00005E-2	1.25003E+2	2.74209E+0	2.61315E+0	1.01864E+4

File: Raw OLED Data/OLED-006/C1-1.txt
Voltage(V)	Current(A)	J(mA/cm2)	PE(lm/W)	EQE(%)	L(cd/m2)
-9.99973E-1	-3.96163E-6	-2.47602E-2	2.19293E-1	2.71558E+0	1.72829E-2
-7.99997E-1	-2.70991E-6	-1.69369E-2	6.07238E+0	-5.12954E+0	2.61898E-1
-5.99970E-1	-1.73016E-6	-1.08135E-2	-1.90239E+0	-6.43463E+0	-3.92868E-2
-3.99956E-1	-9.35853E-7	-5.84908E-3	-3.72732E+1	-4.43958E+0	-2.77554E-1
-2.00007E-1	-3.59415E-7	-2.24634E-3	3.87457E+1	-3.39121E+1	5.54109E-2
4.32491E-5	2.87223E-10	1.79514E-6	5.08186E+8	-4.25971E+1	1.25588E-1
2.00030E-1	3.76679E-7	2.35424E-3	2.01175E+2	-3.23939E+1	3.01558E-1
3.99981E-1	1.01611E-6	6.35069E-3	-6.93862E+0	-1.97788E+1	-5.61026E-2
5.99974E-1	1.91367E-6	1.19604E-2	-6.59762E+0	-3.61278E+0	-1.50701E-1
7.99986E-1	2.97368E-6	1.85855E-2	-1.23175E+1	-4.75452E+0	-5.82946E-1
9.99986E-1	4.33749E-6	2.71093E-2	1.89035E-1	-4.33736E+0	1.63119E-2
1.19999E+0	6.24055E-6	3.90034E-2	5.16652E+0	6.40005E-2	7.69713E-1
1.40000E+0	8.33405E-6	5.20878E-2	7.81976E-1	6.21657E-1	1.81513E-1
1.60000E+0	1.23282E-5	7.70513E-2	-1.31789E+0	-6.35989E-1	-5.17166E-1
1.79999E+0	1.55145E-5	9.69656E-2	-5.34893E-1	-3.17912E-1	-2.97170E-1
1.99998E+0	2.45477E-4	1.53423E+0	4.15404E-2	-1.73946E-2	4.05730E-1
2.20002E+0	2.31887E-4	1.44929E+0	1.73604E-2	-5.88677E-2	1.76194E-1
2.39998E+0	3.06247E-4	1.91404E+0	-2.27879E-2	-1.36026E-2	-3.33207E-1
2.59997E+0	3.81977E-4	2.38736E+0	5.26939E-2	-6.50592E-2	1.04111E+0
2.79993E+0	5.48334E-4	3.42709E+0	1.39325E-1	9.41620E-3	4.25552E+0
3.00014E+0	5.50602E-4	3.44126E+0	4.06466E-1	7.26670E-2	1.33578E+1
3.20000E+0	7.99881E-4	4.99926E+0	7.35458E-1	2.30343E-1	3.74510E+1
3.39977E+0	6.21595E-4	3.88497E+0	1.58005E+0	5.21487E-1	6.64289E+1
3.59983E+0	7.38441E-4	4.61526E+0	2.46876E+0	8.93693E-1	1.30559E+2
3.79983E+0	8.51515E-4	5.32197E+0	3.26000E+0	1.27010E+0	2.09848E+2
3.99976E+0	9.38559E-4	5.86599E+0	4.26298E+0	1.76755E+0	3.18375E+2
4.19981E+0	1.14921E-3	7.18256E+0	4.45196E+0	1.92200E+0	4.27475E+2
4.39975E+0	1.45731E-3	9.10819E+0	4.31513E+0	1.95450E+0	5.50432E+2
4.59974E+0	1.73235E-3	1.08272E+1	4.32743E+0	2.04683E+0	6.86008E+2
4.80010E+0	1.87485E-3	1.17178E+1	4.68238E+0	2.32081E+0	8.38327E+2
5.00000E+0	2.08967E-3	1.30604E+1	4.77874E+0	2.48088E+0	9.93325E+2
5.20005E+0	2.47707E-3	1.54817E+1	4.52612E+0	2.43873E+0	1.15985E+3
5.40003E+0	2.70564E-3	1.69102E+1	4.64372E+0	2.59046E+0	1.34978E+3
5.59999E+0	3.10296E-3	1.93935E+1	4.47464E+0	2.59237E+0	1.54686E+3
5.80006E+0	3.49089E-3	2.18181E+1	4.38104E+0	2.62907E+0	1.76472E+3
5.99998E+0	3.91802E-3	2.44876E+1	4.27750E+0	2.65901E+0	2.00049E+3
6.20001E+0	4.34377E-3	2.71486E+1	4.19008E+0	2.69477E+0	2.24498E+3
6.40004E+0	4.90007E-3	3.06254E+1	4.01936E+0	2.67030E+0	2.50768E+3
6.59999E+0	5.41598E-3	3.38499E+1	3.91756E+0	2.68380E+0	2.78590E+3
6.79996E+0	6.04317E-3	3.77698E+1	3.75800E+0	2.64820E+0	3.07226E+3
6.99995E+0	6.73745E-3	4.21091E+1	3.59136E+0	2.60436E+0	3.36961E+3
7.19990E+0	7.48135E-3	4.67584E+1	3.43356E+0	2.55956E+0	3.67943E+3
7.39985E+0	8.27389E-3	5.17118E+1	3.28211E+0	2.51592E+0	3.99775E+3
7.59984E+0	9.11470E-3	5.69669E+1	3.14174E+0	2.47218E+0	4.32960E+3
7.79986E+0	9.99803E-3	6.24877E+1	3.01109E+0	2.43267E+0	4.67148E+3
7.99984E+0	1.09609E-2	6.85056E+1	2.89202E+0	2.39481E+0	5.04497E+3
8.19977E+0	1.19745E-2	7.48406E+1	2.75392E+0	2.33529E+0	5.37948E+3
8.39984E+0	1.30402E-2	8.15012E+1	2.63157E+0	2.28625E+0	5.73457E+3
8.59983E+0	1.41616E-2	8.85100E+1	2.51653E+0	2.23660E+0	6.09725E+3
8.79981E+0	1.53324E-2	9.58275E+1	2.40859E+0	2.19038E+0	6.46512E+3
8.99985E+0	1.65671E-2	1.03544E+2	2.30447E+0	2.14255E+0	6.83571E+3
9.19978E+0	1.78500E-2	1.11563E+2	2.20528E+0	2.09505E+0	7.20461E+3
9.39983E+0	1.92050E-2	1.20031E+2	2.10711E+0	2.04589E+0	7.56748E+3
9.49685E+0	2.00008E-2	1.25005E+2	2.04089E+0	2.00076E+0	7.71216E+3
