Repository: owen-melville/bsubpc-oled-data

<h1>Raw Data Explanation</h1>

The names of the folders (eg OLED-001) correspond to devices. The organization and explanation of each label is contained within the Offline Spreadsheets folder. 

Within each folder there are three types of files:

1. Summary optoelectronic files labelled by pixel. These often look like <b>A1-1</b> where <b>A1</b> is the pixel (between A1 and D5), and the <b>-1</b> refers to the measurement attempt number (eg first, second, third). Missing pixels were not tested, sometimes because of an issue accessing the pixel physically (A5 is often missing).

2. Spectra as a function of voltage labelled by pixel.

File: Raw OLED Data/OLED-006/C2-1.txt
Voltage(V)	Current(A)	J(mA/cm2)	PE(lm/W)	EQE(%)	L(cd/m2)
-9.99977E-1	-7.77190E-6	-4.85744E-2	-4.33205E-1	-1.67130E+0	-6.69794E-2
-7.99996E-1	-4.71972E-6	-2.94982E-2	-2.24740E+0	-1.90402E+0	-1.68817E-1
-5.99976E-1	-2.60557E-6	-1.62848E-2	9.95280E+0	-1.26115E+1	3.09537E-1
-3.99958E-1	-1.21080E-6	-7.56750E-3	1.58358E+1	-1.05740E+1	1.52566E-1
-2.00011E-1	-3.87239E-7	-2.42024E-3	2.82604E+2	-4.28968E+1	4.35453E-1
3.31402E-5	5.39386E-10	3.37116E-6	-2.31550E+9	-1.03252E+4	-8.23436E-1
2.00026E-1	4.15419E-7	2.59637E-3	2.62473E+2	-4.28809E+1	4.33898E-1
3.99972E-1	1.53046E-6	9.56537E-3	1.15042E+1	-1.01046E+1	1.40100E-1
5.99969E-1	3.34608E-6	2.09130E-2	-9.37354E+0	-4.86445E+0	-3.74368E-1
7.99977E-1	5.71139E-6	3.56962E-2	-7.30130E-1	-1.28852E+0	-6.63666E-2
9.99979E-1	8.69138E-6	5.43211E-2	2.66423E-1	-1.94990E+0	4.60661E-2
1.19998E+0	1.24649E-5	7.79056E-2	-1.11381E+0	-1.92625E-1	-3.31439E-1
1.39999E+0	1.71330E-5	1.07081E-1	-2.58649E-1	-2.37713E-1	-1.23424E-1
1.59999E+0	2.50997E-5	1.56873E-1	2.00076E-1	-5.52219E-1	1.59850E-1
1.79997E+0	7.52353E-5	4.70221E-1	-1.65873E-1	-2.37745E-1	-4.46883E-1
1.99997E+0	3.83847E-4	2.39904E+0	-2.06155E-2	-3.14153E-3	-3.14851E-1
2.19995E+0	3.42492E-4	2.14058E+0	-4.16675E-2	-8.90396E-2	-6.24584E-1
2.39987E+0	3.68089E-4	2.30056E+0	-1.84257E-2	-5.58997E-2	-3.23813E-1
2.59983E+0	4.86039E-4	3.03774E+0	1.51524E-2	-2.85389E-2	3.80915E-1
2.79962E+0	8.03601E-4	5.02251E+0	1.00314E-1	-1.42713E-3	4.48985E+0
2.99970E+0	9.36683E-4	5.85427E+0	2.13275E-1	4.41351E-2	1.19218E+1
3.19976E+0	6.58743E-4	4.11714E+0	9.21816E-1	2.66429E-1	3.86552E+1
3.39976E+0	1.05873E-3	6.61706E+0	1.06185E+0	3.61650E-1	7.60373E+1
3.59971E+0	3.55019E-4	2.21887E+0	6.61504E+0	2.35947E+0	1.68183E+2
3.79973E+0	4.67838E-4	2.92399E+0	7.26652E+0	2.79362E+0	2.56983E+2
3.99967E+0	5.71634E-4	3.57271E+0	8.40988E+0	3.44034E+0	3.82527E+2
4.19968E+0	7.36128E-4	4.60080E+0	8.20256E+0	3.50946E+0	5.04486E+2
4.39961E+0	9.13535E-4	5.70959E+0	8.07643E+0	3.65737E+0	6.45787E+2
4.59964E+0	1.12951E-3	7.05944E+0	7.62607E+0	3.59896E+0	7.88215E+2
4.80000E+0	1.36340E-3	8.52125E+0	7.17807E+0	3.53391E+0	9.34549E+2
5.00001E+0	1.61678E-3	1.01049E+1	6.86801E+0	3.52888E+0	1.10454E+3
5.20003E+0	1.90016E-3	1.18760E+1	6.47608E+0	3.47164E+0	1.27303E+3
5.39999E+0	2.21879E-3	1.38674E+1	6.16842E+0	3.42408E+0	1.47033E+3
5.59989E+0	2.56467E-3	1.60292E+1	5.83138E+0	3.36336E+0	1.66614E+3
5.79996E+0	2.94337E-3	1.83961E+1	5.57610E+0	3.33490E+0	1.89378E+3
5.99995E+0	3.36505E-3	2.10316E+1	5.27253E+0	3.26362E+0	2.11782E+3
6.19992E+0	3.81982E-3	2.38739E+1	5.04894E+0	3.22671E+0	2.37881E+3
6.39996E+0	4.30890E-3	2.69306E+1	4.79395E+0	3.17269E+0	2.63007E+3
6.59985E+0	4.85642E-3	3.03526E+1	4.57660E+0	3.11289E+0	2.91826E+3
6.79988E+0	5.45467E-3	3.40917E+1	4.32974E+0	3.04135E+0	3.19494E+3
6.99986E+0	6.09554E-3	3.80971E+1	4.13692E+0	2.98362E+0	3.51163E+3
7.19993E+0	6.80011E-3	4.25007E+1	3.91442E+0	2.90579E+0	3.81278E+3
7.39989E+0	7.53207E-3	4.70754E+1	3.74359E+0	2.85270E+0	4.15105E+3
7.59991E+0	8.32682E-3	5.20426E+1	3.55172E+0	2.77910E+0	4.47153E+3
7.79988E+0	9.17470E-3	5.73419E+1	3.39314E+0	2.72429E+0	4.83072E+3
7.99994E+0	1.00866E-2	6.30412E+1	3.23055E+0	2.66012E+0	5.18607E+3
8.19985E+0	1.10394E-2	6.89962E+1	3.06892E+0	2.59068E+0	5.52672E+3
8.39991E+0	1.20583E-2	7.53644E+1	2.93239E+0	2.53465E+0	5.90898E+3
8.59985E+0	1.31375E-2	8.21094E+1	2.78678E+0	2.46413E+0	6.26378E+3
8.79983E+0	1.42473E-2	8.90456E+1	2.67000E+0	2.41600E+0	6.65961E+3
8.99985E+0	1.54407E-2	9.65044E+1	2.53707E+0	2.34797E+0	7.01400E+3
9.19978E+0	1.66883E-2	1.04302E+2	2.42409E+0	2.29138E+0	7.40405E+3
9.39981E+0	1.80097E-2	1.12561E+2	2.30236E+0	2.22473E+0	7.75406E+3
9.60010E+0	1.93741E-2	1.21088E+2	2.20002E+0	2.17082E+0	8.14055E+3
9.66019E+0	2.00003E-2	1.25002E+2	2.12681E+0	2.10970E+0	8.17486E+3

File: Raw OLED Data/OLED-006/C3-1.txt
Voltage(V)	Current(A)	J(mA/cm2)	PE(lm/W)	EQE(%)	L(cd/m2)
-9.99959E-1	-1.11251E-7	-6.95319E-4	-1.40542E+2	-1.50146E+2	-3.11043E-1
-7.99988E-1	-7.92775E-8	-4.95484E-4	-4.36533E+2	-2.33125E+2	-5.50784E-1
-5.99939E-1	-2.08551E-8	-1.30344E-4	-2.22810E+3	-9.21393E+2	-5.54605E-1
-3.99930E-1	7.73871E-10	4.83669E-6	-9.44770E+4	-3.65946E+4	-5.81713E-1
-1.99984E-1	1.24669E-8	7.79181E-5	-2.42437E+3	-7.45462E+2	-1.20249E-1
6.41584E-5	2.76782E-8	1.72989E-4	-1.04685E+7	5.51073E+2	-3.69834E-1
2.00055E-1	4.15313E-8	2.59571E-4	-3.67441E+3	-3.07178E+2	-6.07356E-1
4.00001E-1	6.16026E-8	3.85016E-4	-1.32415E+3	-2.03783E+1	-6.49122E-1
5.99998E-1	8.37604E-8	5.23502E-4	-3.44642E+2	-1.12319E+2	-3.44578E-1
7.99996E-1	8.54441E-8	5.34026E-4	-1.54601E+2	-1.70080E+2	-2.10239E-1
9.99998E-1	1.24427E-7	7.77669E-4	-2.38189E+2	-4.14595E+1	-5.89612E-1
1.20000E+0	1.76130E-7	1.10081E-3	-1.82392E+2	-9.29747E+1	-7.66922E-1
1.40001E+0	2.66023E-7	1.66264E-3	-7.15254E+1	-3.31549E+1	-5.29957E-1
1.60000E+0	4.42450E-7	2.76531E-3	-1.33643E+1	1.38556E+1	-1.88218E-1
1.79999E+0	6.90153E-7	4.31346E-3	-9.43060E+0	-1.78325E+0	-2.33069E-1
1.99998E+0	1.31788E-6	8.23675E-3	-1.13397E+1	-1.12845E+1	-5.94610E-1
2.20010E+0	1.58569E-6	9.91056E-3	-6.46460E+0	-3.35954E+0	-4.48675E-1
2.40000E+0	2.29671E-6	1.43544E-2	-3.59268E-1	-9.18130E+0	-3.93972E-2
2.60001E+0	4.89344E-6	3.05840E-2	3.33219E+0	3.35877E+0	8.43431E-1
2.79992E+0	1.19855E-5	7.49094E-2	8.39587E+0	1.91742E+0	5.60528E+0
2.99991E+0	2.98385E-5	1.86491E-1	9.87761E+0	3.41729E+0	1.75901E+1
3.20000E+0	7.42634E-5	4.64146E-1	9.08128E+0	2.91851E+0	4.29341E+1
3.39989E+0	1.16222E-4	7.26388E-1	1.14123E+1	4.19891E+0	8.97129E+1
3.59994E+0	2.10826E-4	1.31766E+0	1.02424E+1	3.86416E+0	1.54651E+2
3.79991E+0	3.06238E-4	1.91399E+0	1.07134E+1	4.19442E+0	2.48023E+2
3.99987E+0	4.58886E-4	2.86804E+0	9.73279E+0	3.96595E+0	3.55401E+2
4.19989E+0	6.18448E-4	3.86530E+0	9.41503E+0	4.03378E+0	4.86511E+2
4.39980E+0	7.90801E-4	4.94251E+0	8.86824E+0	3.99556E+0	6.13858E+2
4.59977E+0	9.80530E-4	6.12831E+0	8.48354E+0	3.98665E+0	7.61210E+2
4.80008E+0	1.19281E-3	7.45506E+0	7.99903E+0	3.94603E+0	9.11144E+2
5.00016E+0	1.41824E-3	8.86400E+0	7.54163E+0	3.86620E+0	1.06397E+3
5.20011E+0	1.66081E-3	1.03801E+1	7.22438E+0	3.85608E+0	1.24126E+3
5.40010E+0	1.94084E-3	1.21303E+1	6.79980E+0	3.76575E+0	1.41781E+3
5.60007E+0	2.23704E-3	1.39815E+1	6.51723E+0	3.73407E+0	1.62428E+3
5.80014E+0	2.56537E-3	1.60336E+1	6.16628E+0	3.67061E+0	1.82533E+3
6.00010E+0	2.93281E-3	1.83301E+1	5.89015E+0	3.62637E+0	2.06205E+3
6.20015E+0	3.33326E-3	2.08329E+1	5.57493E+0	3.55102E+0	2.29214E+3
6.40011E+0	3.77079E-3	2.35674E+1	5.32510E+0	3.50291E+0	2.55669E+3
6.59999E+0	4.24746E-3	2.65466E+1	5.04474E+0	3.41953E+0	2.81347E+3
6.80004E+0	4.76552E-3	2.97845E+1	4.81451E+0	3.35963E+0	3.10387E+3
6.99996E+0	5.31597E-3	3.32248E+1	4.57181E+0	3.28603E+0	3.38451E+3
7.19998E+0	5.91556E-3	3.69723E+1	4.36708E+0	3.22275E+0	3.70040E+3
7.39998E+0	6.56148E-3	4.10092E+1	4.14207E+0	3.14318E+0	4.00110E+3
7.59995E+0	7.25312E-3	4.53320E+1	3.95707E+0	3.08551E+0	4.33950E+3
7.79997E+0	7.98528E-3	4.99080E+1	3.75983E+0	3.00835E+0	4.65888E+3
7.99997E+0	8.76545E-3	5.47841E+1	3.59627E+0	2.94997E+0	5.01701E+3
8.19989E+0	9.59222E-3	5.99514E+1	3.41960E+0	2.87625E+0	5.35097E+3
8.39999E+0	1.04807E-2	6.55044E+1	3.26846E+0	2.81478E+0	5.72455E+3
8.59993E+0	1.14067E-2	7.12919E+1	3.11653E+0	2.74590E+0	6.08214E+3
8.79993E+0	1.23976E-2	7.74850E+1	2.96280E+0	2.67004E+0	6.43056E+3
8.99994E+0	1.34198E-2	8.38738E+1	2.83560E+0	2.61260E+0	6.81335E+3
9.19987E+0	1.45016E-2	9.06350E+1	2.69851E+0	2.53970E+0	7.16228E+3
9.39986E+0	1.56484E-2	9.78025E+1	2.57831E+0	2.47912E+0	7.54494E+3
9.60017E+0	1.68402E-2	1.05251E+2	2.45445E+0	2.41064E+0	7.89426E+3
9.80008E+0	1.80963E-2	1.13102E+2	2.34096E+0	2.34639E+0	8.25930E+3
1.00001E+1	1.94359E-2	1.21474E+2	2.22256E+0	2.27251E+0	8.59394E+3
1.00545E+1	2.00011E-2	1.25007E+2	2.15377E+0	2.21457E+0	8.61677E+3

File: Raw OLED Data/OLED-006/C4-1.txt
Voltage(V)	Current(A)	J(mA/cm2)	PE(lm/W)	EQE(%)	L(cd/m2)
-9.99968E-1	-6.77701E-7	-4.23563E-3	6.88517E+0	8.17570E+0	9.28259E-2
-7.99998E-1	-5.06894E-7	-3.16809E-3	5.40124E+0	1.58540E+1	4.35742E-2
-5.99968E-1	-3.30690E-7	-2.06681E-3	-3.13042E+1	2.53753E+1	-1.23561E-1
-3.99964E-1	-1.91885E-7	-1.19928E-3	-9.95151E+1	1.10811E+2	-1.51943E-1
-2.00013E-1	-7.29856E-8	-4.56160E-4	4.36317E+2	-3.39202E+1	1.26715E-1
5.36680E-5	1.24928E-8	7.80800E-5	-3.60437E+7	6.10931E+2	-4.80768E-1
2.00030E-1	9.45097E-8	5.90686E-4	-1.08926E+2	4.99559E+1	-4.09668E-2
3.99976E-1	2.52004E-7	1.57503E-3	-7.83525E+1	-5.29517E+1	-1.57117E-1
5.99972E-1	4.54056E-7	2.83785E-3	2.00885E+0	5.21469E+1	1.08872E-2
7.99981E-1	6.35989E-7	3.97493E-3	-5.75213E+0	1.27521E+1	-5.82221E-2
9.99982E-1	8.92047E-7	5.57529E-3	-1.01167E+1	7.09741E+0	-1.79534E-1
1.19999E+0	1.27751E-6	7.98444E-3	-3.11437E+0	1.22270E+0	-9.49822E-2
1.40000E+0	1.67627E-6	1.04767E-2	-9.15173E+0	6.94285E+0	-4.27273E-1
1.60000E+0	2.18100E-6	1.36312E-2	-4.01740E+0	2.62657E+0	-2.78902E-1
1.79998E+0	2.80112E-6	1.75070E-2	-1.13204E+0	-9.84832E+0	-1.13552E-1
1.99997E+0	3.76607E-6	2.35379E-2	-1.38164E+0	1.10012E+0	-2.07032E-1
2.19995E+0	4.96981E-6	3.10613E-2	-2.60233E+0	8.54351E-3	-5.66037E-1
2.39987E+0	6.76528E-6	4.22830E-2	1.91887E-1	-5.06516E-2	6.19797E-2
2.59979E+0	1.00267E-5	6.26669E-2	2.05468E+0	9.42944E-1	1.06554E+0
2.79986E+0	1.86320E-5	1.16450E-1	4.56687E+0	1.62701E+0	4.73963E+0
2.99975E+0	3.47342E-5	2.17089E-1	7.42989E+0	2.15607E+0	1.54012E+1
3.19980E+0	6.57304E-5	4.10815E-1	9.07999E+0	3.04054E+0	3.79931E+1
3.39978E+0	1.13860E-4	7.11625E-1	1.02512E+1	3.55375E+0	7.89454E+1
3.59976E+0	1.83378E-4	1.14611E+0	1.05855E+1	3.77262E+0	1.39015E+2
3.79978E+0	2.87255E-4	1.79534E+0	1.01920E+1	3.97975E+0	2.21317E+2
3.99970E+0	4.14251E-4	2.58907E+0	9.93684E+0	4.07808E+0	3.27544E+2
4.19970E+0	5.68701E-4	3.55438E+0	9.45020E+0	4.04073E+0	4.49028E+2
4.39969E+0	7.54008E-4	4.71255E+0	8.95307E+0	3.98481E+0	5.90881E+2
4.59970E+0	9.18661E-4	5.74163E+0	8.64344E+0	4.04947E+0	7.26610E+2
4.79999E+0	1.10062E-3	6.87888E+0	8.42675E+0	4.15229E+0	8.85662E+2
5.00003E+0	1.32364E-3	8.27275E+0	7.85509E+0	4.02325E+0	1.03425E+3
5.20000E+0	1.55428E-3	9.71425E+0	7.49089E+0	3.98295E+0	1.20447E+3
5.39996E+0	1.82267E-3	1.13917E+1	7.08014E+0	3.91784E+0	1.38634E+3
5.59997E+0	2.10749E-3	1.31718E+1	6.74746E+0	3.87174E+0	1.58424E+3
5.80000E+0	2.42283E-3	1.51427E+1	6.42918E+0	3.82005E+0	1.79737E+3
5.99996E+0	2.77290E-3	1.73306E+1	6.11652E+0	3.76084E+0	2.02450E+3
6.20003E+0	3.15413E-3	1.97133E+1	5.82625E+0	3.70112E+0	2.26669E+3
6.40000E+0	3.57452E-3	2.23407E+1	5.54647E+0	3.63535E+0	2.52432E+3
6.59999E+0	4.02128E-3	2.51330E+1	5.30680E+0	3.58464E+0	2.80202E+3
6.79998E+0	4.51793E-3	2.82371E+1	5.05471E+0	3.52015E+0	3.08940E+3
6.99993E+0	5.05748E-3	3.16092E+1	4.81469E+0	3.45038E+0	3.39099E+3
7.19994E+0	5.64263E-3	3.52664E+1	4.58696E+0	3.37803E+0	3.70737E+3
7.39994E+0	6.27241E-3	3.92026E+1	4.37108E+0	3.30603E+0	4.03628E+3
7.59993E+0	6.95262E-3	4.34539E+1	4.16537E+0	3.23843E+0	4.37867E+3
7.79993E+0	7.67382E-3	4.79614E+1	3.97345E+0	3.16655E+0	4.73152E+3
7.99991E+0	8.45335E-3	5.28334E+1	3.78789E+0	3.09493E+0	5.09614E+3
8.19986E+0	9.26501E-3	5.79063E+1	3.62325E+0	3.03235E+0	5.47622E+3
8.39993E+0	1.01523E-2	6.34519E+1	3.46916E+0	2.97384E+0	5.88565E+3
8.59988E+0	1.10810E-2	6.92563E+1	3.29695E+0	2.89258E+0	6.25049E+3
8.79987E+0	1.20738E-2	7.54613E+1	3.14534E+0	2.82430E+0	6.64842E+3
8.99987E+0	1.31206E-2	8.20037E+1	3.00101E+0	2.75533E+0	7.04998E+3
9.19986E+0	1.42258E-2	8.89112E+1	2.86314E+0	2.68574E+0	7.45471E+3
9.39985E+0	1.53955E-2	9.62219E+1	2.73089E+0	2.61789E+0	7.86230E+3
9.60011E+0	1.66234E-2	1.03896E+2	2.60533E+0	2.54896E+0	8.27160E+3
9.80012E+0	1.79140E-2	1.11962E+2	2.48356E+0	2.47960E+0	8.67418E+3
1.00001E+1	1.92675E-2	1.20422E+2	2.36738E+0	2.41191E+0	9.07462E+3
1.00804E+1	2.00011E-2	1.25007E+2	2.28770E+0	2.34882E+0	9.17614E+3

File: Raw OLED Data/OLED-006/C5-1.txt
Voltage(V)	Current(A)	J(mA/cm2)	PE(lm/W)	EQE(%)	L(cd/m2)
-9.99969E-1	-6.61019E-7	-4.13137E-3	1.39065E+1	-2.84028E+1	1.82873E-1
-7.99992E-1	-4.35762E-7	-2.72351E-3	9.96212E+1	1.88783E+1	6.90903E-1
-5.99976E-1	-2.59399E-7	-1.62124E-3	-9.18538E+1	3.53974E+1	-2.84400E-1
-3.99972E-1	-1.20303E-7	-7.51894E-4	1.87692E+2	-1.40160E+2	1.79672E-1
-2.00015E-1	-3.97279E-8	-2.48299E-4	1.25426E+3	-3.22874E+2	1.98278E-1
5.08785E-5	1.92535E-8	1.20334E-4	2.62055E+7	-1.25649E+3	5.10701E-1
2.00043E-1	6.06695E-8	3.79184E-4	1.20853E+3	-2.67989E+2	2.91798E-1
3.99961E-1	1.27381E-7	7.96131E-4	3.49932E+2	-2.55594E+2	3.54680E-1
5.99961E-1	2.61796E-7	1.63623E-3	1.24727E+2	-2.37052E+1	3.89741E-1
7.99980E-1	4.40269E-7	2.75168E-3	-3.57600E+1	-2.20776E+1	-2.50567E-1
9.99984E-1	6.69437E-7	4.18398E-3	3.63209E+0	-4.11963E+1	4.83714E-2
1.19999E+0	9.81343E-7	6.13339E-3	1.31884E+1	-1.81881E+1	3.08973E-1
1.40000E+0	1.40069E-6	8.75431E-3	4.94851E+0	-1.70755E+1	1.93052E-1
1.60000E+0	1.98945E-6	1.24341E-2	3.30801E+0	-4.82635E+0	2.09484E-1
1.79998E+0	2.90863E-6	1.81789E-2	-2.03461E+0	-5.32950E+0	-2.11918E-1
1.99997E+0	4.09911E-6	2.56194E-2	7.18280E-1	-1.86170E+0	1.17149E-1
2.19995E+0	5.69006E-6	3.55629E-2	1.68633E+0	-4.37452E+0	4.19955E-1
2.39994E+0	7.54824E-6	4.71765E-2	1.02522E+0	-2.15256E+0	3.69481E-1
2.59993E+0	1.47947E-5	9.24669E-2	1.07002E+0	-1.58755E+0	8.18826E-1
2.79990E+0	2.26544E-5	1.41590E-1	1.23762E+0	-7.10560E-1	1.56175E+0
2.99977E+0	2.01081E-3	1.25676E+1	2.13829E-2	-1.05606E-2	2.56599E+0
3.19992E+0	2.18050E-3	1.36281E+1	5.06572E-2	1.78449E-3	7.03180E+0
3.39983E+0	2.14620E-3	1.34137E+1	1.35554E-1	4.29540E-2	1.96775E+1
3.59979E+0	2.52737E-3	1.57961E+1	2.10511E-1	6.91298E-2	3.81023E+1
3.79980E+0	2.57539E-3	1.60962E+1	8.27731E-1	3.15936E-1	1.61147E+2
3.99968E+0	4.32687E-4	2.70429E+0	8.05418E+0	3.27071E+0	2.77300E+2
4.19968E+0	4.98446E-4	3.11529E+0	9.21279E+0	3.87138E+0	3.83668E+2
4.39966E+0	6.51040E-4	4.06900E+0	8.85639E+0	3.93170E+0	5.04677E+2
4.59967E+0	8.07984E-4	5.04990E+0	8.57944E+0	4.00617E+0	6.34335E+2
4.80001E+0	9.87244E-4	6.17028E+0	8.16888E+0	3.98553E+0	7.70121E+2
5.00001E+0	1.18206E-3	7.38787E+0	7.84501E+0	3.95890E+0	9.22431E+2
5.20008E+0	1.38969E-3	8.68556E+0	7.13311E+0	3.75391E+0	1.02550E+3
5.40008E+0	1.90841E-3	1.19276E+1	5.80411E+0	3.17975E+0	1.18997E+3
5.60002E+0	2.18574E-3	1.36609E+1	5.58970E+0	3.19022E+0	1.36115E+3
5.80006E+0	2.33820E-3	1.46137E+1	5.77947E+0	3.41816E+0	1.55931E+3
5.99999E+0	2.55229E-3	1.59518E+1	5.83049E+0	3.56269E+0	1.77630E+3
6.20011E+0	2.75536E-3	1.72210E+1	5.89577E+0	3.71205E+0	2.00377E+3
6.40012E+0	3.12709E-3	1.95443E+1	5.58577E+0	3.63703E+0	2.22404E+3
6.60007E+0	3.51054E-3	2.19409E+1	5.34729E+0	3.58870E+0	2.46483E+3
6.80007E+0	3.87924E-3	2.42452E+1	5.17837E+0	3.58218E+0	2.71759E+3
7.00003E+0	4.32344E-3	2.70215E+1	4.95313E+0	3.52323E+0	2.98222E+3
7.20005E+0	4.79254E-3	2.99534E+1	4.74647E+0	3.47738E+0	3.25838E+3
7.40005E+0	5.30253E-3	3.31408E+1	4.54094E+0	3.41658E+0	3.54482E+3
7.60003E+0	5.84738E-3	3.65461E+1	4.34685E+0	3.35515E+0	3.84310E+3
7.80002E+0	6.42276E-3	4.01422E+1	4.16980E+0	3.30592E+0	4.15588E+3
7.99999E+0	7.03582E-3	4.39739E+1	3.99406E+0	3.24736E+0	4.47248E+3
8.19990E+0	7.69609E-3	4.81006E+1	3.82570E+0	3.18927E+0	4.80308E+3
8.39996E+0	8.40276E-3	5.25173E+1	3.66175E+0	3.12622E+0	5.14183E+3
8.59992E+0	9.15060E-3	5.71913E+1	3.50515E+0	3.06384E+0	5.48758E+3
8.79994E+0	9.93824E-3	6.21140E+1	3.35722E+0	2.99836E+0	5.84116E+3
8.99993E+0	1.07806E-2	6.73787E+1	3.22526E+0	2.94791E+0	6.22554E+3
9.19991E+0	1.16708E-2	7.29425E+1	3.07399E+0	2.87148E+0	6.56623E+3
9.39994E+0	1.25915E-2	7.86969E+1	2.94433E+0	2.80939E+0	6.93296E+3
9.60029E+0	1.35471E-2	8.46694E+1	2.82270E+0	2.75099E+0	7.30341E+3
9.80025E+0	1.45410E-2	9.08813E+1	2.70378E+0	2.68926E+0	7.66535E+3
1.00003E+1	1.55898E-2	9.74362E+1	2.59401E+0	2.63310E+0	8.04554E+3
1.02003E+1	1.67327E-2	1.04579E+2	2.47685E+0	2.56408E+0	8.41024E+3
1.04002E+1	1.79020E-2	1.11888E+2	2.37033E+0	2.50069E+0	8.77975E+3
1.06001E+1	1.91435E-2	1.19647E+2	2.28019E+0	2.45258E+0	9.20517E+3
1.06852E+1	2.00011E-2	1.25007E+2	2.18099E+0	2.36317E+0	9.27299E+3

File: Raw OLED Data/OLED-006/C5-2.txt
Voltage(V)	Current(A)	J(mA/cm2)	PE(lm/W)	EQE(%)	L(cd/m2)
-9.99966E-1	-2.78835E-7	-1.74272E-3	4.42894E+1	-1.67592E+2	2.45676E-1
-8.00000E-1	-2.00728E-7	-1.25455E-3	2.02037E+2	8.88184E+1	6.45443E-1
-5.99978E-1	-1.18079E-7	-7.37994E-4	1.07611E+2	-1.00915E+2	1.51669E-1
-3.99967E-1	-6.65637E-8	-4.16023E-4	9.17710E+2	6.15896E+1	4.86068E-1
-1.99995E-1	-7.00121E-9	-4.37576E-5	-8.46116E+3	1.47185E+3	-2.35696E-1
6.04868E-5	2.29016E-8	1.43135E-4	6.15183E+6	6.30177E+2	1.69536E-1
2.00050E-1	4.53083E-8	2.83177E-4	-1.51449E+3	1.52133E+2	-2.73094E-1
3.99990E-1	8.17287E-8	5.10804E-4	1.12462E+3	-1.19802E+2	7.31411E-1
5.99961E-1	1.07623E-7	6.72644E-4	1.23324E+2	-1.41454E+2	1.58418E-1
7.99977E-1	1.80506E-7	1.12816E-3	1.75231E+2	-1.00302E+2	5.03396E-1
9.99979E-1	2.77308E-7	1.73317E-3	-2.58230E+1	-1.23039E+2	-1.42459E-1
1.19999E+0	3.78980E-7	2.36863E-3	1.33846E+1	4.33284E+1	1.21096E-1
1.39998E+0	5.04648E-7	3.15405E-3	8.62129E+0	-4.85961E+1	1.21175E-1
1.59998E+0	6.61676E-7	4.13548E-3	-4.98212E+0	-1.41160E+1	-1.04931E-1
1.79997E+0	8.93209E-7	5.58256E-3	8.41202E+0	-9.21631E+0	2.69060E-1
1.99996E+0	1.07971E-6	6.74819E-3	1.24173E+1	1.07144E+1	5.33441E-1
2.19998E+0	1.32893E-6	8.30581E-3	4.28620E+0	1.01582E+1	2.49300E-1
2.39996E+0	1.80725E-6	1.12953E-2	7.73640E+0	5.89486E-1	6.67561E-1
2.59993E+0	2.62460E-6	1.64037E-2	3.66317E+0	-8.03641E+0	4.97293E-1
2.79986E+0	4.87576E-6	3.04735E-2	3.51268E+0	5.82547E+0	9.53997E-1
2.99967E+0	1.03253E-5	6.45331E-2	5.41121E+0	-3.99861E-1	3.33427E+0
3.19985E+0	2.22691E-5	1.39182E-1	5.94143E+0	2.09793E+0	8.42274E+0
3.39979E+0	4.78701E-5	2.99188E-1	5.81223E+0	2.24193E+0	1.88187E+1
3.59980E+0	8.52343E-5	5.32714E-1	6.18683E+0	2.70746E+0	3.77651E+1
3.79976E+0	1.45974E-4	9.12337E-1	6.23769E+0	2.46153E+0	6.88313E+1
3.99979E+0	2.27020E-4	1.41887E+0	6.14627E+0	2.56658E+0	1.11031E+2
4.19979E+0	3.32737E-4	2.07961E+0	6.07380E+0	2.57121E+0	1.68857E+2
4.39971E+0	4.56073E-4	2.85046E+0	6.04287E+0	2.72756E+0	2.41230E+2
4.59970E+0	5.94800E-4	3.71750E+0	5.99417E+0	2.83405E+0	3.26257E+2
4.80002E+0	7.62650E-4	4.76656E+0	5.74659E+0	2.77912E+0	4.18513E+2
4.99997E+0	9.29728E-4	5.81080E+0	5.60921E+0	2.85790E+0	5.18747E+2
5.19997E+0	1.12391E-3	7.02444E+0	5.39300E+0	2.85676E+0	6.27037E+2
5.40001E+0	1.33698E-3	8.35613E+0	5.11305E+0	2.81145E+0	7.34394E+2
5.59997E+0	1.56011E-3	9.75069E+0	4.91290E+0	2.77568E+0	8.53904E+2
5.80004E+0	1.80127E-3	1.12579E+1	4.73894E+0	2.79482E+0	9.84966E+2
5.99998E+0	2.06753E-3	1.29221E+1	4.55827E+0	2.77458E+0	1.12495E+3
6.19999E+0	2.36315E-3	1.47697E+1	4.38253E+0	2.75316E+0	1.27743E+3
6.40004E+0	2.68283E-3	1.67677E+1	4.21464E+0	2.74376E+0	1.43968E+3
6.60003E+0	3.03116E-3	1.89448E+1	4.06332E+0	2.73858E+0	1.61721E+3
6.80001E+0	3.41188E-3	2.13242E+1	3.90991E+0	2.70658E+0	1.80468E+3
6.99999E+0	3.82263E-3	2.38914E+1	3.76786E+0	2.68105E+0	2.00579E+3
7.19994E+0	4.26993E-3	2.66871E+1	3.62974E+0	2.66019E+0	2.22001E+3
7.40003E+0	4.74402E-3	2.96501E+1	3.50487E+0	2.64353E+0	2.44783E+3
7.59999E+0	5.25990E-3	3.28744E+1	3.38026E+0	2.61969E+0	2.68826E+3
7.79998E+0	5.81653E-3	3.63533E+1	3.25991E+0	2.59136E+0	2.94234E+3
7.99997E+0	6.41213E-3	4.00758E+1	3.14468E+0	2.55870E+0	3.20921E+3
8.19992E+0	7.04590E-3	4.40369E+1	3.03228E+0	2.53042E+0	3.48534E+3
8.39997E+0	7.72256E-3	4.82660E+1	2.92744E+0	2.50194E+0	3.77796E+3
8.59993E+0	8.44401E-3	5.27751E+1	2.82332E+0	2.47438E+0	4.07882E+3
8.79996E+0	9.20683E-3	5.75427E+1	2.72659E+0	2.44291E+0	4.39482E+3
9.00000E+0	1.00289E-2	6.26806E+1	2.63668E+0	2.41480E+0	4.73461E+3
9.19990E+0	1.08931E-2	6.80819E+1	2.53423E+0	2.37089E+0	5.05256E+3
9.39996E+0	1.17971E-2	7.37319E+1	2.44584E+0	2.33641E+0	5.39585E+3
9.60019E+0	1.27441E-2	7.96506E+1	2.36063E+0	2.30356E+0	5.74576E+3
9.80016E+0	1.37488E-2	8.59300E+1	2.27587E+0	2.26548E+0	6.10064E+3
1.00001E+1	1.47977E-2	9.24856E+1	2.19578E+0	2.22906E+0	6.46426E+3
1.02002E+1	1.59100E-2	9.94375E+1	2.11536E+0	2.19163E+0	6.82956E+3
1.04001E+1	1.70618E-2	1.06636E+2	2.03935E+0	2.15422E+0	7.19920E+3
1.06001E+1	1.82741E-2	1.14213E+2	1.96425E+0	2.11397E+0	7.56959E+3
1.08000E+1	1.95402E-2	1.22126E+2	1.88985E+0	2.07040E+0	7.93434E+3
1.08317E+1	2.00009E-2	1.25006E+2	1.84797E+0	2.02957E+0	7.96475E+3

File: Raw OLED Data/OLED-006/D1-1.txt
Voltage(V)	Current(A)	J(mA/cm2)	PE(lm/W)	EQE(%)	L(cd/m2)
-9.99966E-1	-6.62090E-6	-4.13806E-2	-1.04694E-1	-1.18104E+0	-1.37897E-2
-7.99991E-1	-7.12203E-6	-4.45127E-2	-5.49886E+0	-2.77327E+0	-6.23293E-1
-5.99966E-1	-4.58635E-6	-2.86647E-2	-5.64889E+0	-4.34032E+0	-3.09234E-1
-3.99955E-1	-2.20640E-6	-1.37900E-2	-1.61850E+1	-8.07319E+0	-2.84144E-1
-2.00003E-1	-6.77081E-7	-4.23176E-3	-1.11469E+1	-2.75854E+1	-3.00305E-2
4.47035E-5	4.29034E-10	2.68146E-6	-1.43062E+9	-6.89120E+4	-5.45868E-1
2.00037E-1	8.53204E-7	5.33253E-3	-1.05481E+2	-2.17561E+1	-3.58150E-1
3.99980E-1	2.11475E-6	1.32172E-2	-4.02709E+1	-1.67666E+1	-6.77670E-1
5.99969E-1	4.29003E-6	2.68127E-2	-2.95348E+0	-3.57579E+0	-1.51235E-1
7.99985E-1	7.54104E-6	4.71315E-2	-4.31862E+0	-3.11342E+0	-5.18309E-1
9.99982E-1	3.01491E-5	1.88432E-1	-1.13353E+0	-1.62805E-1	-6.79878E-1
1.19999E+0	1.26662E-4	7.91637E-1	-3.02231E-1	-3.31037E-1	-9.13887E-1
1.40000E+0	2.13308E-4	1.33317E+0	-1.89881E-2	-1.97876E-1	-1.12810E-1
1.60001E+0	4.17654E-6	2.61034E-2	-7.01664E+0	-9.06730E-1	-9.32821E-1
1.79998E+0	9.76554E-6	6.10346E-2	-1.29296E+0	-2.31913E+0	-4.52145E-1
1.99996E+0	1.33967E-5	8.37294E-2	-4.31831E-1	-2.11706E+0	-2.30178E-1
2.20001E+0	1.77645E-5	1.11028E-1	-3.02619E-1	-1.63531E+0	-2.35291E-1
2.39999E+0	2.50354E-5	1.56471E-1	-7.46394E-2	-1.61044E-1	-8.92200E-2
2.59999E+0	3.22464E-5	2.01540E-1	7.89921E-2	-1.10796E+0	1.31755E-1
2.79999E+0	2.08529E-5	1.30331E-1	1.40289E+0	-1.58937E+0	1.62959E+0
2.99991E+0	3.46254E-5	2.16409E-1	1.88618E+0	3.02183E-1	3.89777E+0
3.19993E+0	8.98381E-5	5.61488E-1	2.06101E+0	5.57281E-1	1.17872E+1
3.39985E+0	1.14526E-4	7.15787E-1	3.16647E+0	8.39705E-1	2.45284E+1
3.59988E+0	1.98718E-4	1.24199E+0	3.07177E+0	1.12071E+0	4.37164E+1
3.79990E+0	3.17548E-4	1.98467E+0	3.05023E+0	1.09417E+0	7.32224E+1
3.99983E+0	4.17390E-4	2.60869E+0	3.25726E+0	1.29973E+0	1.08185E+2
4.19983E+0	5.77962E-4	3.61226E+0	3.33122E+0	1.38701E+0	1.60866E+2
4.39978E+0	6.35335E-4	3.97084E+0	3.92870E+0	1.76664E+0	2.18480E+2
4.59980E+0	7.65849E-4	4.78656E+0	4.15127E+0	1.93573E+0	2.90933E+2
4.80010E+0	8.88893E-4	5.55558E+0	4.35780E+0	2.12041E+0	3.69911E+2
5.00003E+0	1.09155E-3	6.82219E+0	4.19451E+0	2.13857E+0	4.55436E+2
5.20009E+0	1.26470E-3	7.90437E+0	4.13389E+0	2.20918E+0	5.40864E+2
5.40007E+0	1.46641E-3	9.16506E+0	4.01294E+0	2.21830E+0	6.32190E+2
5.60003E+0	1.71506E-3	1.07191E+1	3.89075E+0	2.24137E+0	7.43418E+2
5.80005E+0	1.96426E-3	1.22766E+1	3.74542E+0	2.22881E+0	8.48909E+2
6.00010E+0	2.23210E-3	1.39506E+1	3.65658E+0	2.26193E+0	9.74265E+2
6.20003E+0	2.28162E-3	1.42601E+1	3.83297E+0	2.43865E+0	1.07871E+3
6.40009E+0	2.78070E-3	1.73794E+1	3.24431E+0	2.13210E+0	1.14866E+3
6.59997E+0	2.91847E-3	1.82404E+1	3.08656E+0	2.09550E+0	1.18278E+3
6.79999E+0	3.09052E-3	1.93157E+1	3.17611E+0	2.22187E+0	1.32790E+3
6.99999E+0	3.51177E-3	2.19486E+1	3.02942E+0	2.17809E+0	1.48154E+3
7.19994E+0	3.80434E-3	2.37771E+1	2.91559E+0	2.16382E+0	1.58879E+3
7.39993E+0	4.33477E-3	2.70923E+1	2.79576E+0	2.12946E+0	1.78412E+3
7.59996E+0	4.75089E-3	2.96931E+1	2.83701E+0	2.21984E+0	2.03787E+3
7.79993E+0	5.10894E-3	3.19309E+1	2.86753E+0	2.30775E+0	2.27332E+3
7.99988E+0	6.37587E-3	3.98492E+1	2.54960E+0	2.10526E+0	2.58717E+3
8.19979E+0	6.93120E-3	4.33200E+1	2.47896E+0	2.09563E+0	2.80292E+3
8.39984E+0	8.04973E-3	5.03108E+1	2.30733E+0	1.99644E+0	3.10379E+3
8.59985E+0	8.48743E-3	5.30464E+1	2.23944E+0	1.98693E+0	3.25189E+3
8.79994E+0	1.03530E-2	6.47062E+1	2.11662E+0	1.91865E+0	3.83635E+3
8.99998E+0	1.13611E-2	7.10069E+1	2.08096E+0	1.92958E+0	4.23307E+3
9.19987E+0	1.22372E-2	7.64825E+1	1.97804E+0	1.87631E+0	4.43025E+3
9.39991E+0	1.32268E-2	8.26675E+1	1.94062E+0	1.87853E+0	4.80008E+3
9.60021E+0	1.41357E-2	8.83481E+1	1.87993E+0	1.85838E+0	5.07540E+3
9.80017E+0	1.54418E-2	9.65113E+1	1.81178E+0	1.82709E+0	5.45465E+3
1.00002E+1	1.68000E-2	1.05000E+2	1.84650E+0	1.89991E+0	6.17160E+3
1.02002E+1	1.96305E-2	1.22691E+2	1.65018E+0	1.73149E+0	6.57359E+3

File: Raw OLED Data/OLED-006/D2-1.txt
Voltage(V)	Current(A)	J(mA/cm2)	PE(lm/W)	EQE(%)	L(cd/m2)
-9.99967E-1	-6.42283E-7	-4.01427E-3	-3.75307E+1	6.23892E+1	-4.79544E-1
-7.99995E-1	-4.16316E-7	-2.60198E-3	-5.91449E+1	3.36294E+1	-3.91884E-1
-5.99972E-1	-2.33047E-7	-1.45654E-3	1.61970E+2	5.87639E+1	4.50547E-1
-3.99967E-1	-1.21476E-7	-7.59225E-4	1.85269E+1	1.58207E+2	1.79080E-2
-2.00012E-1	-4.65403E-8	-2.90877E-4	-2.05811E+2	8.37655E+2	-3.81140E-2
6.06298E-5	2.07131E-8	1.29457E-4	-1.64991E+7	9.58618E+2	-4.12213E-1
2.00049E-1	6.53875E-8	4.08672E-4	-1.58939E+3	2.38333E+2	-4.13611E-1
3.99977E-1	1.23658E-7	7.72863E-4	-2.02556E+2	6.06128E+1	-1.99312E-1
5.99979E-1	2.52632E-7	1.57895E-3	-4.69970E+1	8.17675E+1	-1.41718E-1
7.99988E-1	4.27439E-7	2.67149E-3	-1.66955E+1	2.52034E+1	-1.13576E-1
9.99986E-1	6.90117E-7	4.31323E-3	-1.70899E+1	2.47247E+1	-2.34632E-1
1.20000E+0	9.95405E-7	6.22128E-3	1.85625E+0	1.97976E+1	4.41110E-2
1.40000E+0	1.43493E-6	8.96831E-3	-8.32325E+0	1.56785E+1	-3.32646E-1
1.60000E+0	2.34317E-6	1.46448E-2	-6.92283E+0	7.04138E+0	-5.16342E-1
1.79999E+0	3.64172E-6	2.27607E-2	1.23596E+0	5.55485E+0	1.61180E-1
1.99997E+0	5.20053E-6	3.25033E-2	-6.49459E-1	5.99660E+0	-1.34386E-1
2.20000E+0	7.13564E-6	4.45978E-2	-9.61479E-1	3.39704E+0	-3.00279E-1
2.40007E+0	6.11837E-4	3.82398E+0	1.09937E-2	3.25438E-2	3.21169E-1
2.59994E+0	5.76654E-4	3.60409E+0	1.93739E-2	4.83563E-2	5.77864E-1
2.79990E+0	4.55989E-4	2.84993E+0	1.73122E-1	1.19844E-1	4.39724E+0
2.99987E+0	1.97932E-4	1.23707E+0	1.23787E+0	5.57243E-1	1.46226E+1
3.19987E+0	4.54908E-4	2.84318E+0	1.15420E+0	4.86653E-1	3.34246E+1
3.39988E+0	1.32636E-4	8.28975E-1	9.10604E+0	3.36625E+0	8.16930E+1
3.59983E+0	1.99147E-4	1.24467E+0	9.78796E+0	3.88293E+0	1.39598E+2
3.79978E+0	3.35282E-4	2.09551E+0	8.33989E+0	3.39539E+0	2.11378E+2
3.99973E+0	4.28266E-4	2.67666E+0	9.11141E+0	3.84568E+0	3.10499E+2
4.19976E+0	5.44128E-4	3.40080E+0	9.18180E+0	3.98180E+0	4.17430E+2
4.39968E+0	7.20574E-4	4.50359E+0	8.59326E+0	3.95000E+0	5.41986E+2
4.59964E+0	8.71095E-4	5.44434E+0	8.43594E+0	4.02476E+0	6.72439E+2
4.80000E+0	1.06283E-3	6.64269E+0	8.04097E+0	4.01192E+0	8.16100E+2
5.00003E+0	1.26474E-3	7.90463E+0	7.59175E+0	3.96815E+0	9.55093E+2
5.20005E+0	1.47830E-3	9.23938E+0	7.22996E+0	3.90787E+0	1.10570E+3
5.40005E+0	1.71778E-3	1.07361E+1	6.87030E+0	3.83565E+0	1.26786E+3
5.59999E+0	1.98305E-3	1.23941E+1	6.51571E+0	3.77763E+0	1.43950E+3
5.80003E+0	2.27694E-3	1.42309E+1	6.19264E+0	3.72108E+0	1.62700E+3
6.00003E+0	2.58712E-3	1.61695E+1	5.90464E+0	3.66351E+0	1.82345E+3
6.20000E+0	2.92720E-3	1.82950E+1	5.62332E+0	3.59838E+0	2.03033E+3
6.39999E+0	3.29727E-3	2.06079E+1	5.36746E+0	3.54123E+0	2.25337E+3
6.60000E+0	3.70028E-3	2.31267E+1	5.11840E+0	3.48171E+0	2.48681E+3
6.80005E+0	4.13820E-3	2.58637E+1	4.87793E+0	3.42440E+0	2.73080E+3
6.99997E+0	4.61530E-3	2.88456E+1	4.65166E+0	3.35857E+0	2.98975E+3
7.19995E+0	5.11529E-3	3.19706E+1	4.44361E+0	3.30269E+0	3.25586E+3
7.40000E+0	5.66434E-3	3.54021E+1	4.23703E+0	3.23244E+0	3.53324E+3
7.59995E+0	6.25444E-3	3.90902E+1	4.04319E+0	3.16782E+0	3.82343E+3
7.79997E+0	6.92726E-3	4.32954E+1	3.88591E+0	3.12173E+0	4.17712E+3
7.99998E+0	7.67596E-3	4.79748E+1	3.66477E+0	3.01961E+0	4.47712E+3
8.19994E+0	8.39503E-3	5.24689E+1	3.50148E+0	2.95843E+0	4.79529E+3
8.39997E+0	9.16740E-3	5.72962E+1	3.40142E+0	2.94343E+0	5.21092E+3
8.59994E+0	9.88897E-3	6.18061E+1	3.20855E+0	2.84063E+0	5.42856E+3
8.79998E+0	1.07983E-2	6.74894E+1	3.06258E+0	2.77129E+0	5.78967E+3
9.00000E+0	1.23626E-2	7.72662E+1	2.90565E+0	2.68716E+0	6.43170E+3
9.19999E+0	1.34355E-2	8.39719E+1	2.80873E+0	2.65525E+0	6.90686E+3
9.39997E+0	1.48759E-2	9.29744E+1	2.55652E+0	2.46733E+0	7.11196E+3
9.60026E+0	1.52830E-2	9.55187E+1	2.53472E+0	2.49913E+0	7.39864E+3
9.80019E+0	1.65667E-2	1.03542E+2	2.41708E+0	2.43257E+0	7.80712E+3
1.00002E+1	1.79770E-2	1.12356E+2	2.30444E+0	2.36653E+0	8.24179E+3
1.02002E+1	1.94668E-2	1.21667E+2	2.18237E+0	2.28541E+0	8.62110E+3
1.02565E+1	2.00013E-2	1.25008E+2	2.12099E+0	2.23204E+0	8.65617E+3

File: Raw OLED Data/OLED-006/D3-1.txt
Voltage(V)	Current(A)	J(mA/cm2)	PE(lm/W)	EQE(%)	L(cd/m2)
-9.99971E-1	-2.26705E-6	-1.41691E-2	2.13959E+1	8.58955E+0	9.64959E-1
-7.99991E-1	-1.68967E-6	-1.05604E-2	4.20213E+0	1.57504E+1	1.13002E-1
-5.99967E-1	-1.06588E-6	-6.66175E-3	-1.31835E+1	5.09830E+0	-1.67724E-1
-3.99954E-1	-6.42458E-7	-4.01536E-3	1.04989E+2	-1.04469E+1	5.36698E-1
-2.00007E-1	-2.53466E-7	-1.58416E-3	5.97116E+2	2.32766E+1	6.02218E-1
4.55856E-5	8.67641E-10	5.42276E-6	2.54660E+8	1.91512E+4	2.00382E-1
2.00036E-1	2.92888E-7	1.83055E-3	4.79187E+2	4.92641E+1	5.58528E-1
3.99979E-1	7.44825E-7	4.65516E-3	1.71762E+2	3.10422E+1	1.01800E+0
5.99972E-1	1.26076E-6	7.87975E-3	3.79112E+1	2.24275E+1	5.70508E-1
7.99988E-1	1.87290E-6	1.17056E-2	2.35285E+1	1.16115E+1	7.01329E-1
9.99982E-1	2.57926E-6	1.61204E-2	2.08683E+1	3.03585E+0	1.07079E+0
1.19999E+0	3.39759E-6	2.12349E-2	1.07030E+1	3.27284E+0	8.68131E-1
1.40000E+0	4.32695E-6	2.70434E-2	1.12052E+0	3.19820E+0	1.35039E-1
1.60000E+0	5.44592E-6	3.40370E-2	1.29525E+0	3.49352E+0	2.24530E-1
1.79998E+0	6.52564E-6	4.07853E-2	3.06507E+0	-6.21863E-1	7.16244E-1
1.99997E+0	8.08194E-6	5.05121E-2	8.59415E-1	7.19747E-1	2.76358E-1
2.19995E+0	9.69231E-6	6.05769E-2	-4.04107E-1	1.57285E+0	-1.71422E-1
2.39991E+0	1.24344E-5	7.77150E-2	5.32467E-1	1.43238E-1	3.16113E-1
2.59995E+0	1.57161E-5	9.82256E-2	1.86965E+0	8.16215E-1	1.51985E+0
2.79989E+0	2.33707E-5	1.46067E-1	4.27480E+0	8.20204E-1	5.56491E+0
2.99981E+0	3.70679E-5	2.31674E-1	6.44543E+0	1.52506E+0	1.42585E+1
3.19982E+0	8.97530E-5	5.60956E-1	4.78219E+0	1.66838E+0	2.73232E+1
3.39980E+0	1.88714E-4	1.17946E+0	4.05771E+0	1.48183E+0	5.17927E+1
3.59984E+0	2.24731E-4	1.40457E+0	5.49037E+0	2.04076E+0	8.83646E+1
3.79977E+0	2.95876E-4	1.84922E+0	5.75736E+0	2.26969E+0	1.28772E+2
3.99977E+0	4.28280E-4	2.67675E+0	6.10218E+0	2.54722E+0	2.07959E+2
4.19976E+0	3.84039E-4	2.40024E+0	9.10130E+0	3.91660E+0	2.92034E+2
4.39974E+0	4.63257E-4	2.89536E+0	9.08731E+0	4.12309E+0	3.68480E+2
4.59970E+0	5.56910E-4	3.48069E+0	8.76840E+0	4.14214E+0	4.46853E+2
4.79996E+0	6.74667E-4	4.21667E+0	8.62649E+0	4.29412E+0	5.55765E+2
4.99995E+0	8.34964E-4	5.21853E+0	8.22921E+0	4.23504E+0	6.83474E+2
5.19999E+0	1.02322E-3	6.39513E+0	7.87655E+0	4.19310E+0	8.33754E+2
5.40003E+0	1.22223E-3	7.63894E+0	7.43518E+0	4.12133E+0	9.76272E+2
5.59998E+0	1.43570E-3	8.97312E+0	7.10293E+0	4.07046E+0	1.13610E+3
5.80001E+0	1.66386E-3	1.03991E+1	6.70590E+0	3.99307E+0	1.28746E+3
5.99996E+0	1.79404E-3	1.12127E+1	6.27130E+0	3.86473E+0	1.34298E+3
6.20002E+0	1.91158E-3	1.19474E+1	5.91503E+0	3.77319E+0	1.39467E+3
6.39997E+0	2.01849E-3	1.26156E+1	6.34130E+0	4.17191E+0	1.62972E+3
6.60007E+0	2.86611E-3	1.79132E+1	5.63291E+0	3.82506E+0	2.11985E+3
6.79997E+0	3.22738E-3	2.01711E+1	5.36321E+0	3.75295E+0	2.34160E+3
6.99996E+0	3.56560E-3	2.22850E+1	5.10461E+0	3.67278E+0	2.53467E+3
7.19988E+0	3.97019E-3	2.48137E+1	4.91746E+0	3.63883E+0	2.79645E+3
7.39987E+0	4.41939E-3	2.76212E+1	4.68307E+0	3.55729E+0	3.04682E+3
7.59989E+0	5.01988E-3	3.13742E+1	4.51277E+0	3.52106E+0	3.42510E+3
7.79988E+0	5.85202E-3	3.65751E+1	4.28415E+0	3.42506E+0	3.89035E+3
7.99984E+0	6.49277E-3	4.05798E+1	4.08538E+0	3.35315E+0	4.22157E+3
8.19979E+0	7.13718E-3	4.46074E+1	3.89122E+0	3.27015E+0	4.53049E+3
8.39990E+0	7.88401E-3	4.92751E+1	3.68962E+0	3.17628E+0	4.86108E+3
8.59985E+0	8.70357E-3	5.43973E+1	3.54817E+0	3.12775E+0	5.28352E+3
8.79986E+0	9.50014E-3	5.93759E+1	3.39958E+0	3.06335E+0	5.65407E+3
8.99987E+0	1.03997E-2	6.49981E+1	3.25160E+0	2.99528E+0	6.05459E+3
9.19982E+0	1.13149E-2	7.07181E+1	3.10308E+0	2.92001E+0	6.42619E+3
9.39988E+0	1.23440E-2	7.71500E+1	2.95395E+0	2.84318E+0	6.81887E+3
9.60011E+0	1.36159E-2	8.50994E+1	2.81743E+0	2.76711E+0	7.32665E+3
9.80014E+0	1.47090E-2	9.19312E+1	2.70973E+0	2.71642E+0	7.77091E+3
1.00001E+1	1.60700E-2	1.00437E+2	2.57387E+0	2.63313E+0	8.22881E+3
1.02001E+1	1.74288E-2	1.08930E+2	2.45033E+0	2.55643E+0	8.66614E+3
1.04002E+1	1.88742E-2	1.17964E+2	2.33646E+0	2.48512E+0	9.12426E+3
1.05347E+1	2.00004E-2	1.25003E+2	2.22426E+0	2.39718E+0	9.32344E+3

File: Raw OLED Data/OLED-006/D4-1.txt
Voltage(V)	Current(A)	J(mA/cm2)	PE(lm/W)	EQE(%)	L(cd/m2)
-9.99979E-1	-6.28653E-6	-3.92908E-2	-2.10516E+0	-2.09727E+0	-2.63280E-1
-7.99991E-1	-4.74355E-6	-2.96472E-2	-3.38000E+0	-2.08192E+0	-2.55174E-1
-5.99969E-1	-2.74145E-6	-1.71341E-2	5.62903E+0	4.61872E-1	1.84193E-1
-3.99956E-1	-1.10481E-6	-6.90506E-3	4.44145E+1	2.21552E+0	3.90440E-1
-2.00003E-1	-2.64264E-7	-1.65165E-3	9.61190E+1	1.05514E+1	1.01068E-1
3.97921E-5	4.51314E-10	2.82071E-6	6.32139E+8	-3.06220E+4	2.25849E-1
2.00029E-1	2.72250E-7	1.70156E-3	8.95843E+1	-9.03742E+1	9.70561E-2
3.99969E-1	9.64066E-7	6.02541E-3	-2.17135E+1	1.80704E+0	-1.66568E-1
5.99966E-1	2.52410E-6	1.57756E-2	2.25435E+0	6.94231E+0	6.79180E-2
7.99984E-1	6.15050E-6	3.84406E-2	4.81510E+0	1.13196E+0	4.71332E-1
9.99969E-1	1.59535E-5	9.97094E-2	1.57442E+0	-4.43840E-1	4.99681E-1
1.19999E+0	2.26119E-5	1.41324E-1	5.48083E-1	-1.05897E-1	2.95863E-1
1.39999E+0	1.99951E-4	1.24969E+0	-1.95776E-2	-1.34560E-1	-1.09028E-1
1.59999E+0	1.22934E-4	7.68338E-1	6.34136E-2	-1.08891E-1	2.48143E-1
1.79997E+0	1.95256E-4	1.22035E+0	5.30561E-2	1.42872E-1	3.70967E-1
1.99997E+0	3.19690E-4	1.99806E+0	9.57191E-3	-2.16599E-2	1.21753E-1
2.19995E+0	2.15934E-3	1.34959E+1	3.48010E-4	-7.64623E-3	3.28894E-2
2.39992E+0	6.78281E-4	4.23926E+0	-3.02903E-3	-3.15041E-2	-9.80935E-2
2.59990E+0	1.18026E-3	7.37663E+0	1.70836E-3	-1.36230E-2	1.04290E-1
2.79985E+0	2.09350E-3	1.30844E+1	1.08060E-3	-6.22639E-3	1.26009E-1
2.99985E+0	2.48989E-3	1.55618E+1	1.31400E-2	-1.10372E-3	1.95256E+0
3.19989E+0	2.11846E-3	1.32404E+1	1.13698E-1	3.04066E-2	1.53334E+1
3.39980E+0	8.76851E-4	5.48032E+0	7.86839E-1	2.57308E-1	4.66654E+1
3.59980E+0	8.12292E-4	5.07683E+0	1.52895E+0	5.52120E-1	8.89433E+1
3.79992E+0	6.63252E-4	4.14533E+0	3.30721E+0	1.24004E+0	1.65823E+2
3.99973E+0	5.68928E-4	3.55580E+0	5.66865E+0	2.31026E+0	2.56624E+2
4.19976E+0	5.70822E-4	3.56764E+0	7.65223E+0	3.28341E+0	3.64959E+2
4.39970E+0	7.36576E-4	4.60360E+0	7.68863E+0	3.40598E+0	4.95701E+2
4.59968E+0	8.09109E-4	5.05693E+0	8.43698E+0	3.96480E+0	6.24672E+2
4.80000E+0	9.63575E-4	6.02234E+0	8.37360E+0	4.10150E+0	7.70494E+2
5.00001E+0	1.12836E-3	7.05225E+0	8.17653E+0	4.16215E+0	9.17736E+2
5.20009E+0	1.31041E-3	8.19006E+0	7.85147E+0	4.16056E+0	1.06439E+3
5.40001E+0	1.52926E-3	9.55787E+0	7.51129E+0	4.12937E+0	1.23401E+3
5.60003E+0	1.75715E-3	1.09822E+1	7.14457E+0	4.07399E+0	1.39864E+3
5.80005E+0	2.01581E-3	1.25988E+1	6.83337E+0	4.04441E+0	1.58945E+3
6.00002E+0	2.29121E-3	1.43201E+1	6.48471E+0	3.97217E+0	1.77353E+3
6.20005E+0	2.59601E-3	1.62251E+1	6.20984E+0	3.92804E+0	1.98844E+3
6.40008E+0	2.91068E-3	1.81918E+1	5.91998E+0	3.87118E+0	2.19397E+3
6.59999E+0	3.26492E-3	2.04058E+1	5.75184E+0	3.87721E+0	2.46577E+3
6.80003E+0	3.73554E-3	2.33471E+1	5.41592E+0	3.75864E+0	2.73695E+3
7.00002E+0	4.16219E-3	2.60137E+1	5.23834E+0	3.75391E+0	3.03630E+3
7.19997E+0	4.69365E-3	2.93353E+1	4.92801E+0	3.62663E+0	3.31316E+3
7.39996E+0	5.29370E-3	3.30856E+1	4.70094E+0	3.55301E+0	3.66356E+3
7.59992E+0	5.85398E-3	3.65874E+1	4.51461E+0	3.50634E+0	3.99587E+3
7.79993E+0	6.58300E-3	4.11438E+1	4.27341E+0	3.40369E+0	4.36536E+3
7.99989E+0	7.22742E-3	4.51714E+1	4.09419E+0	3.34421E+0	4.70939E+3
8.19988E+0	8.00312E-3	5.00195E+1	3.91667E+0	3.28013E+0	5.11345E+3
8.39992E+0	8.78742E-3	5.49214E+1	3.72214E+0	3.19242E+0	5.46587E+3
8.59983E+0	9.58927E-3	5.99329E+1	3.57988E+0	3.14007E+0	5.87318E+3
8.79988E+0	1.05329E-2	6.58306E+1	3.40360E+0	3.05500E+0	6.27616E+3
8.99993E+0	1.14852E-2	7.17825E+1	3.23767E+0	2.97083E+0	6.65794E+3
9.19986E+0	1.25900E-2	7.86875E+1	3.08691E+0	2.89395E+0	7.11312E+3
9.39986E+0	1.36994E-2	8.56213E+1	2.93508E+0	2.81105E+0	7.51922E+3
9.60015E+0	1.47401E-2	9.21256E+1	2.79314E+0	2.73256E+0	7.86323E+3
9.80012E+0	1.60992E-2	1.00620E+2	2.66333E+0	2.65831E+0	8.35972E+3
1.00002E+1	1.70514E-2	1.06571E+2	2.54116E+0	2.59031E+0	8.62048E+3
1.02001E+1	1.88100E-2	1.17562E+2	2.41906E+0	2.51514E+0	9.23356E+3
1.03564E+1	2.00007E-2	1.25004E+2	2.30054E+0	2.42764E+0	9.48012E+3

File: Raw OLED Data/OLED-006/D5-1.txt
Voltage(V)	Current(A)	J(mA/cm2)	PE(lm/W)	EQE(%)	L(cd/m2)
-9.99967E-1	-1.16346E-5	-7.27162E-2	-1.10581E+0	-1.53065E+0	-2.55945E-1
-7.99991E-1	-9.35150E-6	-5.84469E-2	-9.83045E+0	-2.17404E+0	-1.46309E+0
-5.99967E-1	-6.46089E-6	-4.03806E-2	-5.30705E+0	5.16777E-1	-4.09263E-1
-3.99956E-1	-4.10803E-6	-2.56752E-2	-1.99992E+1	-5.80781E+0	-6.53716E-1
-2.00009E-1	-1.98503E-6	-1.24064E-2	-2.48373E+1	-9.01703E+0	-1.96178E-1
4.69208E-5	2.49350E-10	1.55844E-6	-1.99840E+9	-1.52720E+5	-4.65143E-1
2.00037E-1	1.95965E-6	1.22478E-2	-7.60264E+1	-1.40764E+0	-5.92902E-1
3.99983E-1	4.12209E-6	2.57631E-2	-2.46126E+1	-3.00217E+0	-8.07320E-1
5.99976E-1	6.48907E-6	4.05567E-2	-3.13627E+0	-2.71588E+0	-2.42918E-1
7.99985E-1	9.43488E-6	5.89680E-2	-3.53902E+0	9.74890E-1	-5.31412E-1
9.99986E-1	1.27427E-5	7.96419E-2	-1.37952E-1	1.98178E-1	-3.49716E-2
1.20000E+0	1.71467E-5	1.07167E-1	-7.96082E-1	-1.67826E+0	-3.25874E-1
1.40000E+0	2.06304E-5	1.28940E-1	-1.13696E+0	-5.70256E-1	-6.53298E-1
1.60000E+0	2.08103E-5	1.30064E-1	-7.30518E-1	-6.81668E-1	-4.83904E-1
1.79998E+0	7.13323E-4	4.45827E+0	-3.67420E-2	-1.24903E-2	-9.38527E-1
1.99997E+0	2.86780E-4	1.79237E+0	-6.01820E-2	-7.58758E-3	-6.86704E-1
2.19982E+0	6.93687E-4	4.33554E+0	-2.22173E-2	-1.56939E-2	-6.74484E-1
2.39995E+0	1.02647E-3	6.41544E+0	-4.91952E-3	1.00308E-2	-2.41102E-1
2.59996E+0	1.13278E-3	7.07987E+0	-1.15875E-2	-2.81100E-3	-6.78940E-1
2.79990E+0	1.71471E-3	1.07169E+1	-3.08918E-3	-9.92579E-3	-2.95057E-1
2.99987E+0	1.52004E-3	9.50025E+0	1.99539E-3	-1.07984E-2	1.81015E-1
3.19991E+0	1.19322E-3	7.45762E+0	4.96849E-2	9.30354E-3	3.77410E+0
3.39991E+0	1.28489E-3	8.03056E+0	1.05371E-1	1.98815E-2	9.15764E+0
3.59988E+0	1.30157E-3	8.13481E+0	2.59453E-1	8.81301E-2	2.41849E+1
3.79985E+0	2.80575E-3	1.75359E+1	4.12437E-1	1.60696E-1	8.74789E+1
3.99979E+0	6.98652E-4	4.36658E+0	3.76351E+0	1.51762E+0	2.09229E+2
4.19978E+0	6.46859E-4	4.04287E+0	5.69756E+0	2.40234E+0	3.07932E+2
4.39977E+0	6.79554E-4	4.24721E+0	6.92928E+0	3.08386E+0	4.12166E+2
4.59974E+0	7.88165E-4	4.92603E+0	7.52343E+0	3.50789E+0	5.42621E+2
4.80007E+0	9.37346E-4	5.85841E+0	7.55758E+0	3.67382E+0	6.76488E+2
5.00002E+0	1.09087E-3	6.81794E+0	7.71330E+0	3.91884E+0	8.36980E+2
5.20007E+0	1.17138E-3	7.32113E+0	8.09324E+0	4.28947E+0	9.80753E+2
5.40005E+0	1.35796E-3	8.48725E+0	7.74133E+0	4.25205E+0	1.12936E+3
5.60003E+0	1.55977E-3	9.74856E+0	7.39856E+0	4.22446E+0	1.28567E+3
5.80008E+0	1.78251E-3	1.11407E+1	7.06086E+0	4.17071E+0	1.45229E+3
5.99999E+0	2.01059E-3	1.25662E+1	6.81959E+0	4.16487E+0	1.63668E+3
6.20006E+0	2.27288E-3	1.42055E+1	6.45415E+0	4.07639E+0	1.80943E+3
6.40006E+0	2.51091E-3	1.56932E+1	6.22649E+0	4.05769E+0	1.99062E+3
6.60001E+0	2.81403E-3	1.75877E+1	5.93948E+0	4.00013E+0	2.19458E+3
6.80001E+0	3.14041E-3	1.96276E+1	5.69808E+0	3.94598E+0	2.42078E+3
6.99996E+0	3.49094E-3	2.18184E+1	5.47200E+0	3.90898E+0	2.66020E+3
7.19992E+0	3.88668E-3	2.42918E+1	5.23565E+0	3.84413E+0	2.91479E+3
7.39998E+0	4.29303E-3	2.68314E+1	5.02772E+0	3.79028E+0	3.17757E+3
7.59997E+0	4.72491E-3	2.95307E+1	4.83784E+0	3.74888E+0	3.45611E+3
7.79995E+0	5.21189E-3	3.25743E+1	4.62891E+0	3.68154E+0	3.74366E+3
8.00000E+0	5.58448E-3	3.49030E+1	4.55883E+0	3.71985E+0	4.05187E+3
8.19987E+0	6.45588E-3	4.03492E+1	4.27648E+0	3.57299E+0	4.50380E+3
8.39991E+0	7.20451E-3	4.50282E+1	4.03000E+0	3.44855E+0	4.85193E+3
8.59987E+0	7.98286E-3	4.98929E+1	3.90707E+0	3.42274E+0	5.33619E+3
8.79985E+0	8.84502E-3	5.52814E+1	3.68776E+0	3.30341E+0	5.71040E+3
8.99990E+0	9.53208E-3	5.95755E+1	3.57209E+0	3.27247E+0	6.09647E+3
9.19984E+0	1.04109E-2	6.50681E+1	3.42052E+0	3.20146E+0	6.51764E+3
9.39987E+0	1.13410E-2	7.08813E+1	3.26455E+0	3.12190E+0	6.92351E+3
9.60014E+0	1.23259E-2	7.70369E+1	3.12187E+0	3.04914E+0	7.34921E+3
9.80014E+0	1.34144E-2	8.38400E+1	3.00125E+0	2.99130E+0	7.84939E+3
1.00001E+1	1.48489E-2	9.28056E+1	2.83806E+0	2.88583E+0	8.38398E+3
1.02002E+1	1.60698E-2	1.00436E+2	2.73132E+0	2.83498E+0	8.90680E+3
1.04002E+1	1.75320E-2	1.09575E+2	2.60868E+0	2.76082E+0	9.46290E+3
1.06001E+1	1.91061E-2	1.19413E+2	2.47662E+0	2.67299E+0	9.97866E+3
1.06762E+1	2.00009E-2	1.25006E+2	2.36129E+0	2.56599E+0	1.00310E+4
