Repository: owen-melville/bsubpc-oled-data

# bsubpc-oled-data
<h1> Data and Code for: Studying the Influence of Axial Substituent on Hyperfluorescence in Organic Light-Emitting Diodes Using Boron Subphthalocyanines as Fluorescent Emitters </h1>

All Programs and Data collected by Owen Alfred Melville, PhD as a part of his postdoctoral fellowship with Professor Timothy Bender at the University of Toronto.

<h2>Folder Breakdown:</h2>
- <b> Raw OLED Data: </b> Raw data collected from the OLEDs during characterization. This includes optoelectronic data as a function of Voltage and full spectra has a function of wavelength.

- <b> IC6 Evaporation Logs: </b> Raw data collected during the deposition of the OLEDs from the IC6 which controls the deposition of the thin films.
  
- <b> Offline Spreadsheets: </b> Summary deposition and electro-optical data for each device, labelling for each device index (eg OLED-001 corresponds to what materials).
  
- <b> Python: </b> Python programs and corresponding batch files used to analyze the raw data.
  
- <b> Output Data: </b> Contains analytical outputs for each deposition run and device. This includes a large number of graphs and visualizations.


<i>For any questions on the Python programs or data herein, please contact Owen Melville (owen.melville@utoronto.ca) </i>

<h1>Raw Data Explanation</h1>

The names of the folders (eg OLED-001) correspond to devices. The organization and explanation of each label is contained within the Offline Spreadsheets folder. 

Within each folder there are three types of files:

1. Summary optoelectronic files labelled by pixel. These often look like <b>A1-1</b> where <b>A1</b> is the pixel (between A1 and D5), and the <b>-1</b> refers to the measurement attempt number (eg first, second, third). Missing pixels were not tested, sometimes because of an issue accessing the pixel physically (A5 is often missing).

2. Spectra as a function of voltage labelled by pixel. These are labelled the same as the last files but with the extension <b>_counts</b>. The rows and columns are unlabelled. The columns are the same voltages as those from the summary files (with a couple filler columns of 0s) and the rows are wavelengths (from 380 to 780 nm in all cases)

3. The <b>_SPD</b> files were not used for any analysis

File: Raw OLED Data/OLED-007/A1-1.txt
Voltage(V)	Current(A)	J(mA/cm2)	PE(lm/W)	EQE(%)	L(cd/m2)
-9.99969E-1	-1.43538E-4	-8.97112E-1	-4.60162E-2	1.26912E-1	-1.31400E-1
-7.99984E-1	-9.28476E-5	-5.80298E-1	-1.09422E-1	1.76203E-1	-1.61692E-1
-5.99958E-1	-6.45573E-5	-4.03483E-1	-5.12476E-1	5.05602E-1	-3.94884E-1
-3.99955E-1	-4.98707E-5	-3.11692E-1	-9.19572E-1	9.75878E-1	-3.64899E-1
-2.00004E-1	-2.71096E-5	-1.69435E-1	5.01171E+0	1.23910E+0	5.40602E-1
3.74556E-5	-9.22215E-10	-5.76384E-6	6.47574E+8	4.67758E+4	4.45009E-1
2.00026E-1	1.91669E-4	1.19793E+0	1.94969E-1	2.33944E-1	1.48708E-1
3.99975E-1	2.56941E-4	1.60588E+0	4.20296E-2	1.58888E-1	8.59313E-2
5.99971E-1	2.08518E-4	1.30324E+0	-1.51872E-2	1.91685E-1	-3.77991E-2
7.99983E-1	2.06691E-4	1.29182E+0	3.44108E-2	2.18848E-1	1.13195E-1
9.99987E-1	2.19669E-4	1.37293E+0	3.66608E-2	1.03679E-1	1.60212E-1
1.19999E+0	2.26220E-4	1.41387E+0	-6.08619E-3	1.91925E-1	-3.28689E-2
1.40000E+0	2.67704E-4	1.67315E+0	6.31975E-2	1.01156E-1	4.71208E-1
1.59999E+0	3.73718E-4	2.33574E+0	-8.28898E-3	9.74894E-2	-9.86036E-2
1.79998E+0	3.81665E-4	2.38541E+0	3.14052E-3	9.54770E-2	4.29222E-2
1.99997E+0	4.30579E-4	2.69112E+0	8.20069E-3	5.28602E-2	1.40494E-1
2.19995E+0	8.66881E-4	5.41801E+0	5.06410E-3	2.81320E-2	1.92134E-1
2.39986E+0	5.97947E-4	3.73717E+0	2.83749E-3	5.20622E-2	8.10053E-2
2.59981E+0	5.52208E-4	3.45130E+0	2.03570E-2	9.20514E-2	5.81416E-1
2.79978E+0	7.20326E-4	4.50204E+0	4.48881E-2	4.69448E-2	1.80100E+0
2.99983E+0	7.92032E-4	4.95020E+0	1.37673E-1	8.24774E-2	6.50756E+0
3.19980E+0	8.49516E-4	5.30947E+0	3.18561E-1	1.58771E-1	1.72273E+1
3.39976E+0	7.92249E-4	4.95156E+0	6.72168E-1	3.30614E-1	3.60179E+1
3.59975E+0	9.39622E-4	5.87264E+0	8.94274E-1	4.32654E-1	6.01764E+1
3.79967E+0	1.21882E-3	7.61763E+0	9.90759E-1	4.82495E-1	9.12817E+1
3.99969E+0	1.55210E-3	9.70063E+0	9.96803E-1	5.08438E-1	1.23108E+2
4.19964E+0	1.93419E-3	1.20887E+1	9.70023E-1	5.13030E-1	1.56756E+2
4.39967E+0	2.36191E-3	1.47619E+1	9.40056E-1	5.11366E-1	1.94342E+2
4.59962E+0	2.82318E-3	1.76449E+1	9.03409E-1	5.26828E-1	2.33386E+2
4.80000E+0	3.34647E-3	2.09154E+1	8.61777E-1	5.13598E-1	2.75393E+2
4.99997E+0	3.83396E-3	2.39622E+1	8.40017E-1	5.15895E-1	3.20356E+2
5.19994E+0	4.44254E-3	2.77659E+1	8.05632E-1	5.10403E-1	3.70251E+2
5.39997E+0	5.10630E-3	3.19144E+1	7.58795E-1	4.95551E-1	4.16248E+2
5.59995E+0	5.82843E-3	3.64277E+1	7.21537E-1	4.86918E-1	4.68516E+2
5.79998E+0	6.61202E-3	4.13251E+1	6.83539E-1	4.82843E-1	5.21500E+2
5.99999E+0	7.45780E-3	4.66112E+1	6.48985E-1	4.71639E-1	5.77731E+2
6.19998E+0	8.36320E-3	5.22700E+1	6.15851E-1	4.63746E-1	6.35285E+2
6.39998E+0	9.31900E-3	5.82437E+1	5.87017E-1	4.51439E-1	6.96512E+2
6.59997E+0	1.03549E-2	6.47181E+1	5.60203E-1	4.44224E-1	7.61664E+2
6.79995E+0	1.14522E-2	7.15763E+1	5.30338E-1	4.32478E-1	8.21632E+2
6.99993E+0	1.26088E-2	7.88050E+1	5.04394E-1	4.24039E-1	8.85661E+2
7.19994E+0	1.38324E-2	8.64525E+1	4.80675E-1	4.16359E-1	9.52375E+2
7.39989E+0	1.51331E-2	9.45819E+1	4.57159E-1	4.05835E-1	1.01848E+3
7.59992E+0	1.64785E-2	1.02991E+2	4.36448E-1	3.98416E-1	1.08740E+3
7.79989E+0	1.78775E-2	1.11734E+2	4.17541E-1	3.90719E-1	1.15831E+3
7.99984E+0	1.93396E-2	1.20872E+2	3.99219E-1	3.84085E-1	1.22877E+3
8.06809E+0	2.00005E-2	1.25003E+2	3.90316E-1	3.78246E-1	1.25302E+3

File: Raw OLED Data/OLED-007/A2-1.txt
Voltage(V)	Current(A)	J(mA/cm2)	PE(lm/W)	EQE(%)	L(cd/m2)
-9.99977E-1	-8.40032E-4	-5.25020E+0	1.60621E-2	6.92818E-4	2.68422E-1
-7.99995E-1	-6.02793E-4	-3.76746E+0	3.06251E-3	5.03367E-2	2.93808E-2
-5.99975E-1	-3.91730E-4	-2.44831E+0	-5.00419E-3	1.45187E-2	-2.33983E-2
-3.99958E-1	-2.30012E-4	-1.43758E+0	1.18978E-1	1.24315E-1	2.17752E-1
-2.00006E-1	-4.39072E-4	-2.74420E+0	2.05541E-1	2.16646E-2	3.59093E-1
4.74691E-5	-2.44836E-8	-1.53023E-4	-3.32184E+6	1.24221E+3	-7.68060E-2
2.00031E-1	4.40905E-4	2.75566E+0	2.82445E-1	2.31569E-2	4.95572E-1
3.99979E-1	7.46483E-4	4.66552E+0	9.14433E-3	4.24066E-2	5.43174E-2
5.99974E-1	8.32070E-4	5.20044E+0	4.26884E-3	2.92382E-2	4.23967E-2
7.99984E-1	8.67097E-4	5.41936E+0	9.92874E-3	-9.73509E-3	1.37017E-1
9.99984E-1	9.60026E-4	6.00016E+0	1.79693E-2	1.53207E-3	3.43191E-1
1.19999E+0	1.18910E-3	7.43188E+0	6.83538E-4	6.49396E-3	1.94039E-2
1.39999E+0	1.42612E-3	8.91325E+0	3.88507E-4	-2.05015E-3	1.54316E-2
1.60000E+0	1.67832E-3	1.04895E+1	-1.00248E-3	5.82610E-3	-5.35549E-2
1.79998E+0	1.91052E-3	1.19407E+1	3.80995E-3	4.45028E-3	2.60657E-1
1.99996E+0	2.16756E-3	1.35473E+1	2.98874E-3	5.65061E-3	2.57757E-1
2.19993E+0	2.36359E-3	1.47724E+1	4.99452E-4	8.78847E-4	5.16660E-2
2.39989E+0	2.52373E-3	1.57733E+1	5.39648E-3	-5.44806E-3	6.50242E-1
2.59990E+0	2.72423E-3	1.70264E+1	2.24034E-3	3.09637E-5	3.15679E-1
2.79981E+0	3.04953E-3	1.90596E+1	1.30642E-3	9.85736E-4	2.21909E-1
2.99978E+0	3.55128E-3	2.21955E+1	-2.07513E-3	-2.27587E-3	-4.39795E-1
3.19985E+0	4.06970E-3	2.54356E+1	-8.45700E-4	3.06412E-3	-2.19098E-1
3.39978E+0	4.58334E-3	2.86459E+1	-7.02836E-4	3.49536E-4	-2.17880E-1
3.59981E+0	5.17978E-3	3.23736E+1	1.27612E-3	4.60760E-3	4.73383E-1
3.79981E+0	5.65877E-3	3.53673E+1	9.41026E-4	3.79337E-3	4.02546E-1
3.99976E+0	6.41898E-3	4.01186E+1	5.80920E-3	4.50211E-3	2.96720E+0
4.19978E+0	2.75034E-3	1.71896E+1	6.14448E-1	3.06363E-1	1.41198E+2
4.39975E+0	2.48756E-3	1.55473E+1	8.39931E-1	4.44799E-1	1.82884E+2
4.59970E+0	2.82069E-3	1.76293E+1	8.63333E-1	4.71111E-1	2.22840E+2
4.80004E+0	3.20911E-3	2.00569E+1	8.65762E-1	4.99062E-1	2.65313E+2
5.00000E+0	3.63220E-3	2.27013E+1	8.49179E-1	5.11851E-1	3.06810E+2
5.19997E+0	4.14424E-3	2.59015E+1	8.17326E-1	5.07514E-1	3.50406E+2
5.39994E+0	4.69268E-3	2.93293E+1	7.84826E-1	5.07652E-1	3.95652E+2
5.59993E+0	5.22395E-3	3.26497E+1	7.62095E-1	5.10555E-1	4.43528E+2
5.79999E+0	5.84115E-3	3.65072E+1	7.29259E-1	5.06160E-1	4.91516E+2
5.99997E+0	6.49188E-3	4.05742E+1	6.97667E-1	5.00138E-1	5.40627E+2
6.19998E+0	7.17737E-3	4.48586E+1	6.68977E-1	4.91761E-1	5.92239E+2
6.40000E+0	7.90269E-3	4.93918E+1	6.38787E-1	4.85918E-1	6.42749E+2
6.59996E+0	8.65190E-3	5.40744E+1	6.09942E-1	4.76853E-1	6.92901E+2
6.79991E+0	9.42816E-3	5.89260E+1	5.85623E-1	4.73719E-1	7.46928E+2
6.99991E+0	1.02348E-2	6.39675E+1	5.62148E-1	4.68219E-1	8.01221E+2
7.19990E+0	1.07896E-2	6.74350E+1	5.17912E-1	4.44350E-1	8.00420E+2
7.39986E+0	1.13565E-2	7.09781E+1	5.21585E-1	4.57706E-1	8.72013E+2
7.59984E+0	1.24154E-2	7.75962E+1	5.00129E-1	4.50817E-1	9.38809E+2
7.79985E+0	1.35611E-2	8.47569E+1	4.76317E-1	4.42228E-1	1.00232E+3
7.99984E+0	1.46712E-2	9.16950E+1	4.58125E-1	4.34026E-1	1.06970E+3
8.19978E+0	1.58753E-2	9.92206E+1	4.38695E-1	4.27468E-1	1.13610E+3
8.39983E+0	1.71107E-2	1.06942E+2	4.19916E-1	4.18987E-1	1.20069E+3
8.59982E+0	1.83552E-2	1.14720E+2	4.04965E-1	4.13659E-1	1.27173E+3
8.74833E+0	2.00005E-2	1.25003E+2	3.87075E-1	4.01444E-1	1.34738E+3

File: Raw OLED Data/OLED-007/A3-1.txt
Voltage(V)	Current(A)	J(mA/cm2)	PE(lm/W)	EQE(%)	L(cd/m2)
-9.99987E-1	-6.60932E-4	-4.13083E+0	1.77756E-3	2.82054E-2	2.33725E-2
-8.00006E-1	-5.10526E-4	-3.19079E+0	-7.85003E-2	9.77954E-3	-6.37841E-1
-5.99978E-1	-3.14268E-4	-1.96418E+0	7.31480E-2	3.48824E-2	2.74390E-1
-3.99967E-1	-1.98114E-4	-1.23821E+0	-1.97824E-1	5.03254E-2	-3.11853E-1
-2.00010E-1	-3.20586E-4	-2.00366E+0	4.66353E-2	-6.94975E-2	5.94896E-2
3.25680E-5	-2.05881E-8	-1.28676E-4	2.41375E+7	1.30688E+3	3.21980E-1
2.00020E-1	9.22088E-4	5.76305E+0	5.03742E-2	1.23149E-2	1.84835E-1
3.99967E-1	1.38339E-3	8.64619E+0	1.27690E-2	1.42338E-2	1.40558E-1
5.99968E-1	6.32234E-4	3.95146E+0	2.47329E-2	5.55696E-3	1.86643E-1
7.99983E-1	6.99014E-4	4.36884E+0	-1.63025E-4	2.69841E-2	-1.81364E-3
9.99989E-1	8.01247E-4	5.00779E+0	-1.77564E-2	-9.46672E-3	-2.83039E-1
1.19999E+0	9.06898E-4	5.66811E+0	7.84594E-4	1.99706E-3	1.69868E-2
1.39999E+0	1.14052E-3	7.12825E+0	1.41361E-2	-1.11518E-2	4.49042E-1
1.59999E+0	1.33114E-3	8.31963E+0	-1.26181E-3	1.86996E-2	-5.34645E-2
1.79998E+0	1.46389E-3	9.14931E+0	8.26172E-4	-1.28827E-3	4.33088E-2
1.99997E+0	1.62200E-3	1.01375E+1	4.82534E-3	7.16286E-3	3.11410E-1
2.19995E+0	1.86205E-3	1.16378E+1	-1.82976E-3	1.16436E-3	-1.49117E-1
2.39990E+0	2.10482E-3	1.31551E+1	5.86511E-3	-6.25333E-4	5.89406E-1
2.59982E+0	2.52864E-3	1.58040E+1	4.20290E-3	9.37179E-3	5.49679E-1
2.79978E+0	3.04426E-3	1.90266E+1	3.63961E-3	5.03321E-3	6.17150E-1
2.99970E+0	3.53822E-3	2.21139E+1	3.96775E-3	4.67271E-3	8.37793E-1
3.19977E+0	4.29662E-3	2.68539E+1	1.09135E-2	7.31325E-3	2.98497E+0
3.39976E+0	4.04881E-3	2.53051E+1	5.11532E-2	2.00161E-2	1.40081E+1
3.59978E+0	2.68762E-3	1.67976E+1	2.06218E-1	9.36161E-2	3.96918E+1
3.79976E+0	2.30573E-3	1.44108E+1	4.24802E-1	2.01247E-1	7.40426E+1
3.99971E+0	2.42156E-3	1.51348E+1	5.48107E-1	2.57205E-1	1.05613E+2
4.19970E+0	2.76575E-3	1.72859E+1	6.26589E-1	3.20499E-1	1.44792E+2
4.39970E+0	3.13600E-3	1.96000E+1	6.84895E-1	3.63695E-1	1.87998E+2
4.59969E+0	3.28456E-3	2.05285E+1	7.84869E-1	4.31089E-1	2.35903E+2
4.80002E+0	3.63935E-3	2.27459E+1	8.11058E-1	4.65679E-1	2.81870E+2
5.00000E+0	3.58214E-3	2.23884E+1	9.68828E-1	5.72763E-1	3.45215E+2
5.19999E+0	4.12228E-3	2.57643E+1	9.27633E-1	5.74039E-1	3.95591E+2
5.40000E+0	4.73638E-3	2.96024E+1	8.80021E-1	5.62608E-1	4.47779E+2
5.59997E+0	5.38357E-3	3.36473E+1	8.38837E-1	5.56603E-1	5.03111E+2
5.80001E+0	6.09235E-3	3.80772E+1	7.95525E-1	5.47981E-1	5.59239E+2
5.99997E+0	6.85302E-3	4.28314E+1	7.57052E-1	5.35502E-1	6.19280E+2
6.19999E+0	7.66750E-3	4.79219E+1	7.18831E-1	5.24962E-1	6.79833E+2
6.40003E+0	8.52819E-3	5.33012E+1	6.84703E-1	5.17610E-1	7.43483E+2
6.59995E+0	9.44987E-3	5.90617E+1	6.51514E-1	5.08187E-1	8.08389E+2
6.79997E+0	1.04304E-2	6.51900E+1	6.22052E-1	4.97410E-1	8.77738E+2
6.99993E+0	1.14654E-2	7.16587E+1	5.90211E-1	4.85987E-1	9.42367E+2
7.19996E+0	1.25477E-2	7.84231E+1	5.63456E-1	4.79132E-1	1.01271E+3
7.39996E+0	1.36872E-2	8.55450E+1	5.38520E-1	4.70327E-1	1.08512E+3
7.59996E+0	1.48848E-2	9.30300E+1	5.14552E-1	4.59648E-1	1.15801E+3
7.79997E+0	1.61335E-2	1.00834E+2	4.90984E-1	4.51165E-1	1.22919E+3
7.99996E+0	1.74427E-2	1.09017E+2	4.69951E-1	4.43133E-1	1.30462E+3
8.19987E+0	1.88027E-2	1.17517E+2	4.49821E-1	4.35196E-1	1.37974E+3
8.36385E+0	2.00008E-2	1.25005E+2	4.31260E-1	4.24970E-1	1.43524E+3

File: Raw OLED Data/OLED-007/A4-1.txt
Voltage(V)	Current(A)	J(mA/cm2)	PE(lm/W)	EQE(%)	L(cd/m2)
-9.99980E-1	-8.79621E-4	-5.49763E+0	3.40761E-2	-2.80286E-3	5.96302E-1
-7.99998E-1	-7.07014E-4	-4.41884E+0	6.27874E-2	6.35992E-3	7.06512E-1
-5.99976E-1	-4.61826E-4	-2.88641E+0	1.52496E-1	3.25513E-4	8.40622E-1
-3.99963E-1	-3.08106E-4	-1.92566E+0	1.00742E-2	1.26519E-2	2.46980E-2
-1.99996E-1	-7.21520E-4	-4.50950E+0	7.32578E-2	3.84591E-3	2.10307E-1
3.80039E-5	-2.43196E-9	-1.51997E-5	1.53625E+8	-1.66527E+3	2.82474E-1
2.00024E-1	8.99952E-4	5.62470E+0	7.28791E-2	7.72635E-3	2.60996E-1
3.99969E-1	8.78879E-4	5.49299E+0	-8.15685E-3	-1.57603E-2	-5.70437E-2
5.99973E-1	1.15305E-3	7.20656E+0	2.40603E-2	-1.63703E-2	3.31140E-1
7.99987E-1	1.08855E-3	6.80344E+0	3.48886E-2	1.08075E-2	6.04429E-1
9.99987E-1	1.10937E-3	6.93356E+0	2.29527E-2	6.95388E-3	5.06565E-1
1.19999E+0	1.15059E-3	7.19119E+0	1.35872E-2	-4.37181E-3	3.73213E-1
1.40000E+0	1.21556E-3	7.59725E+0	1.82719E-2	-1.12338E-2	6.18611E-1
1.60000E+0	1.30144E-3	8.13400E+0	5.25726E-4	3.90347E-3	2.17788E-2
1.79998E+0	1.44590E-3	9.03688E+0	1.90116E-2	-2.41759E-3	9.84363E-1
1.99997E+0	1.68903E-3	1.05564E+1	1.19788E-2	9.96407E-4	8.05019E-1
2.19994E+0	1.83134E-3	1.14459E+1	-6.68785E-4	-2.01649E-3	-5.36039E-2
2.39992E+0	2.04819E-3	1.28012E+1	-9.67017E-4	-4.45115E-3	-9.45652E-2
2.59993E+0	2.59889E-3	1.62431E+1	-5.91879E-4	-8.66982E-3	-7.95633E-2
2.79987E+0	3.01712E-3	1.88570E+1	2.68416E-3	2.17525E-3	4.51096E-1
2.99979E+0	3.23887E-3	2.02429E+1	6.03473E-3	1.95617E-3	1.16647E+0
3.19988E+0	4.05016E-3	2.53135E+1	3.14172E-2	1.18733E-2	8.10035E+0
3.39986E+0	1.75178E-3	1.09486E+1	1.81061E-1	7.18686E-2	2.14534E+1
3.59983E+0	1.73070E-3	1.08169E+1	3.50517E-1	1.45027E-1	4.34453E+1
3.79982E+0	1.77648E-3	1.11030E+1	5.29525E-1	2.30510E-1	7.11116E+1
3.99981E+0	1.32515E-3	8.28219E+0	1.14378E+0	5.32704E-1	1.20608E+2
4.19977E+0	1.60685E-3	1.00428E+1	1.19936E+0	5.87203E-1	1.61020E+2
4.39978E+0	1.98636E-3	1.24147E+1	1.16414E+0	6.04583E-1	2.02407E+2
4.59979E+0	2.40606E-3	1.50379E+1	1.13063E+0	6.12886E-1	2.48940E+2
4.80004E+0	2.87107E-3	1.79442E+1	1.07812E+0	6.13788E-1	2.95587E+2
5.00003E+0	3.37741E-3	2.11088E+1	1.02842E+0	6.03835E-1	3.45508E+2
5.20005E+0	3.93623E-3	2.46014E+1	9.74816E-1	5.91869E-1	3.96955E+2
5.40002E+0	4.53189E-3	2.83243E+1	9.26994E-1	5.85130E-1	4.51317E+2
5.60000E+0	5.16541E-3	3.22838E+1	8.81171E-1	5.75484E-1	5.07088E+2
5.80009E+0	5.84308E-3	3.65192E+1	8.40733E-1	5.70296E-1	5.66845E+2
6.00005E+0	6.57873E-3	4.11171E+1	7.99395E-1	5.60718E-1	6.27752E+2
6.20007E+0	7.37548E-3	4.60968E+1	7.59980E-1	5.49881E-1	6.91383E+2
6.40008E+0	8.22349E-3	5.13968E+1	7.22199E-1	5.39240E-1	7.56186E+2
6.60003E+0	9.12034E-3	5.70021E+1	6.88760E-1	5.29820E-1	8.24812E+2
6.80007E+0	1.00747E-2	6.29669E+1	6.58329E-1	5.21956E-1	8.97260E+2
6.99999E+0	1.10962E-2	6.93512E+1	6.24112E-1	5.08060E-1	9.64416E+2
7.19998E+0	1.21628E-2	7.60175E+1	0.00000E+0	0.00000E+0	0.00000E+0
7.39997E+0	1.32867E-2	8.30419E+1	0.00000E+0	0.00000E+0	0.00000E+0
7.59992E+0	1.44679E-2	9.04244E+1	0.00000E+0	0.00000E+0	0.00000E+0
7.79995E+0	1.57085E-2	9.81781E+1	0.00000E+0	0.00000E+0	0.00000E+0
7.99991E+0	1.70080E-2	1.06300E+2	0.00000E+0	0.00000E+0	0.00000E+0
8.19987E+0	1.83625E-2	1.14766E+2	0.00000E+0	0.00000E+0	0.00000E+0
8.39994E+0	1.97816E-2	1.23635E+2	0.00000E+0	0.00000E+0	0.00000E+0

File: Raw OLED Data/OLED-007/A4-2.txt
Voltage(V)	Current(A)	J(mA/cm2)	PE(lm/W)	EQE(%)	L(cd/m2)
-9.99956E-1	-1.48695E-7	-9.29344E-4	-8.78438E+1	-4.30161E+1	-2.59848E-1
-7.99978E-1	-8.08658E-8	-5.05411E-4	-5.33923E+2	1.83125E+2	-6.87151E-1
-5.99946E-1	-3.09269E-8	-1.93293E-4	-7.89429E+2	7.45569E+2	-2.91402E-1
-3.99936E-1	-3.06354E-9	-1.91471E-5	-2.20558E+4	-3.37393E+3	-5.37610E-1
-1.99984E-1	2.14539E-8	1.34087E-4	-7.66288E+3	8.30261E+2	-6.54069E-1
6.28233E-5	3.44314E-8	2.15196E-4	-1.35278E+7	5.23408E+2	-5.82146E-1
2.00055E-1	3.86637E-8	2.41648E-4	-1.68288E+3	2.57557E+2	-2.58962E-1
4.00005E-1	4.77025E-8	2.98141E-4	-3.43048E+2	2.25286E+2	-1.30224E-1
5.99997E-1	5.40762E-8	3.37976E-4	5.40816E+2	1.98929E+2	3.49088E-1
8.00002E-1	7.09937E-8	4.43711E-4	4.09599E+1	-1.19203E+2	4.62807E-2
9.99982E-1	8.95457E-8	5.59661E-4	-4.94701E+2	1.56597E+2	-8.81272E-1
1.19999E+0	1.49359E-7	9.33494E-4	-2.15605E+2	4.30226E+1	-7.68772E-1
1.39999E+0	2.66606E-7	1.66629E-3	-1.15615E+2	-2.38410E+1	-8.58495E-1
1.59999E+0	4.41010E-7	2.75631E-3	-4.29790E+1	4.41273E-1	-6.03326E-1
1.79997E+0	7.24392E-7	4.52745E-3	-2.09603E+1	-2.98391E+1	-5.43709E-1
1.99996E+0	1.00183E-6	6.26144E-3	-1.78704E+1	-1.36924E+1	-7.12327E-1
2.19996E+0	1.45757E-6	9.10981E-3	-7.79030E+0	-7.81748E+0	-4.96968E-1
2.39993E+0	2.41112E-6	1.50695E-2	-1.39783E+1	2.78022E+0	-1.60917E+0
2.59988E+0	5.82819E-6	3.64262E-2	-4.99783E-1	2.80582E+0	-1.50660E-1
2.79968E+0	1.72956E-5	1.08098E-1	2.71352E-2	1.63974E-1	2.61401E-2
2.99975E+0	4.71883E-5	2.94927E-1	6.75909E-1	2.45061E-1	1.90343E+0
3.19982E+0	1.07450E-4	6.71562E-1	9.46947E-1	3.55680E-1	6.47721E+0
3.39976E+0	2.11356E-4	1.32098E+0	1.02408E+0	3.50343E-1	1.46395E+1
3.59980E+0	3.84303E-4	2.40189E+0	1.02397E+0	4.56697E-1	2.81820E+1
3.79978E+0	5.97370E-4	3.73356E+0	1.02528E+0	4.67326E-1	4.62994E+1
3.99970E+0	8.59058E-4	5.36911E+0	1.01361E+0	4.78921E-1	6.92869E+1
4.19966E+0	1.18067E-3	7.37919E+0	9.86941E-1	4.81354E-1	9.73563E+1
4.39970E+0	1.54673E-3	9.66706E+0	9.38313E-1	4.88740E-1	1.27033E+2
4.59966E+0	1.93860E-3	1.21162E+1	9.01556E-1	4.93739E-1	1.59933E+2
4.80000E+0	2.37237E-3	1.48273E+1	8.62747E-1	4.93270E-1	1.95451E+2
4.99996E+0	2.84770E-3	1.77981E+1	8.25165E-1	4.96159E-1	2.33739E+2
5.20001E+0	3.35971E-3	2.09982E+1	7.85675E-1	4.86008E-1	2.73073E+2
5.39996E+0	3.91289E-3	2.44556E+1	7.50688E-1	4.83478E-1	3.15557E+2
5.59996E+0	4.51172E-3	2.81983E+1	7.16388E-1	4.72769E-1	3.60085E+2
5.80000E+0	5.15700E-3	3.22313E+1	6.87085E-1	4.66272E-1	4.08852E+2
5.99997E+0	5.85225E-3	3.65766E+1	6.55966E-1	4.62803E-1	4.58230E+2
6.19998E+0	6.60238E-3	4.12649E+1	6.29143E-1	4.60263E-1	5.12354E+2
6.40000E+0	7.40591E-3	4.62869E+1	6.01612E-1	4.53253E-1	5.67290E+2
6.59997E+0	8.26609E-3	5.16631E+1	5.76569E-1	4.46762E-1	6.25782E+2
6.79996E+0	9.18401E-3	5.74001E+1	5.52994E-1	4.41331E-1	6.87051E+2
6.99996E+0	1.01665E-2	6.35406E+1	5.31949E-1	4.36923E-1	7.53126E+2
7.19994E+0	1.12091E-2	7.00569E+1	5.07927E-1	4.28854E-1	8.15514E+2
7.39995E+0	1.23020E-2	7.68875E+1	4.86930E-1	4.22105E-1	8.81862E+2
7.59989E+0	1.34547E-2	8.40919E+1	4.67894E-1	4.16949E-1	9.51830E+2
7.79990E+0	1.46650E-2	9.16562E+1	4.50380E-1	4.11120E-1	1.02490E+3
7.99989E+0	1.59385E-2	9.96156E+1	4.32764E-1	4.05163E-1	1.09777E+3
8.19988E+0	1.72768E-2	1.07980E+2	4.16226E-1	4.00219E-1	1.17309E+3
8.39987E+0	1.86758E-2	1.16724E+2	4.00488E-1	3.94131E-1	1.24989E+3
8.57799E+0	2.00010E-2	1.25006E+2	3.85050E-1	3.86357E-1	1.31427E+3

File: Raw OLED Data/OLED-007/A5-1.txt
Voltage(V)	Current(A)	J(mA/cm2)	PE(lm/W)	EQE(%)	L(cd/m2)
-9.99977E-1	-1.83138E-4	-1.14461E+0	1.70294E-1	1.01672E-2	6.20439E-1
-7.99997E-1	-7.13384E-5	-4.45865E-1	3.60757E-2	-4.67753E-1	4.09597E-2
-5.99972E-1	-4.71623E-5	-2.94764E-1	2.37459E-1	-1.18423E-1	1.33674E-1
-3.99963E-1	-2.53838E-5	-1.58649E-1	3.13006E+0	3.70943E-1	6.32206E-1
-2.00005E-1	-1.07872E-5	-6.74200E-2	1.25405E+0	-2.46273E+0	5.38263E-2
3.41892E-5	7.99441E-10	4.99651E-6	-1.51113E+8	1.42582E+4	-8.21691E-2
2.00042E-1	1.01353E-5	6.33456E-2	1.01568E+1	-2.71320E+0	4.09678E-1
3.99977E-1	2.65062E-5	1.65664E-1	-2.56413E+0	8.60984E-2	-5.40820E-1
5.99967E-1	5.69489E-5	3.55931E-1	1.05134E-1	-2.05407E-1	7.14637E-2
7.99982E-1	8.44610E-5	5.27881E-1	2.56478E-1	1.76026E-2	3.44760E-1
9.99992E-1	1.17528E-4	7.34550E-1	4.13708E-2	-8.57793E-2	9.67302E-2
1.20000E+0	1.44051E-4	9.00319E-1	3.37675E-2	-9.69163E-2	1.16125E-1
1.40000E+0	1.64339E-4	1.02712E+0	-2.13952E-2	-1.66349E-1	-9.79299E-2
1.60001E+0	2.38657E-4	1.49161E+0	-2.24871E-2	-6.52757E-2	-1.70829E-1
1.79999E+0	1.63838E-4	1.02399E+0	-4.55387E-2	-1.08682E-1	-2.67175E-1
1.99997E+0	1.82120E-4	1.13825E+0	-8.68281E-2	-6.40901E-2	-6.29175E-1
2.19998E+0	6.35579E-4	3.97237E+0	-5.69433E-3	2.98072E-4	-1.58402E-1
2.39987E+0	1.79810E-3	1.12381E+1	4.57761E-3	4.20998E-3	3.92980E-1
2.59993E+0	2.04849E-3	1.28031E+1	4.27945E-3	-5.00657E-3	4.53434E-1
2.79988E+0	2.71219E-3	1.69512E+1	1.42917E-3	-5.43930E-3	2.15910E-1
2.99977E+0	3.84871E-3	2.40544E+1	2.29781E-3	-2.19386E-3	5.27774E-1
3.19988E+0	2.48369E-3	1.55231E+1	5.36958E-2	1.03608E-2	8.48988E+0
3.39987E+0	1.34702E-3	8.41887E+0	1.87608E-1	8.14393E-2	1.70930E+1
3.59984E+0	1.32621E-3	8.28881E+0	3.55789E-1	1.44897E-1	3.37924E+1
3.79979E+0	9.95642E-4	6.22276E+0	7.78088E-1	3.50742E-1	5.85628E+1
3.99971E+0	1.14525E-3	7.15781E+0	9.43435E-1	4.35172E-1	8.59748E+1
4.19978E+0	1.51507E-3	9.46919E+0	9.09415E-1	4.57288E-1	1.15120E+2
4.39975E+0	1.78234E-3	1.11396E+1	9.62758E-1	4.82774E-1	1.50199E+2
4.59979E+0	2.19127E-3	1.36954E+1	9.10477E-1	4.97045E-1	1.82572E+2
4.80004E+0	2.63578E-3	1.64736E+1	8.70231E-1	4.88882E-1	2.19038E+2
5.00006E+0	3.12026E-3	1.95016E+1	8.24336E-1	4.85095E-1	2.55859E+2
5.20007E+0	3.63083E-3	2.26927E+1	7.76798E-1	4.64041E-1	2.91778E+2
5.40008E+0	4.19292E-3	2.62057E+1	7.47436E-1	4.65618E-1	3.36683E+2
5.60000E+0	4.80642E-3	3.00401E+1	7.04741E-1	4.59366E-1	3.77372E+2
5.80008E+0	5.46508E-3	3.41567E+1	6.72940E-1	4.53159E-1	4.24362E+2
6.00004E+0	6.17106E-3	3.85691E+1	6.36111E-1	4.43301E-1	4.68573E+2
6.20005E+0	6.92729E-3	4.32956E+1	6.01024E-1	4.31613E-1	5.13548E+2
6.40009E+0	7.73546E-3	4.83466E+1	5.77455E-1	4.26611E-1	5.68749E+2
6.60000E+0	8.60134E-3	5.37584E+1	5.46430E-1	4.19102E-1	6.17127E+2
6.79999E+0	9.51658E-3	5.94786E+1	5.21997E-1	4.09822E-1	6.72028E+2
6.99996E+0	1.05018E-2	6.56363E+1	4.96521E-1	4.02863E-1	7.26151E+2
7.19999E+0	1.15301E-2	7.20631E+1	4.71465E-1	3.93717E-1	7.78654E+2
7.40000E+0	1.26081E-2	7.88006E+1	4.51386E-1	3.86845E-1	8.37837E+2
7.59998E+0	1.37540E-2	8.59625E+1	4.29486E-1	3.76522E-1	8.93141E+2
7.79996E+0	1.49489E-2	9.34306E+1	4.11367E-1	3.71486E-1	9.54247E+2
7.99996E+0	1.62098E-2	1.01311E+2	3.91649E-1	3.63346E-1	1.01040E+3
8.19990E+0	1.75215E-2	1.09509E+2	3.75865E-1	3.56699E-1	1.07434E+3
8.39996E+0	1.89100E-2	1.18187E+2	3.58404E-1	3.49559E-1	1.13259E+3
8.54401E+0	2.00011E-2	1.25007E+2	3.45095E-1	3.41573E-1	1.17323E+3

File: Raw OLED Data/OLED-007/B1-1.txt
Voltage(V)	Current(A)	J(mA/cm2)	PE(lm/W)	EQE(%)	L(cd/m2)
-9.99974E-1	-1.05289E-3	-6.58056E+0	9.59764E-3	1.98476E-2	2.01032E-1
-7.99992E-1	-8.37279E-4	-5.23299E+0	7.74675E-3	1.19155E-2	1.03230E-1
-5.99968E-1	-5.40945E-4	-3.38091E+0	6.41654E-2	3.11643E-2	4.14297E-1
-3.99956E-1	-3.46040E-4	-2.16275E+0	-8.22173E-3	5.62966E-2	-2.26377E-2
-1.99981E-1	-5.16750E-4	-3.22969E+0	1.25443E-1	1.80338E-2	2.57896E-1
8.09431E-5	1.83710E-7	1.14819E-3	4.83625E+5	-6.45032E+0	1.43071E-1
2.00062E-1	9.69549E-4	6.05968E+0	1.06298E-1	-1.62341E-3	4.10193E-1
4.00017E-1	1.46344E-3	9.14650E+0	4.62278E-2	-2.50609E-3	5.38377E-1
6.00013E-1	1.38600E-3	8.66250E+0	1.75363E-2	-2.50484E-3	2.90130E-1
8.00030E-1	1.27975E-3	7.99844E+0	2.68683E-2	1.02385E-2	5.47270E-1
1.00003E+0	1.28331E-3	8.02069E+0	-2.97844E-3	9.92940E-3	-7.60437E-2
1.20004E+0	1.48341E-3	9.27131E+0	-6.92147E-3	-1.49467E-3	-2.45124E-1
1.40003E+0	1.70414E-3	1.06509E+1	4.18912E-3	6.83259E-3	1.98836E-1
1.60004E+0	1.92573E-3	1.20358E+1	6.96104E-3	1.15966E-2	4.26708E-1
1.80002E+0	2.16171E-3	1.35107E+1	-3.81918E-4	9.24123E-3	-2.95648E-2
2.00002E+0	2.35230E-3	1.47019E+1	-1.93916E-3	1.17410E-2	-1.81498E-1
2.20039E+0	2.51444E-3	1.57152E+1	1.24151E-3	3.40286E-3	1.36654E-1
2.40034E+0	2.70743E-3	1.69214E+1	-1.36399E-3	9.27467E-3	-1.76348E-1
2.60031E+0	3.30242E-3	2.06401E+1	1.83276E-3	4.68776E-3	3.13107E-1
2.80026E+0	4.03392E-3	2.52120E+1	-1.09968E-4	3.91681E-3	-2.47128E-2
3.00021E+0	5.01836E-3	3.13648E+1	1.38908E-3	-2.69870E-3	4.16073E-1
3.20027E+0	5.53061E-3	3.45663E+1	5.78878E-3	4.63614E-5	2.03834E+0
3.40025E+0	4.07401E-3	2.54626E+1	6.75507E-2	3.31066E-2	1.86163E+1
3.60029E+0	2.06699E-3	1.29187E+1	2.95615E-1	1.30757E-1	4.37655E+1
3.80024E+0	1.75648E-3	1.09780E+1	5.31677E-1	2.38107E-1	7.06044E+1
4.00016E+0	1.67911E-3	1.04944E+1	7.44119E-1	3.62447E-1	9.94327E+1
4.20015E+0	2.02108E-3	1.26318E+1	7.69879E-1	4.03240E-1	1.30017E+2
4.40006E+0	2.33855E-3	1.46159E+1	7.92015E-1	4.35064E-1	1.62132E+2
4.60009E+0	2.71311E-3	1.69569E+1	7.95039E-1	4.44506E-1	1.97402E+2
4.80047E+0	3.15753E-3	1.97346E+1	7.80153E-1	4.53229E-1	2.35256E+2
5.00043E+0	3.67530E-3	2.29706E+1	7.48129E-1	4.49598E-1	2.73531E+2
5.20041E+0	4.23944E-3	2.64965E+1	7.22491E-1	4.60031E-1	3.16890E+2
5.40037E+0	4.88069E-3	3.05043E+1	6.90784E-1	4.54437E-1	3.62224E+2
5.60030E+0	5.60571E-3	3.50357E+1	6.61090E-1	4.48504E-1	4.12888E+2
5.80031E+0	6.38794E-3	3.99246E+1	6.29869E-1	4.40687E-1	4.64293E+2
6.00032E+0	7.25263E-3	4.53289E+1	6.00025E-1	4.35850E-1	5.19481E+2
6.20033E+0	8.20403E-3	5.12752E+1	5.69686E-1	4.22448E-1	5.76511E+2
6.40033E+0	9.23149E-3	5.76968E+1	5.43260E-1	4.18190E-1	6.38576E+2
6.60031E+0	1.03576E-2	6.47350E+1	5.18583E-1	4.10674E-1	7.05297E+2
6.80034E+0	1.15680E-2	7.23000E+1	4.90048E-1	4.03165E-1	7.66933E+2
7.00031E+0	1.28589E-2	8.03681E+1	4.67029E-1	3.92958E-1	8.36364E+2
7.20029E+0	1.42362E-2	8.89762E+1	4.46229E-1	3.86702E-1	9.09981E+2
7.40031E+0	1.57170E-2	9.82312E+1	4.24850E-1	3.77401E-1	9.83072E+2
7.60024E+0	1.72913E-2	1.08071E+2	4.05426E-1	3.71205E-1	1.05998E+3
7.80027E+0	1.89685E-2	1.18553E+2	3.86827E-1	3.63304E-1	1.13865E+3
7.90067E+0	2.00010E-2	1.25006E+2	3.74553E-1	3.56040E-1	1.17750E+3

File: Raw OLED Data/OLED-007/B2-1.txt
Voltage(V)	Current(A)	J(mA/cm2)	PE(lm/W)	EQE(%)	L(cd/m2)
-9.99975E-1	-1.37824E-7	-8.61400E-4	7.37992E+2	1.81669E+2	2.02346E+0
-7.99991E-1	-5.61124E-8	-3.50702E-4	5.80813E+3	1.14351E+3	5.18693E+0
-5.99946E-1	3.12225E-9	1.95141E-5	6.20202E+5	9.15785E+4	2.31123E+1
-3.99932E-1	2.34586E-8	1.46616E-4	-2.50651E+4	-2.46745E+3	-4.67830E+0
-1.99974E-1	3.35907E-8	2.09942E-4	4.27941E+4	2.10637E+3	5.71883E+0
7.95841E-5	3.92560E-8	2.45350E-4	2.29652E+7	4.49604E+2	1.42736E+0
2.00073E-1	3.80367E-8	2.37729E-4	2.30289E+4	1.13354E+3	3.48654E+0
4.00021E-1	4.67278E-8	2.92049E-4	-1.22108E+4	-1.20243E+3	-4.54078E+0
6.00010E-1	6.89406E-8	4.30879E-4	1.36189E+4	2.01104E+3	1.12074E+1
8.00014E-1	8.60447E-8	5.37779E-4	-3.99670E+3	-7.86868E+2	-5.47336E+0
1.00000E+0	1.07200E-7	6.70000E-4	-4.65803E+2	-1.14692E+2	-9.93408E-1
1.20001E+0	1.76735E-7	1.10459E-3	-2.53851E+3	-7.49817E+2	-1.07107E+1
1.40002E+0	2.59776E-7	1.62360E-3	1.55157E+1	5.37465E+0	1.12263E-1
1.60002E+0	3.52069E-7	2.20043E-3	-5.23585E+2	-2.06207E+2	-5.86774E+0
1.80000E+0	4.85300E-7	3.03313E-3	4.73092E+1	2.09427E+1	8.22165E-1
1.99999E+0	6.42662E-7	4.01664E-3	1.66732E+2	8.20707E+1	4.26344E+0
2.20020E+0	8.93443E-7	5.58402E-3	1.61941E+2	8.76812E+1	6.33310E+0
2.40017E+0	1.72891E-6	1.08057E-2	-3.03135E+1	-1.79170E+1	-2.50254E+0
2.60019E+0	6.32992E-6	3.95620E-2	-7.51055E+0	-4.80793E+0	-2.45926E+0
2.80002E+0	2.29977E-5	1.43736E-1	-1.05489E+1	-7.27021E+0	-1.35139E+1
3.00000E+0	6.54005E-5	4.08753E-1	1.42918E+0	1.05499E+0	5.57853E+0
3.20006E+0	1.47659E-4	9.22869E-1	-3.20421E-1	-2.52469E-1	-3.01210E+0
3.40001E+0	2.83700E-4	1.77313E+0	1.38073E-1	1.15547E-1	2.64960E+0
3.60002E+0	4.80393E-4	3.00246E+0	-1.43704E-1	-1.27349E-1	-4.94424E+0
3.79996E+0	7.35946E-4	4.59966E+0	-8.77386E-2	-8.20835E-2	-4.88142E+0
3.99994E+0	1.03983E-3	6.49894E+0	5.68898E-2	5.59864E-2	4.70740E+0
4.19993E+0	1.37855E-3	8.61594E+0	-2.88227E-2	-2.98041E-2	-3.31993E+0
4.39985E+0	1.75272E-3	1.09545E+1	-5.27192E-2	-5.70992E-2	-8.08816E+0
4.59990E+0	2.16191E-3	1.35119E+1	-2.52627E-2	-2.86084E-2	-4.99799E+0
4.80020E+0	2.61640E-3	1.63525E+1	-3.20246E-2	-3.78355E-2	-8.00161E+0
5.00024E+0	3.12007E-3	1.95004E+1	1.73956E-2	2.14061E-2	5.39913E+0
5.20021E+0	3.67890E-3	2.29931E+1	-2.98416E-2	-3.81955E-2	-1.13577E+1
5.40018E+0	4.29496E-3	2.68435E+1	-5.74426E-3	-7.63711E-3	-2.65052E+0
5.60018E+0	4.97996E-3	3.11248E+1	3.72192E-4	5.11900E-4	2.06503E-1
5.80022E+0	5.73485E-3	3.58428E+1	-1.11791E-2	-1.59616E-2	-7.39781E+0
6.00019E+0	6.56212E-3	4.10132E+1	-1.12318E-2	-1.65870E-2	-8.79806E+0
6.20018E+0	7.46235E-3	4.66397E+1	7.06682E-3	1.07848E-2	6.50480E+0
6.40017E+0	8.44478E-3	5.27799E+1	1.03744E-2	1.63417E-2	1.11551E+1
6.60016E+0	9.51168E-3	5.94480E+1	-3.33782E-3	-5.42286E-3	-4.16874E+0
6.80015E+0	1.06827E-2	6.67669E+1	-2.97243E-3	-4.97519E-3	-4.29578E+0
7.00010E+0	1.19212E-2	7.45075E+1	3.62382E-3	6.24379E-3	6.01619E+0
7.20012E+0	1.32639E-2	8.28994E+1	-4.97824E-3	-8.82351E-3	-9.45839E+0
7.40009E+0	1.47074E-2	9.19213E+1	1.20920E-3	2.20272E-3	2.61818E+0
7.60007E+0	1.62501E-2	1.01563E+2	-4.10811E-3	-7.68451E-3	-1.00936E+1
7.80010E+0	1.79027E-2	1.11892E+2	9.95203E-4	1.90976E-3	2.76478E+0
8.00003E+0	1.96643E-2	1.22902E+2	2.14667E-3	4.22765E-3	6.71840E+0

File: Raw OLED Data/OLED-007/B3-1.txt
Voltage(V)	Current(A)	J(mA/cm2)	PE(lm/W)	EQE(%)	L(cd/m2)
-9.99961E-1	-5.43633E-3	-3.39771E+1	1.69984E-9	6.04538E-10	1.83835E-7
-7.99985E-1	-5.93310E-3	-3.70819E+1	6.47289E-9	1.84167E-9	6.11212E-7
-5.99965E-1	-4.21005E-3	-2.63128E+1	8.91712E-10	1.90275E-10	4.48093E-8
-3.99961E-1	-2.92997E-3	-1.83123E+1	4.39339E-10	6.24955E-11	1.02426E-8
-2.00006E-1	-1.46127E-3	-9.13294E+0	4.65702E-8	3.31270E-9	2.70777E-7
5.53370E-5	1.45221E-7	9.07631E-4	4.18567E-2	8.23780E-7	6.69175E-9
2.00042E-1	1.45651E-3	9.10319E+0	-6.34508E-9	-4.51429E-10	-3.67792E-8
3.99999E-1	2.76449E-3	1.72781E+1	8.14488E-9	1.15871E-9	1.79180E-7
5.99992E-1	3.47144E-3	2.16965E+1	-8.86463E-9	-1.89163E-9	-3.67321E-7
8.00007E-1	3.03305E-3	1.89566E+1	-8.47483E-9	-2.41133E-9	-4.09105E-7
1.00001E+0	3.10886E-3	1.94304E+1	-9.23020E-10	-3.28282E-10	-5.70882E-8
1.20002E+0	3.39432E-3	2.12145E+1	5.05712E-9	2.15836E-9	4.09803E-7
1.40002E+0	3.82686E-3	2.39179E+1	-6.37261E-9	-3.17309E-9	-6.79241E-7
1.60002E+0	4.12746E-3	2.57966E+1	2.10394E-9	1.19727E-9	2.76422E-7
1.80000E+0	4.49261E-3	2.80788E+1	1.96053E-10	1.25510E-10	3.15410E-8
1.99999E+0	4.80017E-3	3.00011E+1	3.58014E-10	2.54659E-10	6.83778E-8
2.20007E+0	5.42737E-3	3.39211E+1	-2.80056E-9	-2.19136E-9	-6.65275E-7
2.40004E+0	5.78206E-3	3.61379E+1	1.69812E-9	1.44950E-9	4.68812E-7
2.60000E+0	6.32490E-3	3.95306E+1	9.13935E-10	8.45123E-10	2.99001E-7
2.79999E+0	7.01345E-3	4.38341E+1	1.55943E-9	1.55293E-9	6.09234E-7
2.99994E+0	8.06398E-3	5.03999E+1	6.18609E-10	6.60024E-10	2.97720E-7
3.19996E+0	9.05704E-3	5.66065E+1	5.48450E-10	6.24185E-10	3.16227E-7
3.39997E+0	1.10050E-2	6.87812E+1	-1.27508E-10	-1.54185E-10	-9.49144E-8
3.59996E+0	1.37120E-2	8.57000E+1	2.07357E-12	2.65490E-12	2.03633E-9
3.79996E+0	1.79219E-2	1.12012E+2	8.20388E-11	1.10874E-10	1.11151E-7
3.75314E+0	2.00014E-2	1.25009E+2	2.19304E-10	2.92734E-10	3.27516E-7

File: Raw OLED Data/OLED-007/B3-2.txt
Voltage(V)	Current(A)	J(mA/cm2)	PE(lm/W)	EQE(%)	L(cd/m2)
-9.99973E-1	-6.15472E-3	-3.84670E+1	-1.84195E-4	-2.39121E-5	-2.25530E-2
-7.99991E-1	-5.02637E-3	-3.14148E+1	-2.90470E-5	-2.10174E-5	-2.32365E-3
-5.99968E-1	-4.09390E-3	-2.55869E+1	9.73841E-7	-9.59478E-6	4.75865E-5
-3.99955E-1	-3.04083E-3	-1.90052E+1	7.46588E-5	-3.58199E-5	1.80640E-3
-2.00004E-1	-1.54714E-3	-9.66962E+0	-1.80060E-3	-6.83602E-5	-1.10845E-2
5.21898E-5	1.55476E-7	9.71725E-4	-4.50882E+4	-3.71361E-1	-7.27850E-3
2.00039E-1	1.55822E-3	9.73888E+0	-1.84397E-3	-7.02996E-5	-1.14347E-2
3.99992E-1	2.44979E-3	1.53112E+1	5.64089E-4	-1.77726E-5	1.09966E-2
5.99990E-1	2.44523E-3	1.52827E+1	7.30648E-4	3.77411E-6	2.13256E-2
8.00001E-1	2.71609E-3	1.69756E+1	-5.05800E-4	-2.23524E-5	-2.18647E-2
1.00000E+0	3.12414E-3	1.95259E+1	8.55001E-5	-1.92140E-5	5.31407E-3
1.20001E+0	3.78867E-3	2.36792E+1	1.08579E-4	-1.05777E-6	9.82082E-3
1.40001E+0	4.56388E-3	2.85243E+1	-3.82037E-6	-2.48775E-5	-4.85624E-4
1.60001E+0	5.41065E-3	3.38166E+1	6.49706E-5	-1.03455E-5	1.11897E-2
1.79999E+0	6.38418E-3	3.99011E+1	-5.42085E-5	-2.12331E-5	-1.23929E-2
1.99998E+0	7.48782E-3	4.67989E+1	-7.79990E-5	-1.63395E-5	-2.32381E-2
2.20008E+0	8.63616E-3	5.39760E+1	-8.13354E-6	-1.32419E-5	-3.07446E-3
2.40002E+0	9.79162E-3	6.11976E+1	1.64869E-6	-9.03309E-6	7.70795E-4
2.60003E+0	1.09413E-2	6.83831E+1	-3.16389E-5	-1.00443E-5	-1.79060E-2
2.79999E+0	1.21420E-2	7.58875E+1	3.49448E-6	-7.31833E-6	2.36352E-3
2.99996E+0	1.33828E-2	8.36425E+1	-1.79464E-5	-1.01097E-5	-1.43341E-2
3.19996E+0	1.45987E-2	9.12419E+1	-2.51569E-5	-7.32682E-6	-2.33801E-2
3.39990E+0	1.59121E-2	9.94506E+1	-3.11940E-6	-5.11327E-6	-3.35734E-3
3.59996E+0	1.73863E-2	1.08664E+2	-3.97430E-5	-9.04767E-6	-4.94875E-2
3.79994E+0	1.91864E-2	1.19915E+2	-3.72523E-6	-4.78504E-6	-5.40323E-3
3.77959E+0	2.00014E-2	1.25009E+2	-1.27823E-5	-2.77066E-6	-1.92240E-2

File: Raw OLED Data/OLED-007/B3-3.txt
Voltage(V)	Current(A)	J(mA/cm2)	PE(lm/W)	EQE(%)	L(cd/m2)
-9.99961E-1	-5.85391E-3	-3.65869E+1	5.56888E-5	-1.18141E-5	6.48525E-3
-7.99985E-1	-5.15170E-3	-3.21981E+1	2.50473E-4	7.53354E-6	2.05363E-2
-5.99966E-1	-3.81199E-3	-2.38249E+1	-1.17426E-3	-1.22087E-3	-5.34284E-2
-3.99951E-1	-2.20497E-3	-1.37811E+1	-1.26002E-4	-1.53449E-4	-2.21063E-3
-2.00004E-1	-1.35441E-3	-8.46506E+0	1.20929E-2	2.37110E-3	6.51702E-2
4.52042E-5	1.39235E-7	8.70219E-4	1.63828E+5	1.11789E+0	2.05137E-2
2.00036E-1	1.06505E-3	6.65656E+0	1.16992E-2	2.34580E-3	4.95868E-2
3.99984E-1	1.40005E-3	8.75031E+0	-2.03114E-3	-1.56975E-3	-2.26285E-2
5.99977E-1	1.73222E-3	1.08264E+1	-5.12935E-4	-8.19810E-4	-1.06055E-2
7.99990E-1	2.19184E-3	1.36990E+1	2.06600E-3	1.64863E-3	7.20699E-2
9.99990E-1	2.83451E-3	1.77157E+1	8.67246E-5	-1.49527E-4	4.89042E-3
1.20000E+0	3.59751E-3	2.24844E+1	9.78665E-5	-1.23576E-4	8.40519E-3
1.40001E+0	4.46052E-3	2.78782E+1	6.61737E-4	1.05695E-3	8.22114E-2
1.60000E+0	5.40930E-3	3.38081E+1	-1.32571E-6	-1.68170E-4	-2.28266E-4
1.79998E+0	6.39329E-3	3.99581E+1	3.59075E-5	3.91992E-6	8.22066E-3
1.99997E+0	7.49251E-3	4.68282E+1	-3.38453E-5	-3.65159E-4	-1.00897E-2
2.20000E+0	8.65528E-3	5.40955E+1	6.65766E-5	1.97947E-4	2.52206E-2
2.39993E+0	9.93205E-3	6.20753E+1	-1.55900E-4	-6.43849E-4	-7.39290E-2
2.60000E+0	1.11380E-2	6.96125E+1	7.43908E-5	1.47552E-4	4.28578E-2
2.79994E+0	1.24348E-2	7.77175E+1	4.41374E-5	1.19891E-4	3.05721E-2
2.99988E+0	1.36862E-2	8.55388E+1	4.40169E-5	9.47469E-5	3.59531E-2
3.19990E+0	1.49773E-2	9.36081E+1	3.22108E-5	7.83465E-5	3.07116E-2
3.39978E+0	1.63067E-2	1.01917E+2	1.06306E-5	4.94906E-6	1.17248E-2
3.59973E+0	1.77712E-2	1.11070E+2	2.25152E-5	1.05329E-4	2.86545E-2
3.79977E+0	1.93793E-2	1.21121E+2	-1.29623E-5	-1.28701E-4	-1.89892E-2
3.83927E+0	2.00007E-2	1.25004E+2	-1.14163E-5	-9.77426E-5	-1.74402E-2

File: Raw OLED Data/OLED-007/B3-4.txt
Voltage(V)	Current(A)	J(mA/cm2)	PE(lm/W)	EQE(%)	L(cd/m2)
-9.99966E-1	-6.06550E-3	-3.79094E+1	3.44106E-3	-2.31119E-4	4.15216E-1
-7.99988E-1	-4.73489E-3	-2.95931E+1	-2.91142E-3	3.24270E-3	-2.19396E-1
-5.99971E-1	-3.60674E-3	-2.25421E+1	-1.94428E-3	5.57101E-3	-8.37015E-2
-3.99959E-1	-2.22523E-3	-1.39077E+1	1.20621E-2	4.21931E-3	2.13572E-1
-2.00005E-1	-1.06508E-3	-6.65675E+0	-4.63085E-2	2.77604E-2	-1.96252E-1
3.64542E-5	-1.10217E-8	-6.88856E-5	6.62411E+6	1.14857E+3	5.29485E-2
2.00026E-1	7.89987E-4	4.93742E+0	-5.51417E-2	2.74489E-2	-1.73347E-1
3.99970E-1	1.16143E-3	7.25894E+0	-1.33788E-2	1.49446E-2	-1.23643E-1
5.99977E-1	1.66387E-3	1.03992E+1	3.01686E-3	4.29846E-3	5.99155E-2
7.99988E-1	2.17300E-3	1.35813E+1	-6.08322E-3	1.15726E-2	-2.10381E-1
9.99991E-1	2.78712E-3	1.74195E+1	-3.77740E-3	-4.36491E-3	-2.09448E-1
1.20000E+0	3.55044E-3	2.21902E+1	-9.81714E-4	6.96191E-3	-8.32105E-2
1.40000E+0	4.40237E-3	2.75148E+1	-3.44337E-3	-1.69106E-3	-4.22210E-1
1.60001E+0	5.34144E-3	3.33840E+1	3.94275E-4	-9.64986E-4	6.70364E-2
1.79999E+0	6.40320E-3	4.00200E+1	-2.12417E-3	2.63913E-3	-4.87065E-1
1.99997E+0	7.47618E-3	4.67261E+1	-3.12840E-4	6.05853E-4	-9.30583E-2
2.19996E+0	8.61325E-3	5.38328E+1	-4.71227E-4	4.57236E-4	-1.77640E-1
2.39995E+0	9.86459E-3	6.16537E+1	6.72487E-4	7.45674E-4	3.16735E-1
2.60000E+0	1.10703E-2	6.91894E+1	-6.43243E-4	1.89367E-3	-3.68331E-1
2.79994E+0	1.23331E-2	7.70819E+1	-5.40207E-5	5.74345E-4	-3.71117E-2
2.99984E+0	1.36251E-2	8.51569E+1	-4.39037E-4	1.68879E-4	-3.57000E-1
3.19989E+0	1.49132E-2	9.32075E+1	6.04632E-5	1.36027E-3	5.74020E-2
3.39984E+0	1.62338E-2	1.01461E+2	-4.92045E-4	-6.81815E-6	-5.40274E-1
3.59985E+0	1.76647E-2	1.10404E+2	-1.82988E-4	2.75386E-4	-2.31495E-1
3.79981E+0	1.92909E-2	1.20568E+2	-2.33786E-5	9.40143E-4	-3.40928E-2
3.86023E+0	2.00010E-2	1.25006E+2	3.65861E-5	-3.05153E-4	5.61967E-2

File: Raw OLED Data/OLED-007/B4-1.txt
Voltage(V)	Current(A)	J(mA/cm2)	PE(lm/W)	EQE(%)	L(cd/m2)
-9.99979E-1	-3.36437E-4	-2.10273E+0	2.26900E-3	-4.11493E-2	1.51865E-2
-8.00001E-1	-2.64990E-4	-1.65619E+0	-3.42147E-3	-2.07292E-2	-1.44299E-2
-5.99978E-1	-1.95890E-4	-1.22431E+0	6.00569E-2	-8.04468E-2	1.40424E-1
-3.99961E-1	-9.29031E-5	-5.80644E-1	8.24305E-3	-6.75458E-2	6.09349E-3
-1.99998E-1	-3.77689E-4	-2.36056E+0	-3.17406E-1	-5.04197E-2	-4.76985E-1
4.25577E-5	-1.35635E-8	-8.47719E-5	5.71594E+6	-2.24258E+2	6.56398E-2
2.00030E-1	7.10363E-4	4.43977E+0	8.18209E-2	-2.00603E-2	2.31297E-1
3.99973E-1	5.77632E-4	3.61020E+0	-7.37580E-2	-5.42757E-2	-3.39017E-1
5.99970E-1	6.28045E-4	3.92528E+0	-7.62429E-2	-2.97324E-2	-5.71544E-1
7.99984E-1	6.05768E-4	3.78605E+0	-5.33404E-2	-6.02253E-2	-5.14250E-1
9.99989E-1	5.88525E-4	3.67828E+0	-4.28820E-2	-1.98975E-2	-5.02071E-1
1.19999E+0	5.84431E-4	3.65269E+0	-5.03259E-2	-5.02193E-2	-7.02154E-1
1.40000E+0	6.44225E-4	4.02641E+0	-3.13070E-2	-6.18778E-2	-5.61743E-1
1.59999E+0	7.94171E-4	4.96357E+0	-1.19906E-2	-3.27843E-2	-3.03111E-1
1.79997E+0	8.49824E-4	5.31140E+0	-1.06289E-2	-2.92269E-2	-3.23455E-1
1.99997E+0	9.80513E-4	6.12821E+0	-2.57443E-3	-3.04719E-2	-1.00436E-1
2.19996E+0	1.04011E-3	6.50069E+0	-4.93568E-4	-4.98727E-2	-2.24683E-2
2.39996E+0	1.19778E-3	7.48613E+0	-1.00504E-2	-1.10009E-2	-5.74769E-1
2.59994E+0	1.41029E-3	8.81431E+0	-5.08223E-3	-2.55708E-2	-3.70729E-1
2.79991E+0	1.74745E-3	1.09216E+1	-2.19477E-3	-1.39835E-2	-2.13633E-1
2.99987E+0	1.95795E-3	1.22372E+1	1.86659E-2	-2.84094E-3	2.18114E+0
3.19987E+0	1.66408E-3	1.04005E+1	9.42942E-2	1.73571E-2	9.98899E+0
3.39981E+0	8.82176E-4	5.51360E+0	4.18480E-1	1.49399E-1	2.49698E+1
3.59982E+0	9.22234E-4	5.76396E+0	6.66562E-1	2.66532E-1	4.40243E+1
3.79980E+0	9.62617E-4	6.01636E+0	9.94812E-1	4.22183E-1	7.23911E+1
3.99978E+0	1.26888E-3	7.93050E+0	1.02230E+0	4.85119E-1	1.03220E+2
4.19981E+0	1.53261E-3	9.57881E+0	1.08672E+0	5.33835E-1	1.39158E+2
4.39970E+0	1.88340E-3	1.17713E+1	1.07699E+0	5.56737E-1	1.77545E+2
4.59973E+0	2.27187E-3	1.41992E+1	1.05151E+0	5.66971E-1	2.18606E+2
4.80002E+0	2.68031E-3	1.67519E+1	1.02253E+0	5.70489E-1	2.61718E+2
5.00005E+0	3.18436E-3	1.99022E+1	9.71934E-1	5.73165E-1	3.07867E+2
5.20006E+0	3.69605E-3	2.31003E+1	9.33898E-1	5.69525E-1	3.57088E+2
5.40002E+0	4.29567E-3	2.68479E+1	8.89093E-1	5.62354E-1	4.10302E+2
5.60002E+0	4.88727E-3	3.05454E+1	8.55843E-1	5.61559E-1	4.65994E+2
5.80009E+0	5.59695E-3	3.49809E+1	8.14559E-1	5.55528E-1	5.26065E+2
6.00003E+0	6.37568E-3	3.98480E+1	7.73830E-1	5.44075E-1	5.88919E+2
6.20007E+0	7.23100E-3	4.51938E+1	7.36091E-1	5.32663E-1	6.56533E+2
6.40009E+0	8.15927E-3	5.09954E+1	7.02647E-1	5.23664E-1	7.29970E+2
6.60002E+0	9.17832E-3	5.73645E+1	6.63450E-1	5.14243E-1	7.99552E+2
6.80002E+0	1.02746E-2	6.42163E+1	6.33383E-1	5.04977E-1	8.80383E+2
6.99999E+0	1.14579E-2	7.16119E+1	5.99788E-1	4.90639E-1	9.57041E+2
7.19995E+0	1.27245E-2	7.95281E+1	5.70755E-1	4.81254E-1	1.04028E+3
7.39998E+0	1.40743E-2	8.79644E+1	5.44903E-1	4.71613E-1	1.12903E+3
7.59998E+0	1.55247E-2	9.70294E+1	5.19469E-1	4.62962E-1	1.21934E+3
7.80000E+0	1.70786E-2	1.06741E+2	4.95634E-1	4.53594E-1	1.31352E+3
7.99992E+0	1.87322E-2	1.17076E+2	4.73277E-1	4.42794E-1	1.41098E+3
8.13241E+0	2.00006E-2	1.25004E+2	4.54863E-1	4.33497E-1	1.47188E+3

File: Raw OLED Data/OLED-007/B5-1.txt
Voltage(V)	Current(A)	J(mA/cm2)	PE(lm/W)	EQE(%)	L(cd/m2)
-9.99973E-1	-4.92840E-3	-3.08025E+1	-2.39180E-3	-8.85561E-4	-2.34504E-1
-7.99992E-1	-1.23100E-3	-7.69375E+0	9.61498E-3	-1.17725E-2	1.88374E-1
-5.99948E-1	-9.72333E-4	-6.07708E+0	2.04556E-2	1.79200E-4	2.37394E-1
-3.99961E-1	-7.27628E-4	-4.54767E+0	1.53277E-2	1.69487E-2	8.87428E-2
-2.00008E-1	-1.12043E-3	-7.00269E+0	2.08351E-2	4.45311E-3	9.28878E-2
4.05073E-5	1.64484E-8	1.02803E-4	3.22395E+7	-2.56395E+1	4.27341E-1
2.00027E-1	1.24328E-3	7.77050E+0	-6.09140E-2	7.02884E-3	-3.01373E-1
3.99981E-1	2.42256E-3	1.51410E+1	8.39926E-4	-5.32479E-3	1.61914E-2
5.99979E-1	2.41586E-3	1.50991E+1	-3.02113E-4	1.05198E-2	-8.71179E-3
7.99993E-1	2.09191E-3	1.30744E+1	-5.34257E-4	1.14786E-2	-1.77873E-2
9.99992E-1	1.96823E-3	1.23014E+1	7.52590E-3	5.06579E-3	2.94687E-1
1.20001E+0	2.00769E-3	1.25481E+1	-1.27117E-4	1.03045E-2	-6.09276E-3
1.40001E+0	2.13029E-3	1.33143E+1	8.34923E-3	7.06676E-3	4.95389E-1
1.60001E+0	2.23961E-3	1.39976E+1	4.39021E-3	3.53115E-3	3.12976E-1
1.79999E+0	2.59083E-3	1.61927E+1	2.76035E-3	-2.82709E-3	2.56096E-1
1.99998E+0	2.94284E-3	1.83927E+1	3.03001E-3	4.92346E-3	3.54786E-1
2.20003E+0	3.47400E-3	2.17125E+1	-3.80116E-3	-6.54716E-5	-5.77969E-1
2.40001E+0	3.89937E-3	2.43711E+1	8.18415E-4	4.26114E-3	1.52374E-1
2.59995E+0	4.54369E-3	2.83981E+1	1.48875E-3	4.06899E-3	3.49886E-1
2.79992E+0	5.34724E-3	3.34202E+1	7.88377E-4	1.72802E-3	2.34822E-1
2.99984E+0	6.47673E-3	4.04796E+1	5.69568E-4	-8.67776E-4	2.20155E-1
3.19987E+0	7.33107E-3	4.58192E+1	1.65771E-3	3.57590E-3	7.73638E-1
3.39985E+0	7.57591E-3	4.73494E+1	1.96574E-3	-1.67614E-4	1.00728E+0
3.59984E+0	1.18884E-2	7.43025E+1	1.44179E-3	1.30736E-3	1.22755E+0
3.79984E+0	1.28163E-2	8.01019E+1	4.42232E-3	2.77041E-3	4.28458E+0
3.99977E+0	1.31125E-2	8.19531E+1	1.11569E-2	5.57012E-3	1.16411E+1
4.19974E+0	1.21806E-2	7.61287E+1	2.42748E-2	1.24513E-2	2.47045E+1
4.39976E+0	1.19236E-2	7.45225E+1	3.42473E-2	2.00686E-2	3.57432E+1
4.59973E+0	1.71608E-2	1.07255E+2	9.50034E-3	6.26049E-3	1.49190E+1
4.48167E+0	2.00004E-2	1.25003E+2	6.30775E-3	4.25019E-3	1.12482E+1

File: Raw OLED Data/OLED-007/C1-1.txt
Voltage(V)	Current(A)	J(mA/cm2)	PE(lm/W)	EQE(%)	L(cd/m2)
-9.99980E-1	-2.38160E-3	-1.48850E+1	1.14362E-2	-1.42809E-3	5.41842E-1
-7.99996E-1	-3.81981E-3	-2.38738E+1	-7.69655E-3	-1.47626E-3	-4.67903E-1
-5.99973E-1	-2.49499E-3	-1.55937E+1	-2.34678E-2	-8.11096E-3	-6.98879E-1
-3.99961E-1	-1.35805E-3	-8.48781E+0	-3.82922E-3	-9.68526E-3	-4.13784E-2
-2.00008E-1	-9.05508E-4	-5.65942E+0	6.94973E-2	-2.52805E-2	2.50402E-1
8.62837E-5	2.37356E-7	1.48348E-3	-1.63177E+6	-1.91272E+1	-6.64841E-1
2.00069E-1	8.97572E-4	5.60982E+0	-1.75422E-1	8.09762E-3	-6.26705E-1
4.00020E-1	1.45187E-3	9.07419E+0	-3.09597E-2	-1.43037E-2	-3.57714E-1
6.00021E-1	1.94255E-3	1.21409E+1	-1.44055E-2	6.16071E-3	-3.34040E-1
8.00034E-1	2.25809E-3	1.41131E+1	2.33385E-3	-1.34159E-3	8.38790E-2
1.00004E+0	2.63216E-3	1.64510E+1	-7.56264E-3	-5.47849E-3	-3.96035E-1
1.20004E+0	3.12712E-3	1.95445E+1	1.70041E-3	1.78978E-3	1.26948E-1
1.40004E+0	3.55447E-3	2.22154E+1	1.13997E-4	-2.73339E-4	1.12860E-2
1.60004E+0	3.73417E-3	2.33386E+1	4.86274E-3	-3.86158E-3	5.78011E-1
1.80003E+0	3.69340E-3	2.30837E+1	8.55160E-4	-1.13053E-3	1.13105E-1
2.00002E+0	3.78727E-3	2.36704E+1	1.22482E-3	-3.57259E-3	1.84571E-1
2.20035E+0	3.81969E-3	2.38731E+1	1.63259E-3	-5.64237E-3	2.72978E-1
2.40031E+0	4.09986E-3	2.56241E+1	-4.82693E-5	-1.04175E-3	-9.45012E-3
2.60032E+0	4.62898E-3	2.89311E+1	1.37190E-3	3.96870E-3	3.28523E-1
2.80028E+0	5.23106E-3	3.26941E+1	2.26022E-5	3.26167E-3	6.58677E-3
3.00023E+0	5.84559E-3	3.65349E+1	-1.01988E-3	6.69009E-4	-3.55846E-1
3.20027E+0	6.71144E-3	4.19465E+1	3.05555E-6	-5.16054E-4	1.30564E-3
3.40021E+0	8.09976E-3	5.06235E+1	-7.73803E-5	-6.96291E-4	-4.23973E-2
3.60023E+0	9.86365E-3	6.16478E+1	-7.84746E-4	-1.85450E-3	-5.54405E-1
3.80025E+0	1.45186E-2	9.07412E+1	3.65376E-4	-1.49401E-3	4.01058E-1
4.00019E+0	1.60726E-2	1.00454E+2	3.03739E-4	3.33376E-4	3.88505E-1
4.20019E+0	1.73105E-2	1.08191E+2	1.12470E-6	-3.39502E-4	1.62684E-3
4.40013E+0	1.78542E-2	1.11589E+2	2.93618E-2	1.56382E-2	4.58901E+1
4.60014E+0	2.42218E-3	1.51386E+1	5.13652E-1	2.95805E-1	1.13861E+2
4.80047E+0	2.75104E-3	1.71940E+1	5.07952E-1	2.98078E-1	1.33455E+2
5.00046E+0	3.19896E-3	1.99935E+1	4.91252E-1	3.05539E-1	1.56334E+2
5.20046E+0	3.65494E-3	2.28434E+1	4.75092E-1	3.06463E-1	1.79651E+2
5.40040E+0	4.17596E-3	2.60998E+1	4.54705E-1	3.05132E-1	2.04005E+2
5.60041E+0	4.72143E-3	2.95089E+1	4.41118E-1	3.03686E-1	2.32048E+2
5.80045E+0	5.33215E-3	3.33259E+1	4.22636E-1	3.03088E-1	2.60053E+2
6.00040E+0	5.98902E-3	3.74314E+1	4.04801E-1	2.97751E-1	2.89406E+2
6.20040E+0	6.70493E-3	4.19058E+1	3.88321E-1	2.96033E-1	3.21170E+2
6.40045E+0	7.48264E-3	4.67665E+1	3.72323E-1	2.90923E-1	3.54744E+2
6.60040E+0	8.31166E-3	5.19479E+1	3.56331E-1	2.88554E-1	3.88903E+2
6.80036E+0	9.10542E-3	5.69089E+1	3.45712E-1	2.87736E-1	4.25870E+2
7.00037E+0	1.00131E-2	6.25819E+1	3.35222E-1	2.85785E-1	4.67469E+2
7.20039E+0	1.09384E-2	6.83650E+1	3.23441E-1	2.84242E-1	5.06798E+2
7.40038E+0	1.19523E-2	7.47019E+1	3.10742E-1	2.80936E-1	5.46808E+2
7.60034E+0	1.30354E-2	8.14713E+1	2.99634E-1	2.76946E-1	5.90579E+2
7.80035E+0	1.41145E-2	8.82156E+1	2.90218E-1	2.74873E-1	6.35674E+2
8.00032E+0	1.52993E-2	9.56206E+1	2.80094E-1	2.73810E-1	6.82044E+2
8.20026E+0	1.65291E-2	1.03307E+2	2.70896E-1	2.70479E-1	7.30481E+2
8.40031E+0	1.78065E-2	1.11291E+2	2.61741E-1	2.67835E-1	7.78889E+2
8.60028E+0	1.91581E-2	1.19738E+2	2.52554E-1	2.65353E-1	8.27844E+2
8.70374E+0	2.00015E-2	1.25009E+2	2.46630E-1	2.62148E-1	8.54170E+2
