Repository: owen-melville/bsubpc-oled-data

<h1>Raw Data Explanation</h1>

The names of the folders (eg OLED-001) correspond to devices. The organization and explanation of each label is contained within the Offline Spreadsheets folder. 

Within each folder there are three types of files:

1. Summary optoelectronic files labelled by pixel. These often look like <b>A1-1</b> where <b>A1</b> is the pixel (between A1 and D5), and the <b>-1</b> refers to the measurement attempt number (eg first, second, third). Missing pixels were not tested, sometimes because of an issue accessing the pixel physically (A5 is often missing).

2. Spectra as a function of voltage labelled by pixel.

File: Raw OLED Data/OLED-010/C1-1.txt
Voltage(V)	Current(A)	J(mA/cm2)	PE(lm/W)	EQE(%)	L(cd/m2)
-9.99947E-1	-2.50748E-6	-1.56717E-2	-1.70718E+1	-9.93260E-1	-8.51578E-1
-7.99969E-1	-1.43079E-6	-8.94244E-3	-1.54729E+1	6.53111E-1	-3.52330E-1
-5.99941E-1	-8.12198E-7	-5.07624E-3	-8.62341E+1	-1.67566E+1	-8.35949E-1
-3.99939E-1	-3.94653E-7	-2.46658E-3	-1.31084E+1	-3.97964E+1	-4.11613E-2
-1.99987E-1	-1.21541E-7	-7.59631E-4	-5.41857E+2	-2.06434E+1	-2.62023E-1
5.73397E-5	8.11458E-11	5.07161E-7	-5.01348E+9	-1.71515E+5	-4.64078E-1
2.00042E-1	1.07628E-7	6.72675E-4	-8.90665E+2	-1.64264E+2	-3.81497E-1
3.99985E-1	3.18150E-7	1.98844E-3	-2.64859E+2	-8.29394E+1	-6.70534E-1
5.99976E-1	6.75162E-7	4.21976E-3	-9.26662E+1	-1.50212E+1	-7.46781E-1
7.99984E-1	1.23120E-6	7.69500E-3	-2.53200E+1	-1.93450E+1	-4.96139E-1
9.99991E-1	2.03047E-6	1.26904E-2	-1.90481E+1	-1.52671E+1	-7.69441E-1
1.20000E+0	2.76765E-6	1.72978E-2	-1.13821E+1	-8.87246E+0	-7.52049E-1
1.40001E+0	3.99429E-6	2.49643E-2	-8.20341E+0	-3.11359E+0	-9.12631E-1
1.60001E+0	5.52716E-6	3.45447E-2	-4.32543E+0	-2.32282E+0	-7.61000E-1
1.79999E+0	6.87076E-6	4.29423E-2	-3.56661E+0	-1.20471E+0	-8.77528E-1
1.99999E+0	8.26124E-6	5.16327E-2	-3.72992E+0	-1.19717E+0	-1.22603E+0
2.20009E+0	9.91887E-6	6.19929E-2	-1.71833E+0	9.08516E-1	-7.46000E-1
2.40008E+0	1.16556E-5	7.28475E-2	-9.89979E-1	-3.39214E-1	-5.50956E-1
2.60010E+0	1.54105E-5	9.63156E-2	-4.36113E-1	-1.04082E+0	-3.47645E-1
2.80006E+0	2.05246E-5	1.28279E-1	4.45386E-1	-5.81815E-1	5.09224E-1
2.99994E+0	2.98946E-5	1.86841E-1	4.36469E-1	3.84781E-2	7.78734E-1
3.20000E+0	4.44266E-5	2.77666E-1	6.03261E-1	-3.03593E-1	1.70620E+0
3.39992E+0	6.08855E-5	3.80534E-1	7.87023E-1	-2.54773E-2	3.24116E+0
3.59990E+0	8.76182E-5	5.47614E-1	1.02928E+0	3.35296E-1	6.45874E+0
3.79992E+0	1.19207E-4	7.45044E-1	1.04905E+0	4.67292E-1	9.45371E+0
3.99984E+0	1.63061E-4	1.01913E+0	1.09615E+0	4.29990E-1	1.42231E+1
4.19986E+0	2.15668E-4	1.34793E+0	1.11720E+0	4.66288E-1	2.01318E+1
4.39981E+0	2.82171E-4	1.76357E+0	1.09832E+0	4.94789E-1	2.71272E+1
4.59978E+0	3.57735E-4	2.23584E+0	1.10182E+0	5.12991E-1	3.60693E+1
4.80014E+0	4.52364E-4	2.82728E+0	1.10028E+0	5.23585E-1	4.75310E+1
5.00007E+0	5.55925E-4	3.47453E+0	1.09531E+0	5.51162E-1	6.05701E+1
5.20011E+0	6.82089E-4	4.26306E+0	1.07776E+0	5.67257E-1	7.60509E+1
5.40005E+0	8.28081E-4	5.17551E+0	1.07147E+0	5.84620E-1	9.53193E+1
5.60003E+0	9.94742E-4	6.21714E+0	1.04765E+0	5.60871E-1	1.16104E+2
5.80011E+0	1.18466E-3	7.40412E+0	1.04634E+0	6.01339E-1	1.43032E+2
6.00013E+0	1.39640E-3	8.72750E+0	1.01960E+0	5.95540E-1	1.69953E+2
6.20013E+0	1.63315E-3	1.02072E+1	1.01069E+0	6.05825E-1	2.03598E+2
6.40011E+0	1.89248E-3	1.18280E+1	9.99065E-1	6.24176E-1	2.40737E+2
6.60004E+0	2.18150E-3	1.36344E+1	9.78654E-1	6.30492E-1	2.80325E+2
6.80007E+0	2.49849E-3	1.56156E+1	9.70863E-1	6.44942E-1	3.28155E+2
7.00003E+0	2.84368E-3	1.77730E+1	9.50491E-1	6.46074E-1	3.76408E+2
7.20000E+0	3.21954E-3	2.01221E+1	9.42183E-1	6.67810E-1	4.34502E+2
7.40000E+0	3.62913E-3	2.26821E+1	9.19509E-1	6.63797E-1	4.91270E+2
7.60002E+0	4.07057E-3	2.54411E+1	9.10676E-1	6.74051E-1	5.60485E+2
7.80002E+0	4.54399E-3	2.83999E+1	8.89514E-1	6.77486E-1	6.27214E+2
7.99999E+0	5.05700E-3	3.16062E+1	8.79776E-1	6.83693E-1	7.08084E+2
8.19992E+0	5.60248E-3	3.50155E+1	8.58567E-1	6.88261E-1	7.84683E+2
8.39997E+0	6.18649E-3	3.86656E+1	8.47940E-1	6.93910E-1	8.76633E+2
8.59994E+0	6.80795E-3	4.25497E+1	8.28334E-1	6.92650E-1	9.64823E+2
8.79994E+0	7.47361E-3	4.67101E+1	8.17381E-1	7.07087E-1	1.06946E+3
8.99998E+0	8.17401E-3	5.10876E+1	8.00036E-1	7.06636E-1	1.17089E+3
9.19991E+0	8.92025E-3	5.57516E+1	7.88859E-1	7.13233E-1	1.28792E+3
9.39993E+0	9.70791E-3	6.06744E+1	7.71179E-1	7.12695E-1	1.40003E+3
9.60026E+0	1.05621E-2	6.60131E+1	7.59514E-1	7.16151E-1	1.53214E+3
9.80023E+0	1.14444E-2	7.15275E+1	7.46285E-1	7.19796E-1	1.66519E+3
1.00002E+1	1.23652E-2	7.72825E+1	7.30783E-1	7.19528E-1	1.79775E+3
1.02002E+1	1.33540E-2	8.34625E+1	7.22702E-1	7.25765E-1	1.95844E+3
1.04002E+1	1.44151E-2	9.00944E+1	7.04855E-1	7.22819E-1	2.10227E+3
1.06002E+1	1.55058E-2	9.69113E+1	6.95159E-1	7.27471E-1	2.27312E+3
1.08002E+1	1.66370E-2	1.03981E+2	6.80364E-1	7.25251E-1	2.43208E+3
1.10002E+1	1.78458E-2	1.11536E+2	6.70557E-1	7.27379E-1	2.61880E+3
1.12001E+1	1.90956E-2	1.19348E+2	6.56417E-1	7.25032E-1	2.79296E+3
1.13096E+1	2.00013E-2	1.25008E+2	6.45340E-1	7.20884E-1	2.90418E+3

File: Raw OLED Data/OLED-010/C2-1.txt
Voltage(V)	Current(A)	J(mA/cm2)	PE(lm/W)	EQE(%)	L(cd/m2)
-9.99965E-1	-4.96805E-6	-3.10503E-2	-2.65325E+0	2.91118E+0	-2.62228E-1
-7.99988E-1	-3.24048E-6	-2.02530E-2	1.11873E+1	6.44458E+0	5.76965E-1
-5.99966E-1	-1.91056E-6	-1.19410E-2	1.91017E+1	1.89697E+1	4.35602E-1
-3.99943E-1	-9.94398E-7	-6.21499E-3	1.30095E+1	1.45351E+1	1.02931E-1
-2.00000E-1	-3.56574E-7	-2.22859E-3	-6.18278E+1	8.45254E+0	-8.77190E-2
5.15938E-5	1.27923E-10	7.99519E-7	-6.56865E+9	-6.23387E+4	-8.62486E-1
2.00042E-1	2.71750E-7	1.69844E-3	1.06870E+2	-3.60275E+0	1.15578E-1
3.99981E-1	7.07944E-7	4.42465E-3	-9.64173E+0	3.27918E+1	-5.43154E-2
5.99979E-1	1.49380E-6	9.33625E-3	1.99691E+0	1.68105E+1	3.56055E-2
7.99987E-1	2.64679E-6	1.65424E-2	-2.02814E+0	1.11455E+1	-8.54339E-2
9.99990E-1	4.26641E-6	2.66651E-2	8.45711E-1	6.63753E+0	7.17812E-2
1.19999E+0	6.33423E-6	3.95889E-2	2.71392E+0	-8.23062E-1	4.10391E-1
1.40000E+0	8.75754E-6	5.47346E-2	1.95366E+0	3.27178E+0	4.76528E-1
1.60000E+0	1.19289E-5	7.45556E-2	9.42020E-1	3.55806E-1	3.57693E-1
1.79999E+0	1.52494E-5	9.53087E-2	6.06677E-1	1.85112E+0	3.31292E-1
1.99997E+0	1.91050E-5	1.19406E-1	-6.93740E-2	1.08009E+0	-5.27348E-2
2.20005E+0	2.29915E-5	1.43697E-1	-9.05554E-2	4.93007E-1	-9.11264E-2
2.40000E+0	2.77571E-5	1.73482E-1	4.25669E-2	5.54401E-1	5.64141E-2
2.60000E+0	3.33938E-5	2.08711E-1	3.71545E-1	5.45303E-1	6.41772E-1
2.79993E+0	4.28102E-5	2.67564E-1	9.43610E-2	-1.32070E-1	2.25018E-1
2.99985E+0	1.53981E-4	9.62381E-1	3.75974E-2	5.29992E-2	3.45505E-1
3.19992E+0	1.95966E-4	1.22479E+0	6.24701E-2	2.25809E-1	7.79331E-1
3.39983E+0	1.47432E-4	9.21450E-1	9.89542E-2	1.60732E-1	9.86764E-1
3.59992E+0	1.31703E-4	8.23144E-1	8.56299E-2	2.68011E-2	8.07689E-1
3.79986E+0	1.34749E-4	8.42181E-1	1.53082E-1	9.76912E-2	1.55937E+0
3.99985E+0	1.70118E-4	1.06324E+0	2.25305E-1	2.39891E-1	3.04996E+0
4.19980E+0	2.13414E-4	1.33384E+0	1.74723E-1	4.11703E-2	3.11552E+0
4.39982E+0	2.67118E-4	1.66949E+0	1.79536E-1	1.11344E-1	4.19779E+0
4.59975E+0	3.26055E-4	2.03784E+0	1.86227E-1	8.12364E-2	5.55646E+0
4.80011E+0	4.04086E-4	2.52554E+0	2.01399E-1	1.05296E-1	7.77162E+0
5.00007E+0	4.91541E-4	3.07213E+0	2.00005E-1	1.22493E-1	9.77926E+0
5.20006E+0	5.91590E-4	3.69744E+0	1.98219E-1	1.30281E-1	1.21312E+1
5.40002E+0	7.02708E-4	4.39192E+0	2.01482E-1	1.39191E-1	1.52103E+1
5.60000E+0	8.29007E-4	5.18129E+0	1.94191E-1	1.06516E-1	1.79352E+1
5.80009E+0	9.75279E-4	6.09549E+0	1.92667E-1	1.12609E-1	2.16821E+1
6.00007E+0	1.13760E-3	7.11000E+0	1.96747E-1	1.45351E-1	2.67168E+1
6.20013E+0	1.31601E-3	8.22506E+0	1.88083E-1	1.15386E-1	3.05309E+1
6.40014E+0	1.51097E-3	9.44356E+0	1.85549E-1	1.21865E-1	3.56972E+1
6.60011E+0	1.72846E-3	1.08029E+1	1.83667E-1	1.36144E-1	4.16843E+1
6.80008E+0	1.96865E-3	1.23041E+1	1.84064E-1	1.31376E-1	4.90209E+1
7.00001E+0	2.23291E-3	1.39557E+1	1.79936E-1	1.37347E-1	5.59524E+1
7.20001E+0	2.51817E-3	1.57386E+1	1.76984E-1	1.30520E-1	6.38386E+1
7.40002E+0	2.82632E-3	1.76645E+1	1.75726E-1	1.30260E-1	7.31173E+1
7.59999E+0	3.16388E-3	1.97742E+1	1.73402E-1	1.30661E-1	8.29502E+1
7.80000E+0	3.53122E-3	2.20701E+1	1.72311E-1	1.39988E-1	9.44198E+1
7.99996E+0	3.91631E-3	2.44769E+1	1.69187E-1	1.39394E-1	1.05454E+2
8.19987E+0	4.33385E-3	2.70866E+1	1.66823E-1	1.41781E-1	1.17942E+2
8.39995E+0	4.78166E-3	2.98854E+1	1.64172E-1	1.41446E-1	1.31185E+2
8.59993E+0	5.25107E-3	3.28192E+1	1.62438E-1	1.37162E-1	1.45935E+2
8.79990E+0	5.77177E-3	3.60736E+1	1.60939E-1	1.44832E-1	1.62621E+2
8.99990E+0	6.30865E-3	3.94291E+1	1.59418E-1	1.43732E-1	1.80070E+2
9.19985E+0	6.88534E-3	4.30334E+1	1.56843E-1	1.48298E-1	1.97652E+2
9.39986E+0	7.49705E-3	4.68566E+1	1.55134E-1	1.46937E-1	2.17495E+2
9.60014E+0	8.17576E-3	5.10985E+1	1.52633E-1	1.47336E-1	2.38333E+2
9.80013E+0	8.87327E-3	5.54579E+1	1.50587E-1	1.47635E-1	2.60515E+2
1.00001E+1	9.61711E-3	6.01069E+1	1.48717E-1	1.49092E-1	2.84537E+2
1.02001E+1	1.04248E-2	6.51550E+1	1.47105E-1	1.50376E-1	3.11194E+2
1.04001E+1	1.12681E-2	7.04256E+1	1.44819E-1	1.51993E-1	3.37631E+2
1.06001E+1	1.21716E-2	7.60725E+1	1.43673E-1	1.53244E-1	3.68776E+2
1.08000E+1	1.32471E-2	8.27944E+1	1.40225E-1	1.51048E-1	3.99118E+2
1.10001E+1	1.42755E-2	8.92219E+1	1.40219E-1	1.53935E-1	4.38052E+2
1.12001E+1	1.57363E-2	9.83519E+1	1.36299E-1	1.52413E-1	4.77913E+2
1.14002E+1	1.69868E-2	1.06167E+2	1.33123E-1	1.51500E-1	5.12872E+2
1.16001E+1	1.82215E-2	1.13884E+2	1.31049E-1	1.52767E-1	5.51072E+2
1.18001E+1	1.96750E-2	1.22969E+2	1.28567E-1	1.51109E-1	5.93828E+2

File: Raw OLED Data/OLED-010/C3-1.txt
Voltage(V)	Current(A)	J(mA/cm2)	PE(lm/W)	EQE(%)	L(cd/m2)
-9.99958E-1	-5.01734E-6	-3.13584E-2	-6.93395E-2	-2.91956E-1	-6.92095E-3
-7.99978E-1	-2.94741E-6	-1.84213E-2	4.15203E+0	-2.43117E+0	1.94764E-1
-5.99958E-1	-1.81067E-6	-1.13167E-2	1.68665E+1	3.83260E+0	3.64515E-1
-3.99944E-1	-8.84465E-7	-5.52791E-3	-1.11559E+1	6.67205E+0	-7.85081E-2
-1.99999E-1	-2.93457E-7	-1.83411E-3	-1.36493E+2	-9.63570E+0	-1.59373E-1
4.78029E-5	-3.26395E-11	-2.03997E-7	-1.49020E+10	-8.59077E+5	-4.62564E-1
2.00039E-1	1.85989E-7	1.16243E-3	3.08763E+2	1.93858E+0	2.28537E-1
3.99979E-1	4.99095E-7	3.11934E-3	-1.02482E+2	6.16086E+0	-4.07005E-1
5.99973E-1	1.08546E-6	6.78412E-3	8.72449E+0	-3.98318E+0	1.13036E-1
7.99987E-1	2.22672E-6	1.39170E-2	-1.36735E+1	6.97072E+0	-4.84573E-1
9.99987E-1	3.84269E-6	2.40168E-2	3.23323E+0	1.14631E-2	2.47170E-1
1.19999E+0	5.81278E-6	3.63299E-2	2.48488E+0	-4.88593E-1	3.44824E-1
1.39999E+0	8.36820E-6	5.23013E-2	8.04700E-1	-2.27431E+0	1.87552E-1
1.60001E+0	1.12521E-5	7.03256E-2	-6.28163E-2	-5.25139E-1	-2.24988E-2
1.79998E+0	1.42197E-5	8.88731E-2	-2.10852E-1	1.16698E+0	-1.07366E-1
1.99998E+0	1.74714E-5	1.09196E-1	6.55180E-1	1.46469E+0	4.55453E-1
2.20004E+0	2.05308E-5	1.28318E-1	-3.17003E-1	-1.06736E+0	-2.84859E-1
2.40005E+0	2.49757E-5	1.56098E-1	-3.66624E-1	-1.55900E-1	-4.37209E-1
2.60004E+0	2.91557E-5	1.82223E-1	-3.97820E-1	-4.93239E-1	-5.99957E-1
2.79998E+0	3.60210E-5	2.25131E-1	8.80367E-2	-6.13731E-2	1.76646E-1
2.99992E+0	4.35650E-5	2.72281E-1	2.86657E-1	1.45444E-1	7.45315E-1
3.19994E+0	7.54299E-5	4.71437E-1	1.52399E-1	1.02761E-1	7.31810E-1
3.39989E+0	1.30237E-4	8.13981E-1	1.87200E-1	-1.91655E-2	1.64906E+0
3.59988E+0	1.52297E-4	9.51856E-1	3.08423E-1	1.59945E-1	3.36400E+0
3.79987E+0	1.10788E-4	6.92425E-1	5.77630E-1	2.17171E-1	4.83772E+0
3.99983E+0	1.50833E-4	9.42706E-1	5.33838E-1	2.65697E-1	6.40734E+0
4.19979E+0	1.85250E-4	1.15781E+0	6.19802E-1	1.69450E-1	9.59331E+0
4.39976E+0	2.27406E-4	1.42129E+0	6.41605E-1	2.23941E-1	1.27711E+1
4.59972E+0	3.04707E-4	1.90442E+0	6.47142E-1	2.49538E-1	1.80444E+1
4.80008E+0	3.49767E-4	2.18604E+0	7.00971E-1	3.24203E-1	2.34130E+1
5.00004E+0	4.31551E-4	2.69719E+0	7.02264E-1	3.41589E-1	3.01464E+1
5.20007E+0	5.29235E-4	3.30772E+0	6.89458E-1	3.57307E-1	3.77481E+1
5.40001E+0	6.42369E-4	4.01481E+0	6.76442E-1	3.59587E-1	4.66809E+1
5.60003E+0	7.71606E-4	4.82254E+0	6.73951E-1	3.46681E-1	5.79355E+1
5.80009E+0	9.16892E-4	5.73057E+0	6.74888E-1	3.75627E-1	7.14027E+1
6.00001E+0	1.08523E-3	6.78269E+0	6.68950E-1	3.98400E-1	8.66558E+1
6.20009E+0	1.27334E-3	7.95837E+0	6.62232E-1	4.14338E-1	1.04012E+2
6.40014E+0	1.48470E-3	9.27938E+0	6.53522E-1	4.17336E-1	1.23543E+2
6.60007E+0	1.72247E-3	1.07654E+1	6.48732E-1	4.26753E-1	1.46722E+2
6.80005E+0	1.98912E-3	1.24320E+1	6.48622E-1	4.32970E-1	1.74540E+2
7.00007E+0	2.28344E-3	1.42715E+1	6.36409E-1	4.42788E-1	2.02376E+2
7.20003E+0	2.61217E-3	1.63261E+1	6.31751E-1	4.55443E-1	2.36381E+2
7.40005E+0	2.97117E-3	1.85698E+1	6.20895E-1	4.58199E-1	2.71588E+2
7.60011E+0	3.36720E-3	2.10450E+1	6.15727E-1	4.61304E-1	3.13478E+2
7.80001E+0	3.78724E-3	2.36702E+1	6.06153E-1	4.68911E-1	3.56230E+2
8.00000E+0	4.23349E-3	2.64593E+1	6.04324E-1	4.75094E-1	4.07182E+2
8.19994E+0	4.73896E-3	2.96185E+1	5.90923E-1	4.82233E-1	4.56830E+2
8.39998E+0	5.28091E-3	3.30057E+1	5.86184E-1	4.88466E-1	5.17311E+2
8.59996E+0	5.86943E-3	3.66839E+1	5.73322E-1	4.85751E-1	5.75733E+2
8.79995E+0	6.50741E-3	4.06713E+1	5.66681E-1	4.94856E-1	6.45590E+2
8.99998E+0	7.19030E-3	4.49394E+1	5.53159E-1	4.91758E-1	7.12145E+2
9.19991E+0	7.92984E-3	4.95615E+1	5.46286E-1	4.99111E-1	7.92863E+2
9.39989E+0	8.68564E-3	5.42852E+1	5.36260E-1	4.98257E-1	8.71024E+2
9.60021E+0	9.52254E-3	5.95159E+1	5.29507E-1	5.03456E-1	9.63021E+2
9.80024E+0	1.04143E-2	6.50894E+1	5.21688E-1	5.03719E-1	1.05927E+3
1.00002E+1	1.13540E-2	7.09625E+1	5.12978E-1	5.08249E-1	1.15874E+3
1.02002E+1	1.23764E-2	7.73525E+1	5.00375E-1	5.06966E-1	1.25669E+3
1.04003E+1	1.34454E-2	8.40337E+1	4.93826E-1	5.12337E-1	1.37380E+3
1.06002E+1	1.45572E-2	9.09825E+1	4.83858E-1	5.09983E-1	1.48539E+3
1.08001E+1	1.57248E-2	9.82800E+1	4.75094E-1	5.11065E-1	1.60518E+3
1.10001E+1	1.70006E-2	1.06254E+2	4.68351E-1	5.14262E-1	1.74246E+3
1.12001E+1	1.83163E-2	1.14477E+2	4.58571E-1	5.13562E-1	1.87153E+3
1.14002E+1	1.96855E-2	1.23034E+2	4.50275E-1	5.11519E-1	2.01033E+3

File: Raw OLED Data/OLED-010/C4-1.txt
Voltage(V)	Current(A)	J(mA/cm2)	PE(lm/W)	EQE(%)	L(cd/m2)
-9.99962E-1	-6.48986E-7	-4.05616E-3	-1.34362E+1	1.25695E+1	-1.73471E-1
-7.99975E-1	-3.97989E-7	-2.48743E-3	-6.82830E+1	-7.11219E+1	-4.32504E-1
-5.99955E-1	-2.07264E-7	-1.29540E-3	-1.80077E+2	-7.29647E+1	-4.45482E-1
-3.99947E-1	-9.70208E-8	-6.06380E-4	-3.59297E+2	-2.95836E+2	-2.77365E-1
-1.99993E-1	-2.55326E-8	-1.59579E-4	-5.03833E+3	-7.41279E+2	-5.11831E-1
6.30379E-5	1.52372E-8	9.52325E-5	-1.77322E+7	-8.26998E+2	-3.38844E-1
2.00062E-1	5.62870E-8	3.51794E-4	8.95297E+2	-4.62960E+2	2.00572E-1
3.99987E-1	9.71212E-8	6.07007E-4	1.62223E+2	-5.28661E+1	1.25373E-1
5.99982E-1	2.21910E-7	1.38694E-3	-7.19424E+1	-8.82909E+1	-1.90559E-1
7.99993E-1	4.96755E-7	3.10472E-3	-6.95060E+1	-5.65134E+1	-5.49517E-1
9.99996E-1	8.58494E-7	5.36559E-3	-4.23938E+1	-3.17740E+1	-7.24050E-1
1.20001E+0	1.06139E-6	6.63369E-3	-1.39274E+1	-2.29965E+1	-3.52906E-1
1.40001E+0	1.26927E-6	7.93294E-3	-1.83215E+1	-2.35434E+1	-6.47705E-1
1.60001E+0	2.19334E-6	1.37084E-2	-8.33268E+0	-7.04367E+0	-5.81759E-1
1.80000E+0	3.58363E-6	2.23977E-2	-2.91090E+0	-8.35050E+0	-3.73554E-1
1.99998E+0	1.77177E-5	1.10736E-1	-1.98842E-1	-1.75834E+0	-1.40175E-1
2.20014E+0	3.69768E-5	2.31105E-1	-1.24780E-2	-5.56831E-1	-2.01955E-2
2.40007E+0	6.10912E-5	3.81820E-1	-1.06650E-1	-4.80621E-2	-3.11094E-1
2.60006E+0	9.36745E-5	5.85466E-1	-1.02695E-1	-1.27969E-1	-4.97607E-1
2.80001E+0	1.34846E-4	8.42787E-1	-1.10445E-1	-1.01386E-1	-8.29611E-1
2.99995E+0	2.61285E-4	1.63303E+0	1.41411E-3	-4.62820E-2	2.20517E-2
3.19996E+0	4.31659E-5	2.69787E-1	1.35405E-1	-5.72387E-1	3.72093E-1
3.39993E+0	1.58193E-4	9.88706E-1	1.77518E-1	-6.15514E-3	1.89946E+0
3.59992E+0	9.66049E-5	6.03781E-1	4.33567E-1	1.82053E-1	2.99971E+0
3.79990E+0	7.03901E-5	4.39938E-1	9.00458E-1	-4.72554E-2	4.79156E+0
3.99987E+0	9.85487E-5	6.15929E-1	9.48690E-1	2.99311E-1	7.43963E+0
4.19988E+0	1.32544E-4	8.28400E-1	8.89316E-1	3.01496E-1	9.84880E+0
4.39988E+0	1.70835E-4	1.06772E+0	8.89970E-1	3.33350E-1	1.33083E+1
4.59985E+0	2.18378E-4	1.36486E+0	8.89355E-1	2.98327E-1	1.77729E+1
4.80018E+0	2.78094E-4	1.73809E+0	8.78419E-1	3.13160E-1	2.33282E+1
5.00020E+0	3.49502E-4	2.18439E+0	8.77659E-1	3.79693E-1	3.05136E+1
5.20016E+0	4.33159E-4	2.70724E+0	8.63097E-1	3.89412E-1	3.86771E+1
5.40015E+0	5.32307E-4	3.32692E+0	8.37731E-1	4.06729E-1	4.79074E+1
5.60010E+0	6.42321E-4	4.01451E+0	8.26288E-1	4.48100E-1	5.91302E+1
5.80016E+0	7.69978E-4	4.81236E+0	8.13815E-1	4.31987E-1	7.23060E+1
6.00010E+0	9.18367E-4	5.73979E+0	8.04573E-1	4.62864E-1	8.82004E+1
6.20007E+0	1.08194E-3	6.76212E+0	8.05421E-1	4.90697E-1	1.07486E+2
6.40017E+0	1.26885E-3	7.93031E+0	7.91156E-1	4.90848E-1	1.27819E+2
6.60008E+0	1.48413E-3	9.27581E+0	7.77594E-1	5.16824E-1	1.51532E+2
6.80005E+0	1.71625E-3	1.07266E+1	7.69959E-1	5.15431E-1	1.78768E+2
7.00003E+0	1.98150E-3	1.23844E+1	7.61730E-1	5.25098E-1	2.10196E+2
7.20001E+0	2.27456E-3	1.42160E+1	7.51653E-1	5.36026E-1	2.44894E+2
7.40004E+0	2.59593E-3	1.62246E+1	7.41869E-1	5.54932E-1	2.83520E+2
7.60004E+0	2.94613E-3	1.84133E+1	7.32987E-1	5.52998E-1	3.26508E+2
7.80004E+0	3.32931E-3	2.08082E+1	7.22431E-1	5.57404E-1	3.73231E+2
8.00000E+0	3.74510E-3	2.34069E+1	7.12990E-1	5.69245E-1	4.24979E+2
8.19994E+0	4.19941E-3	2.62463E+1	7.01653E-1	5.69209E-1	4.80675E+2
8.39997E+0	4.68575E-3	2.92859E+1	6.92671E-1	5.80058E-1	5.42393E+2
8.59992E+0	5.21605E-3	3.26003E+1	6.81795E-1	5.83935E-1	6.08443E+2
8.79993E+0	5.79158E-3	3.61974E+1	6.69535E-1	5.86535E-1	6.78859E+2
8.99991E+0	6.40455E-3	4.00284E+1	6.59174E-1	5.91907E-1	7.55887E+2
9.19986E+0	7.06427E-3	4.41517E+1	6.49418E-1	5.97014E-1	8.39660E+2
9.39989E+0	7.76484E-3	4.85303E+1	6.39111E-1	6.03802E-1	9.28030E+2
9.60021E+0	8.51578E-3	5.32236E+1	6.29501E-1	6.05877E-1	1.02384E+3
9.80021E+0	9.30174E-3	5.81359E+1	6.20615E-1	6.11834E-1	1.12552E+3
1.00003E+1	1.01756E-2	6.35975E+1	6.13983E-1	6.16939E-1	1.24297E+3
1.02003E+1	1.11030E-2	6.93937E+1	5.99116E-1	6.13677E-1	1.34988E+3
1.04003E+1	1.20692E-2	7.54325E+1	5.88901E-1	6.16382E-1	1.47061E+3
1.06002E+1	1.30969E-2	8.18556E+1	5.83585E-1	6.22723E-1	1.61182E+3
1.08001E+1	1.42374E-2	8.89838E+1	5.68850E-1	6.18927E-1	1.74015E+3
1.10002E+1	1.53910E-2	9.61937E+1	5.58782E-1	6.18579E-1	1.88209E+3
1.12002E+1	1.66135E-2	1.03834E+2	5.48956E-1	6.19506E-1	2.03214E+3
1.14002E+1	1.79063E-2	1.11914E+2	5.38858E-1	6.19463E-1	2.18838E+3
1.16001E+1	1.92769E-2	1.20481E+2	5.29485E-1	6.19573E-1	2.35550E+3
1.16536E+1	2.00014E-2	1.25009E+2	5.22523E-1	6.14739E-1	2.42302E+3

File: Raw OLED Data/OLED-010/C5-1.txt
Voltage(V)	Current(A)	J(mA/cm2)	PE(lm/W)	EQE(%)	L(cd/m2)
-9.99964E-1	-5.50201E-8	-3.43876E-4	3.60724E+1	1.10886E+2	3.94831E-2
-7.99965E-1	-2.08450E-8	-1.30281E-4	1.23976E+3	9.05602E+2	4.11282E-1
-5.99946E-1	-1.28255E-8	-8.01594E-5	9.77988E+2	1.49753E+3	1.49710E-1
-3.99935E-1	6.18206E-9	3.86379E-5	2.39998E+3	5.39638E+3	1.18049E-1
-1.99987E-1	1.98099E-8	1.23812E-4	7.84915E+3	1.28396E+3	6.18639E-1
7.50542E-5	2.41740E-8	1.51088E-4	1.33626E+7	4.73467E+2	4.82330E-1
2.00079E-1	3.74747E-8	2.34217E-4	3.16499E+3	8.04623E+2	4.72109E-1
4.00024E-1	3.68308E-8	2.30193E-4	3.55336E+3	1.11637E+3	1.04152E+0
6.00019E-1	4.61026E-8	2.88141E-4	1.22124E+3	4.93125E+2	6.72083E-1
8.00026E-1	5.89198E-8	3.68249E-4	3.76947E+2	5.97840E+2	3.53489E-1
1.00003E+0	7.75959E-8	4.84974E-4	3.13516E+2	3.25670E+2	4.83996E-1
1.20000E+0	7.75079E-8	4.84424E-4	1.77147E+1	4.93653E+2	3.27786E-2
1.40001E+0	1.05865E-7	6.61656E-4	1.54465E+2	1.43701E+2	4.55453E-1
1.60002E+0	1.44293E-7	9.01831E-4	4.95859E+1	2.40525E+2	2.27750E-1
1.79999E+0	1.91631E-7	1.19769E-3	6.27367E+1	5.68173E+1	4.30514E-1
1.99998E+0	2.86923E-7	1.79327E-3	3.65453E+1	1.45215E+2	4.17208E-1
2.20007E+0	4.04105E-7	2.52566E-3	1.77064E+1	8.19986E+1	3.13178E-1
2.40004E+0	8.30742E-7	5.19214E-3	1.18802E+1	2.96827E+1	4.71235E-1
2.60001E+0	1.92430E-6	1.20269E-2	2.77856E+0	5.71639E+0	2.76566E-1
2.79999E+0	4.48829E-6	2.80518E-2	2.26023E+0	8.75868E+0	5.65092E-1
2.99995E+0	8.41149E-6	5.25718E-2	2.34087E+0	2.47041E+0	1.17515E+0
3.19994E+0	1.44516E-5	9.03225E-2	9.76151E-1	1.48342E+0	8.98059E-1
3.39993E+0	2.34895E-5	1.46809E-1	1.27104E+0	1.51802E+0	2.01945E+0
3.59992E+0	3.62288E-5	2.26430E-1	1.22518E+0	1.32079E+0	3.17890E+0
3.79988E+0	5.32336E-5	3.32710E-1	1.09969E+0	1.29017E+0	4.42544E+0
3.99987E+0	7.57347E-5	4.73342E-1	9.84771E-1	9.23566E-1	5.93480E+0
4.19984E+0	1.02404E-4	6.40025E-1	9.70229E-1	8.13747E-1	8.30145E+0
4.39981E+0	1.35812E-4	8.48825E-1	8.87664E-1	5.98632E-1	1.05524E+1
4.59979E+0	1.77423E-4	1.10889E+0	8.18308E-1	5.83408E-1	1.32860E+1
4.80012E+0	2.25813E-4	1.41133E+0	7.70766E-1	5.46412E-1	1.66209E+1
5.00010E+0	2.82250E-4	1.76406E+0	7.89932E-1	5.41641E-1	2.21785E+1
5.20006E+0	3.45978E-4	2.16236E+0	7.54968E-1	5.00046E-1	2.70219E+1
5.40005E+0	4.18451E-4	2.61532E+0	7.39219E-1	4.18121E-1	3.32312E+1
5.60002E+0	5.01758E-4	3.13599E+0	7.17350E-1	4.78671E-1	4.01001E+1
5.80004E+0	5.95739E-4	3.72337E+0	6.88617E-1	4.56880E-1	4.73364E+1
6.00000E+0	6.96962E-4	4.35601E+0	6.69082E-1	4.53265E-1	5.56634E+1
6.20003E+0	8.09783E-4	5.06114E+0	6.66012E-1	4.79827E-1	6.65234E+1
6.40011E+0	9.48167E-4	5.92604E+0	6.57119E-1	4.56108E-1	7.93316E+1
6.60007E+0	1.10369E-3	6.89806E+0	6.60459E-1	4.60426E-1	9.57131E+1
6.80014E+0	1.28445E-3	8.02781E+0	6.26994E-1	4.58075E-1	1.08950E+2
7.00010E+0	1.45438E-3	9.08987E+0	6.19016E-1	4.62533E-1	1.25376E+2
7.20004E+0	1.67155E-3	1.04472E+1	6.09844E-1	4.55169E-1	1.46017E+2
7.40004E+0	1.86772E-3	1.16732E+1	6.08155E-1	4.77042E-1	1.67221E+2
7.59999E+0	2.13101E-3	1.33188E+1	5.94231E-1	4.77704E-1	1.91462E+2
7.80003E+0	2.40493E-3	1.50308E+1	5.89157E-1	4.77287E-1	2.19867E+2
7.99999E+0	2.61060E-3	1.63163E+1	5.56857E-1	4.63661E-1	2.31368E+2
8.19992E+0	2.88775E-3	1.80484E+1	5.84212E-1	4.95345E-1	2.75213E+2
8.39998E+0	3.33960E-3	2.08725E+1	5.43531E-1	4.77406E-1	3.03338E+2
8.59995E+0	3.35203E-3	2.09502E+1	5.55294E-1	4.93256E-1	3.18461E+2
8.79993E+0	3.68663E-3	2.30414E+1	5.75936E-1	5.25194E-1	3.71717E+2
9.00000E+0	4.49429E-3	2.80893E+1	5.38457E-1	4.99733E-1	4.33296E+2
9.19991E+0	4.91602E-3	3.07251E+1	5.27421E-1	4.98054E-1	4.74553E+2
9.39995E+0	5.37245E-3	3.35778E+1	5.15843E-1	4.98590E-1	5.18257E+2
9.60021E+0	5.85169E-3	3.65731E+1	5.03607E-1	4.95932E-1	5.62838E+2
9.80021E+0	6.28171E-3	3.92607E+1	5.20773E-1	5.22387E-1	6.37811E+2
1.00002E+1	6.89579E-3	4.30987E+1	5.03359E-1	5.14574E-1	6.90558E+2
1.02002E+1	7.37952E-3	4.61220E+1	5.09001E-1	5.32199E-1	7.62229E+2
1.04002E+1	8.36638E-3	5.22899E+1	4.86452E-1	5.14783E-1	8.42073E+2
1.06002E+1	9.11579E-3	5.69737E+1	4.75328E-1	5.14671E-1	9.13760E+2
1.08001E+1	9.86129E-3	6.16331E+1	4.70839E-1	5.18570E-1	9.97617E+2
1.10002E+1	1.07278E-2	6.70487E+1	4.67402E-1	5.25199E-1	1.09732E+3
1.12002E+1	1.17866E-2	7.36663E+1	4.51675E-1	5.16994E-1	1.18623E+3
1.14002E+1	1.26637E-2	7.91481E+1	4.45160E-1	5.18332E-1	1.27856E+3
1.16002E+1	1.35382E-2	8.46137E+1	4.46547E-1	5.29031E-1	1.39516E+3
1.18001E+1	1.47659E-2	9.22869E+1	4.33862E-1	5.23621E-1	1.50393E+3
1.20001E+1	1.61332E-2	1.00832E+2	4.24434E-1	5.20840E-1	1.63473E+3

File: Raw OLED Data/OLED-010/D1-1.txt
Voltage(V)	Current(A)	J(mA/cm2)	PE(lm/W)	EQE(%)	L(cd/m2)
-9.99965E-1	-6.29098E-6	-3.93186E-2	4.03412E+0	2.23667E+0	5.04873E-1
-7.99984E-1	-3.77699E-6	-2.36062E-2	-5.73119E-1	4.51358E-1	-3.44510E-2
-5.99959E-1	-2.08449E-6	-1.30281E-2	-2.55330E+1	2.20549E+0	-6.35264E-1
-3.99948E-1	-9.78579E-7	-6.11612E-3	-5.33459E+1	9.55123E-1	-4.15366E-1
-2.00006E-1	-3.21187E-7	-2.00742E-3	4.54085E+1	-5.19456E+1	5.80321E-2
4.40836E-5	2.98977E-11	1.86861E-7	-1.10537E+10	-4.88824E+5	-2.89837E-1
2.00033E-1	2.67618E-7	1.67261E-3	-3.88426E+1	-8.53775E+1	-4.13672E-2
3.99976E-1	7.92309E-7	4.95193E-3	9.15651E+0	-1.21833E+1	5.77283E-2
5.99974E-1	1.83659E-6	1.14787E-2	-4.70331E+0	7.88920E-1	-1.03105E-1
7.99984E-1	3.49254E-6	2.18284E-2	-6.61196E+0	-6.62189E-1	-3.67522E-1
9.99986E-1	5.98328E-6	3.73955E-2	8.50893E-1	6.53777E-1	1.01283E-1
1.19999E+0	9.63969E-6	6.02481E-2	-1.39903E+0	-1.01756E+0	-3.21956E-1
1.40000E+0	1.40001E-5	8.75006E-2	-4.39864E-1	-6.88360E-1	-1.71517E-1
1.60000E+0	1.95933E-5	1.22458E-1	-8.38885E-1	-7.21412E-1	-5.23191E-1
1.79998E+0	2.59300E-5	1.62062E-1	-2.44159E-2	-4.12353E-1	-2.26712E-2
1.99997E+0	3.33656E-5	2.08535E-1	-5.35740E-2	-3.03661E-1	-7.11224E-2
2.20007E+0	4.13683E-5	2.58552E-1	1.09357E-1	5.96994E-2	1.98008E-1
2.40003E+0	5.04984E-5	3.15615E-1	-9.10426E-2	1.62824E-1	-2.19517E-1
2.60000E+0	6.13359E-5	3.83349E-1	-7.51884E-2	-2.38184E-1	-2.38544E-1
2.79996E+0	7.25746E-5	4.53591E-1	1.67860E-1	-7.76218E-3	6.78601E-1
2.99986E+0	8.59568E-5	5.37230E-1	1.70678E-1	-1.14236E-1	8.75566E-1
3.19994E+0	1.49335E-4	9.33344E-1	1.63751E-1	8.94931E-2	1.55674E+0
3.40002E+0	4.62014E-4	2.88759E+0	1.01246E-1	4.72486E-2	3.16405E+0
3.59987E+0	5.23526E-4	3.27204E+0	1.39488E-1	6.10015E-2	5.22987E+0
3.79989E+0	1.85663E-4	1.16039E+0	5.44556E-1	2.00091E-1	7.64309E+0
3.99981E+0	2.39699E-4	1.49812E+0	5.68287E-1	2.52302E-1	1.08394E+1
4.19983E+0	2.71391E-4	1.69619E+0	6.70377E-1	2.29600E-1	1.52011E+1
4.39982E+0	3.25974E-4	2.03734E+0	7.39227E-1	2.72732E-1	2.10924E+1
4.59977E+0	3.99736E-4	2.49835E+0	7.49873E-1	3.05956E-1	2.74301E+1
4.80009E+0	4.53258E-4	2.83286E+0	8.39821E-1	4.09000E-1	3.63506E+1
5.00008E+0	5.47139E-4	3.41962E+0	8.39322E-1	4.59864E-1	4.56808E+1
5.20007E+0	6.60797E-4	4.12998E+0	8.43251E-1	4.58294E-1	5.76453E+1
5.40004E+0	7.93465E-4	4.95916E+0	8.34112E-1	4.63565E-1	7.11016E+1
5.60002E+0	9.42257E-4	5.88911E+0	8.51476E-1	4.97253E-1	8.93844E+1
5.80006E+0	1.10939E-3	6.93369E+0	8.50428E-1	5.00504E-1	1.08864E+2
6.00001E+0	1.29097E-3	8.06856E+0	8.51041E-1	5.07389E-1	1.31144E+2
6.20008E+0	1.50744E-3	9.42150E+0	8.55921E-1	5.22392E-1	1.59148E+2
6.40008E+0	1.74092E-3	1.08808E+1	8.48014E-1	5.37283E-1	1.87974E+2
6.60010E+0	2.00009E-3	1.25006E+1	8.54036E-1	5.47869E-1	2.24288E+2
6.80009E+0	2.29395E-3	1.43372E+1	8.42375E-1	5.70850E-1	2.61417E+2
7.00006E+0	2.61860E-3	1.63662E+1	8.40849E-1	5.77910E-1	3.06633E+2
7.20001E+0	2.97588E-3	1.85993E+1	8.30125E-1	5.82677E-1	3.53852E+2
7.40001E+0	3.37215E-3	2.10759E+1	8.25578E-1	6.07076E-1	4.09853E+2
7.60000E+0	3.80855E-3	2.38034E+1	8.09240E-1	6.14096E-1	4.65994E+2
7.79998E+0	4.28039E-3	2.67524E+1	8.06078E-1	6.22119E-1	5.35407E+2
7.99994E+0	4.76199E-3	2.97624E+1	7.97025E-1	6.27953E-1	6.04056E+2
8.19987E+0	5.31545E-3	3.32216E+1	7.90985E-1	6.37463E-1	6.85875E+2
8.39986E+0	5.91867E-3	3.69917E+1	7.74338E-1	6.45350E-1	7.65873E+2
8.59983E+0	6.57431E-3	4.10894E+1	7.66465E-1	6.49505E-1	8.62110E+2
8.79983E+0	7.27661E-3	4.54788E+1	7.49978E-1	6.50227E-1	9.55393E+2
8.99984E+0	8.03253E-3	5.02033E+1	7.42280E-1	6.59872E-1	1.06754E+3
9.19979E+0	8.85303E-3	5.53314E+1	7.26348E-1	6.61942E-1	1.17691E+3
9.39981E+0	9.70372E-3	6.06483E+1	7.20208E-1	6.69170E-1	1.30691E+3
9.60011E+0	1.06538E-2	6.65863E+1	7.09508E-1	6.74547E-1	1.44367E+3
9.80014E+0	1.16619E-2	7.28869E+1	6.94011E-1	6.72640E-1	1.57797E+3
1.00000E+1	1.27238E-2	7.95238E+1	6.87467E-1	6.81180E-1	1.74020E+3
1.02001E+1	1.39127E-2	8.69544E+1	6.74843E-1	6.83324E-1	1.90524E+3
1.04001E+1	1.51613E-2	9.47581E+1	6.59373E-1	6.80407E-1	2.06840E+3
1.06001E+1	1.64954E-2	1.03096E+2	6.51238E-1	6.87335E-1	2.26539E+3
1.08000E+1	1.79243E-2	1.12027E+2	6.36532E-1	6.84383E-1	2.45141E+3
1.10001E+1	1.94278E-2	1.21424E+2	6.29334E-1	6.88727E-1	2.67566E+3
1.09974E+1	2.00013E-2	1.25008E+2	6.18464E-1	6.75846E-1	2.70640E+3

File: Raw OLED Data/OLED-010/D2-1.txt
Voltage(V)	Current(A)	J(mA/cm2)	PE(lm/W)	EQE(%)	L(cd/m2)
-9.99958E-1	-9.11861E-6	-5.69913E-2	-8.07242E-1	-5.81573E-1	-1.46435E-1
-7.99979E-1	-5.87666E-6	-3.67291E-2	1.80077E+0	3.02376E+0	1.68422E-1
-5.99954E-1	-3.46783E-6	-2.16739E-2	-4.95585E+0	8.44697E+0	-2.05128E-1
-3.99950E-1	-1.74560E-6	-1.09100E-2	1.26891E+1	2.47559E+0	1.76243E-1
-2.00000E-1	-6.00650E-7	-3.75406E-3	-1.72112E+2	5.30196E+1	-4.11333E-1
4.66108E-5	2.61331E-10	1.63332E-6	-1.40665E+9	1.05234E+4	-3.40874E-1
2.00037E-1	4.13850E-7	2.58656E-3	1.30457E+2	4.88652E+1	2.14858E-1
3.99983E-1	1.26536E-6	7.90850E-3	2.77765E+1	7.46346E+0	2.79681E-1
5.99976E-1	2.66745E-6	1.66716E-2	-1.95361E+1	2.80509E+0	-6.22011E-1
7.99986E-1	4.77278E-6	2.98299E-2	-1.02730E+1	1.50127E+0	-7.80336E-1
9.99992E-1	7.52083E-6	4.70052E-2	-5.23470E+0	3.02202E+0	-7.83221E-1
1.20000E+0	1.09562E-5	6.84763E-2	-1.48174E+0	1.85090E-1	-3.87563E-1
1.40000E+0	1.50394E-5	9.39963E-2	-9.29779E-1	7.77509E-1	-3.89465E-1
1.60000E+0	1.97095E-5	1.23184E-1	-1.37690E+0	-8.33285E-2	-8.63831E-1
1.79998E+0	2.52738E-5	1.57961E-1	2.51653E-1	4.96989E-1	2.27756E-1
1.99998E+0	3.14858E-5	1.96786E-1	-5.72529E-1	-1.75283E-1	-7.17246E-1
2.20003E+0	3.87088E-5	2.41930E-1	-2.13719E-1	4.78518E-1	-3.62086E-1
2.39995E+0	4.57422E-5	2.85889E-1	-4.48229E-2	-1.61648E-2	-9.78925E-2
2.59993E+0	5.39840E-5	3.37400E-1	-2.21340E-1	2.64842E-1	-6.18041E-1
2.79988E+0	6.17247E-5	3.85779E-1	-2.20020E-1	1.31846E-1	-7.56469E-1
2.99979E+0	6.94613E-5	4.34133E-1	2.73125E-3	2.94619E-1	1.13221E-2
3.19986E+0	8.33837E-5	5.21148E-1	1.82989E-2	1.32983E-1	9.71331E-2
3.39980E+0	9.54986E-5	5.96866E-1	6.35198E-2	-3.75472E-2	4.10288E-1
3.59978E+0	1.20349E-4	7.52181E-1	7.29100E-2	3.74038E-2	6.28400E-1
3.79983E+0	1.43719E-4	8.98244E-1	8.97954E-2	1.71093E-1	9.75580E-1
3.99979E+0	1.62915E-4	1.01822E+0	1.48162E-1	1.56203E-1	1.92072E+0
4.19975E+0	1.90958E-4	1.19349E+0	1.56723E-1	1.94334E-1	2.50048E+0
4.39971E+0	2.03096E-4	1.26935E+0	1.98296E-1	1.42309E-1	3.52509E+0
4.59974E+0	2.30783E-4	1.44239E+0	2.29651E-1	2.18104E-1	4.84993E+0
4.79999E+0	2.57748E-4	1.61093E+0	2.49647E-1	1.39343E-1	6.14458E+0
4.99999E+0	2.77823E-4	1.73639E+0	3.15738E-1	2.32095E-1	8.72558E+0
5.20000E+0	3.02569E-4	1.89106E+0	3.25219E-1	1.49777E-1	1.01797E+1
5.40001E+0	3.37374E-4	2.10859E+0	3.62239E-1	1.53004E-1	1.31290E+1
5.59996E+0	3.81290E-4	2.38306E+0	3.83646E-1	2.07078E-1	1.62968E+1
5.79999E+0	4.07154E-4	2.54471E+0	4.20218E-1	2.51824E-1	1.97420E+1
5.99997E+0	4.52825E-4	2.83016E+0	4.40970E-1	2.93767E-1	2.38352E+1
6.20003E+0	5.00927E-4	3.13079E+0	4.79685E-1	2.98344E-1	2.96384E+1
6.40003E+0	5.57656E-4	3.48535E+0	4.84770E-1	2.95488E-1	3.44203E+1
6.59997E+0	6.21082E-4	3.88176E+0	5.04458E-1	3.36894E-1	4.11383E+1
6.80000E+0	6.94516E-4	4.34072E+0	5.17581E-1	3.85514E-1	4.86295E+1
6.99994E+0	7.70071E-4	4.81294E+0	5.37270E-1	4.03705E-1	5.76166E+1
7.19994E+0	8.60560E-4	5.37850E+0	5.41409E-1	4.29528E-1	6.67368E+1
7.39996E+0	9.57499E-4	5.98437E+0	5.49577E-1	4.49245E-1	7.74687E+1
7.59992E+0	1.07150E-3	6.69687E+0	5.55727E-1	4.29950E-1	9.00311E+1
7.79998E+0	1.21467E-3	7.59169E+0	5.47180E-1	4.41713E-1	1.03137E+2
7.99993E+0	1.35490E-3	8.46813E+0	5.44627E-1	4.49504E-1	1.17442E+2
8.19986E+0	1.49273E-3	9.32956E+0	5.50108E-1	4.61224E-1	1.33957E+2
8.40000E+0	1.65232E-3	1.03270E+1	5.53317E-1	4.68188E-1	1.52784E+2
8.59997E+0	1.79106E-3	1.11941E+1	5.67835E-1	5.07080E-1	1.74004E+2
8.79999E+0	1.91981E-3	1.19988E+1	5.87499E-1	5.28243E-1	1.97459E+2
8.99999E+0	2.08952E-3	1.30595E+1	5.93611E-1	5.40601E-1	2.22086E+2
9.19990E+0	2.28616E-3	1.42885E+1	5.96265E-1	5.57836E-1	2.49494E+2
9.39989E+0	2.47457E-3	1.54661E+1	6.04527E-1	5.69201E-1	2.79749E+2
9.60018E+0	2.68891E-3	1.68057E+1	6.07889E-1	5.90716E-1	3.12183E+2
9.80019E+0	2.91855E-3	1.82409E+1	6.13711E-1	6.02777E-1	3.49218E+2
1.00002E+1	3.16747E-3	1.97967E+1	6.16349E-1	6.18138E-1	3.88399E+2
1.02002E+1	3.45422E-3	2.15889E+1	6.14557E-1	6.31450E-1	4.30775E+2
1.04001E+1	3.72165E-3	2.32603E+1	6.19298E-1	6.44285E-1	4.76873E+2
1.06001E+1	4.02448E-3	2.51530E+1	6.25967E-1	6.71401E-1	5.31253E+2
1.08000E+1	4.38990E-3	2.74369E+1	6.16659E-1	6.69228E-1	5.81639E+2
1.10001E+1	4.77240E-3	2.98275E+1	6.13674E-1	6.75175E-1	6.40917E+2
1.12000E+1	5.19425E-3	3.24641E+1	6.07990E-1	6.81121E-1	7.03668E+2
1.14002E+1	5.61038E-3	3.50649E+1	6.07741E-1	6.93275E-1	7.73309E+2
1.16001E+1	6.11997E-3	3.82498E+1	6.00510E-1	6.98793E-1	8.48128E+2
1.18000E+1	6.66130E-3	4.16331E+1	5.95011E-1	6.98270E-1	9.30457E+2
1.20000E+1	7.22317E-3	4.51448E+1	5.92931E-1	7.13999E-1	1.02245E+3

File: Raw OLED Data/OLED-010/D3-1.txt
Voltage(V)	Current(A)	J(mA/cm2)	PE(lm/W)	EQE(%)	L(cd/m2)
-9.99956E-1	-4.74264E-4	-2.96415E+0	2.95981E-2	-3.65101E-3	2.79251E-1
-7.99975E-1	-3.74900E-4	-2.34313E+0	-5.66579E-2	3.40399E-2	-3.38051E-1
-5.99955E-1	-2.51511E-4	-1.57194E+0	1.50152E-1	7.35106E-2	4.50751E-1
-3.99948E-1	-1.45839E-4	-9.11494E-1	3.06325E-1	6.80172E-2	3.55459E-1
-1.99997E-1	-6.10411E-5	-3.81507E-1	-1.61430E+0	1.50975E-1	-3.92067E-1
4.19855E-5	-3.78282E-9	-2.36426E-5	1.46730E+8	7.94272E+3	4.63623E-1
2.00114E-1	3.73761E-8	2.33601E-4	1.32260E+3	7.73365E+2	1.96803E-1
3.99976E-1	1.42052E-4	8.87825E-1	-1.53059E-1	9.97462E-2	-1.73009E-1
5.99970E-1	2.32097E-4	1.45061E+0	-3.97873E-2	1.14336E-1	-1.10223E-1
7.99976E-1	3.42856E-4	2.14285E+0	-1.03410E-1	1.22304E-2	-5.64262E-1
9.99980E-1	4.58112E-4	2.86320E+0	-3.39080E-2	-1.48470E-2	-3.09026E-1
1.19999E+0	5.57075E-4	3.48172E+0	-2.38937E-2	2.55667E-2	-3.17764E-1
1.39998E+0	4.39868E-4	2.74917E+0	-4.29783E-2	1.41503E-2	-5.26531E-1
1.60001E+0	5.67647E-4	3.54779E+0	-2.15604E-3	3.91697E-3	-3.89572E-2
1.79997E+0	1.88370E-3	1.17731E+1	-9.56156E-3	1.22756E-3	-6.44964E-1
1.99997E+0	2.26150E-3	1.41344E+1	-9.44116E-3	-2.72236E-3	-8.49524E-1
2.19996E+0	2.65453E-3	1.65908E+1	-5.52831E-4	1.23013E-3	-6.42280E-2
2.39995E+0	3.08223E-3	1.92639E+1	-2.63192E-3	-6.48828E-4	-3.87320E-1
2.59998E+0	3.56956E-3	2.23097E+1	1.11829E-3	3.57296E-3	2.06477E-1
2.79995E+0	4.10549E-3	2.56593E+1	-6.41246E-4	-1.19831E-3	-1.46646E-1
2.99986E+0	4.68853E-3	2.93033E+1	-8.33976E-4	4.90651E-3	-2.33357E-1
3.19990E+0	5.32666E-3	3.32916E+1	4.97349E-4	7.75749E-4	1.68649E-1
3.39980E+0	5.99286E-3	3.74554E+1	-1.41311E-3	-3.16265E-4	-5.72786E-1
3.59981E+0	6.42400E-3	4.01500E+1	4.60273E-4	8.61456E-4	2.11754E-1
3.79980E+0	6.75036E-3	4.21898E+1	-1.19063E-3	1.39099E-3	-6.07567E-1
3.99975E+0	7.55476E-3	4.72172E+1	-1.15242E-3	-2.78544E-3	-6.92776E-1
4.19974E+0	8.43820E-3	5.27388E+1	-9.48643E-4	-1.13848E-3	-6.68814E-1
4.39973E+0	9.31221E-3	5.82013E+1	2.82519E-4	-6.65217E-4	2.30280E-1
4.59972E+0	1.02048E-2	6.37800E+1	-4.63511E-5	-4.18538E-4	-4.32839E-2
4.80006E+0	1.13438E-2	7.08987E+1	-1.16647E-4	7.70861E-4	-1.26359E-1
5.00002E+0	1.34935E-2	8.43344E+1	-2.55080E-5	4.61555E-4	-3.42375E-2
5.20003E+0	1.54179E-2	9.63619E+1	1.87108E-4	-5.19574E-5	2.98438E-1
5.39997E+0	1.80962E-2	1.13101E+2	-2.95744E-4	-2.43603E-4	-5.74943E-1
5.59996E+0	1.87598E-2	1.17249E+2	-6.29798E-5	6.03497E-4	-1.31627E-1
5.75642E+0	2.00013E-2	1.25008E+2	-8.17305E-5	3.89489E-4	-1.87208E-1

File: Raw OLED Data/OLED-010/D4-1.txt
Voltage(V)	Current(A)	J(mA/cm2)	PE(lm/W)	EQE(%)	L(cd/m2)
-9.99962E-1	-9.70307E-4	-6.06442E+0	3.50553E-2	-3.13898E-2	6.76670E-1
-7.99983E-1	-7.04653E-4	-4.40408E+0	2.93485E-2	-2.86727E-2	3.29134E-1
-5.99954E-1	-4.52364E-4	-2.82728E+0	1.01893E-1	-4.51307E-3	5.50150E-1
-3.99950E-1	-2.50296E-4	-1.56435E+0	2.59748E-1	-1.12494E-1	5.17299E-1
-1.99999E-1	-9.85694E-5	-6.16059E-1	6.08278E-1	-1.28335E-1	2.38563E-1
5.33342E-5	7.92857E-9	4.95536E-5	4.39867E+7	5.65201E+2	3.70043E-1
2.00041E-1	9.68703E-5	6.05439E-1	1.68002E+0	-3.54156E-2	6.47672E-1
3.99989E-1	2.39700E-4	1.49812E+0	1.60252E-1	-2.86967E-2	3.05667E-1
5.99982E-1	4.12334E-4	2.57709E+0	4.65485E-2	-4.88854E-3	2.29099E-1
7.99990E-1	6.26271E-4	3.91419E+0	3.25488E-2	-2.48638E-3	3.24423E-1
9.99989E-1	8.72064E-4	5.45040E+0	-7.53504E-3	-2.09606E-2	-1.30725E-1
1.20000E+0	1.15319E-3	7.20744E+0	1.54138E-2	-1.07499E-2	4.24347E-1
1.40000E+0	1.45928E-3	9.12050E+0	5.45799E-3	-2.08657E-2	2.21835E-1
1.59999E+0	1.79342E-3	1.12089E+1	4.76024E-3	-1.93553E-2	2.71743E-1
1.79998E+0	2.17490E-3	1.35931E+1	6.27892E-4	-5.89942E-3	4.89015E-2
1.99996E+0	2.57368E-3	1.60855E+1	2.82052E-3	-7.83129E-3	2.88826E-1
2.19999E+0	3.01104E-3	1.88190E+1	1.48045E-3	-2.38040E-3	1.95102E-1
2.39992E+0	3.47069E-3	2.16918E+1	4.06930E-4	2.43763E-3	6.74314E-2
2.59988E+0	3.95967E-3	2.47479E+1	3.51597E-3	-5.64902E-3	7.20092E-1
2.79983E+0	4.49440E-3	2.80900E+1	1.46240E-4	-8.57614E-3	3.66100E-2
2.99976E+0	5.05859E-3	3.16162E+1	4.55555E-4	-9.55394E-4	1.37527E-1
3.19983E+0	5.65237E-3	3.53273E+1	1.76123E-3	-1.62732E-3	6.33730E-1
3.39975E+0	6.27236E-3	3.92022E+1	1.84258E-3	1.64239E-4	7.81690E-1
3.59975E+0	6.95884E-3	4.34928E+1	5.52090E-4	2.05505E-4	2.75137E-1
3.79974E+0	7.63732E-3	4.77333E+1	6.25625E-5	2.88775E-3	3.61193E-2
3.99972E+0	8.36996E-3	5.23122E+1	1.28650E-3	-3.10864E-3	8.56827E-1
4.19971E+0	9.13143E-3	5.70714E+1	7.54568E-4	-7.47582E-4	5.75687E-1
4.39968E+0	9.97165E-3	6.23228E+1	5.01231E-4	6.01037E-4	4.37478E-1
4.59970E+0	1.08250E-2	6.76562E+1	8.68999E-4	4.79597E-5	8.60809E-1
4.80010E+0	1.16391E-2	7.27444E+1	6.64645E-4	-2.67367E-4	7.38737E-1
5.00004E+0	1.25174E-2	7.82338E+1	5.09909E-4	-1.36758E-3	6.34907E-1
5.20003E+0	1.34917E-2	8.43231E+1	1.86001E-4	-4.24529E-4	2.59608E-1
5.40003E+0	1.44763E-2	9.04769E+1	8.56341E-5	-1.76526E-3	1.33178E-1
5.60001E+0	1.58741E-2	9.92131E+1	3.58182E-4	-7.29081E-4	6.33450E-1
5.80002E+0	1.68630E-2	1.05394E+2	2.07166E-4	-1.57795E-4	4.03101E-1
6.00001E+0	1.84775E-2	1.15484E+2	2.91784E-4	-2.88213E-4	6.43558E-1
6.20005E+0	1.89458E-2	1.18411E+2	6.16168E-4	3.16200E-4	1.43992E+0
6.40002E+0	1.91003E-2	1.19377E+2	2.16271E-4	9.02721E-5	5.25958E-1
6.60000E+0	1.95345E-2	1.22091E+2	2.71190E-4	-8.04852E-4	6.95585E-1
6.70514E+0	1.99467E-2	1.24667E+2	3.58760E-4	-3.35240E-4	9.54582E-1

File: Raw OLED Data/OLED-010/D5-1.txt
Voltage(V)	Current(A)	J(mA/cm2)	PE(lm/W)	EQE(%)	L(cd/m2)
-9.99954E-1	-6.41769E-7	-4.01106E-3	-8.13200E+0	4.69271E+1	-1.03821E-1
-7.99974E-1	-4.48995E-7	-2.80622E-3	1.29493E+1	3.11077E+1	9.25321E-2
-5.99955E-1	-2.95857E-7	-1.84911E-3	-1.37313E+2	2.32900E+1	-4.84890E-1
-3.99952E-1	-1.64401E-7	-1.02751E-3	-4.73505E+2	2.94069E+0	-6.19394E-1
-2.00001E-1	-6.09832E-8	-3.81145E-4	-1.30415E+3	2.69133E+2	-3.16446E-1
4.72784E-5	8.99230E-9	5.62019E-5	-2.73973E+7	9.93650E+2	-2.31724E-1
2.00040E-1	6.27405E-8	3.92128E-4	-3.44575E+3	3.52683E+2	-8.60357E-1
3.99987E-1	1.35408E-7	8.46300E-4	-2.43413E+2	9.03494E+1	-2.62279E-1
5.99977E-1	2.70701E-7	1.69188E-3	-2.36117E+2	1.54026E+2	-7.62927E-1
7.99988E-1	4.32332E-7	2.70207E-3	-8.25751E+1	1.39035E+1	-5.68172E-1
9.99985E-1	6.37450E-7	3.98406E-3	-1.65498E+1	1.53402E+1	-2.09875E-1
1.19999E+0	9.01045E-7	5.63153E-3	-1.77194E+1	2.73551E+0	-3.81157E-1
1.39999E+0	1.20329E-6	7.52056E-3	-7.09013E+0	2.41219E+1	-2.37618E-1
1.60000E+0	1.58551E-6	9.90944E-3	-1.14201E+1	8.26911E+0	-5.76354E-1
1.79998E+0	2.02761E-6	1.26726E-2	-2.71300E+0	4.73007E+0	-1.96985E-1
1.99998E+0	2.50825E-6	1.56766E-2	-6.37123E+0	4.75403E+0	-6.35843E-1
2.20007E+0	3.11468E-6	1.94667E-2	-4.37516E+0	1.01658E+0	-5.96450E-1
2.39998E+0	3.90382E-6	2.43989E-2	-5.22362E+0	-2.12918E+0	-9.73642E-1
2.59999E+0	4.83225E-6	3.02016E-2	-3.61991E+0	-7.20322E-1	-9.04792E-1
2.79995E+0	5.95431E-6	3.72144E-2	-1.57681E+0	2.49489E+0	-5.22988E-1
2.99986E+0	8.20801E-6	5.13001E-2	5.62339E-1	-1.10891E+0	2.75466E-1
3.19993E+0	1.14478E-5	7.15488E-2	-4.79869E-2	1.39582E-1	-3.49716E-2
3.39988E+0	1.46357E-5	9.14731E-2	-2.90622E-2	7.81801E-1	-2.87698E-2
3.59994E+0	1.78521E-5	1.11576E-1	-2.08427E-1	-3.38533E-1	-2.66483E-1
3.79989E+0	3.43725E-4	2.14828E+0	-9.10579E-4	3.95956E-2	-2.36608E-2
3.99984E+0	3.99107E-4	2.49442E+0	2.08429E-2	2.72842E-2	6.61941E-1
4.19984E+0	4.10292E-4	2.56432E+0	1.22793E-2	6.26471E-2	4.20950E-1
4.39985E+0	4.14493E-4	2.59058E+0	3.98092E-2	-3.98931E-3	1.44434E+0
4.59980E+0	6.00129E-5	3.75081E-1	3.60363E-1	7.01993E-1	1.97904E+0
4.80008E+0	7.12336E-5	4.45210E-1	4.13028E-1	1.83759E-1	2.80959E+0
5.00010E+0	8.58923E-5	5.36827E-1	5.30354E-1	5.86618E-1	4.53136E+0
5.20011E+0	1.04654E-4	6.54088E-1	5.02856E-1	3.38137E-1	5.44431E+0
5.40011E+0	1.22568E-4	7.66050E-1	5.11657E-1	4.31628E-1	6.73734E+0
5.60005E+0	1.46095E-4	9.13094E-1	4.99933E-1	3.28530E-1	8.13710E+0
5.80014E+0	1.71296E-4	1.07060E+0	4.94824E-1	2.64654E-1	9.78063E+0
6.00009E+0	1.96460E-4	1.22788E+0	5.00656E-1	4.34866E-1	1.17409E+1
6.20009E+0	2.32205E-4	1.45128E+0	5.00414E-1	3.87612E-1	1.43327E+1
6.40011E+0	2.66245E-4	1.66403E+0	4.96100E-1	3.25421E-1	1.68178E+1
6.60008E+0	3.08820E-4	1.93013E+0	4.98423E-1	3.06103E-1	2.02108E+1
6.80012E+0	3.55147E-4	2.21967E+0	4.96944E-1	3.74726E-1	2.38761E+1
7.00005E+0	4.00752E-4	2.50470E+0	5.03489E-1	3.51814E-1	2.80994E+1
7.20004E+0	4.57301E-4	2.85813E+0	4.93655E-1	3.46584E-1	3.23363E+1
7.40008E+0	5.15649E-4	3.22281E+0	4.49862E-1	3.39695E-1	3.41508E+1
7.60004E+0	5.11236E-4	3.19523E+0	5.16950E-1	4.20051E-1	3.99591E+1
7.80003E+0	6.42990E-4	4.01869E+0	4.90306E-1	4.11620E-1	4.89213E+1
7.99999E+0	7.29208E-4	4.55755E+0	4.82653E-1	3.87693E-1	5.60153E+1
8.19995E+0	8.14473E-4	5.09046E+0	4.74631E-1	4.00741E-1	6.30629E+1
8.39999E+0	9.01903E-4	5.63689E+0	4.72668E-1	4.25490E-1	7.12401E+1
8.60001E+0	1.00321E-3	6.27006E+0	4.80635E-1	4.32112E-1	8.24966E+1
8.80006E+0	1.11504E-3	6.96900E+0	4.69737E-1	4.27247E-1	9.16983E+1
9.00005E+0	1.22089E-3	7.63056E+0	4.69150E-1	4.43577E-1	1.02557E+2
9.20000E+0	1.34004E-3	8.37525E+0	4.55751E-1	4.34904E-1	1.11780E+2
9.40002E+0	1.33075E-3	8.31719E+0	4.84568E-1	4.80049E-1	1.20590E+2
9.60028E+0	1.68053E-3	1.05033E+1	4.49783E-1	4.45705E-1	1.44366E+2
9.80029E+0	1.70398E-3	1.06499E+1	4.58731E-1	4.58656E-1	1.52402E+2
1.00003E+1	1.94096E-3	1.21310E+1	4.45819E-1	4.56355E-1	1.72154E+2
1.02003E+1	2.06230E-3	1.28894E+1	4.78713E-1	5.04961E-1	2.00341E+2
1.04003E+1	2.33471E-3	1.45919E+1	4.59123E-1	4.86305E-1	2.21788E+2
1.06003E+1	2.63031E-3	1.64394E+1	4.55889E-1	5.00137E-1	2.52880E+2
1.08002E+1	2.84839E-3	1.78024E+1	4.56866E-1	5.07557E-1	2.79609E+2
1.10003E+1	3.20016E-3	2.00010E+1	4.54613E-1	5.14791E-1	3.18382E+2
1.12003E+1	3.59022E-3	2.24389E+1	4.55007E-1	5.27049E-1	3.63998E+2
1.14004E+1	3.96071E-3	2.47544E+1	4.46618E-1	5.28156E-1	4.01198E+2
1.16003E+1	4.31693E-3	2.69808E+1	4.43031E-1	5.28781E-1	4.41376E+2
1.18003E+1	4.70174E-3	2.93859E+1	4.38738E-1	5.34213E-1	4.84270E+2
1.20003E+1	5.08354E-3	3.17721E+1	4.33077E-1	5.34759E-1	5.25598E+2
