Repository: owen-melville/bsubpc-oled-data

# bsubpc-oled-data
<h1> Data and Code for: Studying the Influence of Axial Substituent on Hyperfluorescence in Organic Light-Emitting Diodes Using Boron Subphthalocyanines as Fluorescent Emitters </h1>

All Programs and Data collected by Owen Alfred Melville, PhD as a part of his postdoctoral fellowship with Professor Timothy Bender at the University of Toronto.

<h2>Folder Breakdown:</h2>
- <b> Raw OLED Data: </b> Raw data collected from the OLEDs during characterization. This includes optoelectronic data as a function of Voltage and full spectra has a function of wavelength.

- <b> IC6 Evaporation Logs: </b> Raw data collected during the deposition of the OLEDs from the IC6 which controls the deposition of the thin films.
  
- <b> Offline Spreadsheets: </b> Summary deposition and electro-optical data for each device, labelling for each device index (eg OLED-001 corresponds to what materials).
  
- <b> Python: </b> Python programs and corresponding batch files used to analyze the raw data.
  
- <b> Output Data: </b> Contains analytical outputs for each deposition run and device. This includes a large number of graphs and visualizations.


<i>For any questions on the Python programs or data herein, please contact Owen Melville (owen.melville@utoronto.ca) </i>

<h1>Raw Data Explanation</h1>

The names of the folders (eg OLED-001) correspond to devices. The organization and explanation of each label is contained within the Offline Spreadsheets folder. 

Within each folder there are three types of files:

1. Summary optoelectronic files labelled by pixel. These often look like <b>A1-1</b> where <b>A1</b> is the pixel (between A1 and D5), and the <b>-1</b> refers to the measurement attempt number (eg first, second, third). Missing pixels were not tested, sometimes because of an issue accessing the pixel physically (A5 is often missing).

2. Spectra as a function of voltage labelled by pixel. These are labelled the same as the last files but with the extension <b>_counts</b>. The rows and columns are unlabelled. The columns are the same voltages as those from the summary files (with a couple filler columns of 0s) and the rows are wavelengths (from 380 to 780 nm in all cases)

3. The <b>_SPD</b> files were not used for any analysis

File: Raw OLED Data/OLED-011/A1-1.txt
Voltage(V)	Current(A)	J(mA/cm2)	PE(lm/W)	EQE(%)	L(cd/m2)
-9.99965E-1	-1.54079E-5	-9.62994E-2	2.28643E-1	-8.51856E-1	7.00835E-2
-7.99989E-1	-9.39285E-6	-5.87053E-2	-4.47366E-1	-6.10424E-1	-6.68766E-2
-5.99972E-1	-5.25264E-6	-3.28290E-2	-3.81356E+0	1.16099E+0	-2.39095E-1
-3.99957E-1	-2.76779E-6	-1.72987E-2	-3.71846E-1	-1.51674E+0	-8.18917E-3
-2.00009E-1	-9.68801E-7	-6.05501E-3	-3.10340E+1	2.68011E+1	-1.19633E-1
3.65734E-5	6.46937E-10	4.04336E-6	-2.52439E+8	2.51406E+4	-1.18827E-1
2.00024E-1	9.65711E-7	6.03569E-3	-1.17526E+2	-1.11950E+0	-4.51641E-1
3.99971E-1	2.50918E-6	1.56824E-2	-2.87647E+1	6.88118E-2	-5.74315E-1
5.99963E-1	4.92119E-6	3.07574E-2	-5.11343E+0	9.79753E-1	-3.00357E-1
7.99974E-1	8.85658E-6	5.53536E-2	3.45760E-1	-7.56808E-2	4.87356E-2
9.99974E-1	1.35944E-5	8.49650E-2	1.21199E+0	-8.23227E-1	3.27777E-1
1.19999E+0	2.04179E-5	1.27612E-1	-4.18031E-1	-6.43159E-1	-2.03764E-1
1.40000E+0	2.78927E-5	1.74329E-1	-4.59195E-1	2.36369E-2	-3.56735E-1
1.60000E+0	3.76251E-5	2.35157E-1	-3.31030E-1	-4.27410E-1	-3.96456E-1
1.79998E+0	4.82284E-5	3.01427E-1	-7.61019E-2	-2.71724E-1	-1.31430E-1
1.99997E+0	5.78789E-5	3.61743E-1	-2.45318E-2	-2.01640E-1	-5.64941E-2
2.19996E+0	6.67410E-5	4.17131E-1	-1.69498E-1	8.75948E-2	-4.95112E-1
2.39989E+0	7.46475E-5	4.66547E-1	-8.33473E-3	-1.87362E-2	-2.97049E-2
2.59984E+0	8.75840E-5	5.47400E-1	-4.47767E-2	8.00287E-2	-2.02840E-1
2.79978E+0	9.76652E-5	6.10407E-1	2.95189E-1	-1.57591E-2	1.60581E+0
2.99977E+0	1.34305E-4	8.39406E-1	3.86894E-1	2.33479E-2	3.10100E+0
3.19981E+0	1.69693E-4	1.06058E+0	4.71640E-1	1.67316E-1	5.09482E+0
3.39972E+0	2.28133E-4	1.42583E+0	5.66109E-1	2.68478E-1	8.73496E+0
3.59971E+0	3.14705E-4	1.96691E+0	6.61888E-1	2.53090E-1	1.49171E+1
3.79968E+0	4.25163E-4	2.65727E+0	7.31686E-1	3.10346E-1	2.35157E+1
3.99963E+0	5.79554E-4	3.62221E+0	7.29517E-1	3.61683E-1	3.36418E+1
4.19958E+0	7.77887E-4	4.86179E+0	7.45874E-1	3.62927E-1	4.84750E+1
4.39956E+0	1.02394E-3	6.39963E+0	7.20699E-1	3.85396E-1	6.45904E+1
4.59964E+0	1.33821E-3	8.36381E+0	6.81052E-1	3.66010E-1	8.33986E+1
4.79995E+0	1.63679E-3	1.02299E+1	6.71080E-1	3.78982E-1	1.04890E+2
4.99991E+0	2.02045E-3	1.26278E+1	6.35389E-1	3.60033E-1	1.27697E+2
5.19999E+0	2.44601E-3	1.52876E+1	6.08114E-1	3.74279E-1	1.53878E+2
5.39995E+0	2.92051E-3	1.82532E+1	5.73664E-1	3.58711E-1	1.79985E+2
5.59989E+0	3.44280E-3	2.15175E+1	5.46308E-1	3.52554E-1	2.09536E+2
5.79999E+0	4.02473E-3	2.51546E+1	5.16355E-1	3.47636E-1	2.39796E+2
5.99992E+0	4.62228E-3	2.88893E+1	4.96432E-1	3.48380E-1	2.73900E+2
6.19997E+0	5.24097E-3	3.27561E+1	4.79257E-1	3.47303E-1	3.09813E+2
6.39994E+0	5.97036E-3	3.73148E+1	4.59008E-1	3.39765E-1	3.48921E+2
6.59999E+0	6.74244E-3	4.21402E+1	4.36161E-1	3.37646E-1	3.86133E+2
6.79990E+0	7.58685E-3	4.74178E+1	4.18317E-1	3.32782E-1	4.29339E+2
6.99986E+0	8.49229E-3	5.30768E+1	3.97775E-1	3.24811E-1	4.70416E+2
7.19981E+0	9.45885E-3	5.91178E+1	3.81555E-1	3.20661E-1	5.16948E+2
7.39992E+0	1.04902E-2	6.55637E+1	3.65679E-1	3.16881E-1	5.64730E+2
7.59991E+0	1.15785E-2	7.23656E+1	3.48443E-1	3.09245E-1	6.09991E+2
7.79993E+0	1.27283E-2	7.95519E+1	3.35514E-1	3.06019E-1	6.62678E+2
7.99991E+0	1.39391E-2	8.71194E+1	3.20605E-1	3.01024E-1	7.11247E+2
8.19986E+0	1.52113E-2	9.50706E+1	3.09011E-1	2.97437E-1	7.66792E+2
8.39995E+0	1.65477E-2	1.03423E+2	2.96233E-1	2.90795E-1	8.19177E+2
8.59986E+0	1.79442E-2	1.12151E+2	2.85426E-1	2.87202E-1	8.76274E+2
8.79992E+0	1.94017E-2	1.21261E+2	2.73437E-1	2.82546E-1	9.28764E+2
8.86014E+0	2.00013E-2	1.25008E+2	2.68512E-1	2.78477E-1	9.46655E+2

File: Raw OLED Data/OLED-011/A2-1.txt
Voltage(V)	Current(A)	J(mA/cm2)	PE(lm/W)	EQE(%)	L(cd/m2)
-9.99971E-1	-1.46952E-6	-9.18450E-3	9.32083E+0	-5.24717E+0	2.72488E-1
-7.99996E-1	-1.36459E-6	-8.52869E-3	2.11892E+1	7.51053E+0	4.60188E-1
-5.99972E-1	-5.70516E-7	-3.56572E-3	7.16325E+1	-1.28890E+1	4.87797E-1
-3.99960E-1	-2.89216E-7	-1.80760E-3	4.31726E+2	2.04665E+1	9.93522E-1
-2.00017E-1	-8.61356E-8	-5.38348E-4	2.30209E+3	2.04937E+2	7.89047E-1
4.65631E-5	1.87423E-8	1.17139E-4	3.29785E+7	8.68847E+2	5.72566E-1
2.00021E-1	9.05573E-8	5.65983E-4	8.55034E+1	7.84461E+1	3.08115E-2
3.99964E-1	2.62333E-7	1.63958E-3	3.92541E+2	1.67870E+1	8.19386E-1
5.99964E-1	5.86149E-7	3.66343E-3	2.26135E+1	-2.74753E+0	1.58209E-1
7.99974E-1	1.06885E-6	6.68031E-3	1.05319E+1	1.12784E+1	1.79155E-1
9.99973E-1	1.70172E-6	1.06358E-2	6.06337E+0	2.13548E+0	2.05268E-1
1.19998E+0	2.65689E-6	1.66056E-2	5.82341E+0	-2.55394E+0	3.69364E-1
1.39999E+0	3.94532E-6	2.46582E-2	3.45688E+0	-1.11838E+0	3.79858E-1
1.59998E+0	5.65274E-6	3.53296E-2	-1.21832E+0	-2.52688E+0	-2.19212E-1
1.79997E+0	7.08326E-6	4.42704E-2	1.26478E+0	-2.08179E+0	3.20808E-1
1.99996E+0	9.21725E-6	5.76078E-2	1.42154E+0	-6.48873E-1	5.21330E-1
2.19986E+0	1.24579E-5	7.78619E-2	1.43919E+0	-1.14576E+0	7.84670E-1
2.39985E+0	1.69951E-5	1.06219E-1	3.04673E-1	6.15429E-1	2.47213E-1
2.59986E+0	2.41623E-5	1.51014E-1	9.01745E-1	-3.30717E-1	1.12694E+0
2.79981E+0	3.62530E-5	2.26581E-1	8.65969E-1	-5.46086E-1	1.74866E+0
2.99975E+0	5.75367E-5	3.59604E-1	7.53645E-1	2.04271E-1	2.58778E+0
3.19980E+0	9.25146E-5	5.78216E-1	9.48234E-1	3.05236E-1	5.58443E+0
3.39976E+0	1.43136E-4	8.94600E-1	1.04351E+0	3.30552E-1	1.01024E+1
3.59978E+0	2.23046E-4	1.39404E+0	9.25139E-1	3.29259E-1	1.47777E+1
3.79977E+0	3.23401E-4	2.02126E+0	9.09531E-1	3.94406E-1	2.22355E+1
3.99973E+0	4.66178E-4	2.91361E+0	8.61774E-1	3.58969E-1	3.19673E+1
4.19970E+0	6.51573E-4	4.07233E+0	8.19272E-1	3.98118E-1	4.46005E+1
4.39966E+0	8.56020E-4	5.35013E+0	7.98275E-1	4.02761E-1	5.98116E+1
4.59964E+0	1.11332E-3	6.95825E+0	7.58826E-1	3.94437E-1	7.73065E+1
4.80002E+0	1.40552E-3	8.78450E+0	7.19120E-1	3.94500E-1	9.65188E+1
5.00000E+0	1.73633E-3	1.08521E+1	6.78805E-1	3.93088E-1	1.17240E+2
5.20001E+0	2.10605E-3	1.31628E+1	6.40138E-1	3.67079E-1	1.39469E+2
5.40002E+0	2.51363E-3	1.57102E+1	6.11930E-1	3.80080E-1	1.65245E+2
5.59997E+0	2.95380E-3	1.84612E+1	5.76298E-1	3.76059E-1	1.89646E+2
5.79998E+0	3.43501E-3	2.14688E+1	5.45212E-1	3.73634E-1	2.16098E+2
6.00000E+0	3.96185E-3	2.47616E+1	5.16660E-1	3.57476E-1	2.44334E+2
6.20002E+0	4.52714E-3	2.82946E+1	4.88953E-1	3.48277E-1	2.73032E+2
6.40003E+0	5.20470E-3	3.25294E+1	4.57414E-1	3.40571E-1	3.03122E+2
6.59995E+0	5.82331E-3	3.63957E+1	4.42752E-1	3.38285E-1	3.38533E+2
6.79997E+0	6.48920E-3	4.05575E+1	4.24145E-1	3.32009E-1	3.72342E+2
6.99994E+0	7.20729E-3	4.50456E+1	4.09146E-1	3.31559E-1	4.10652E+2
7.19991E+0	7.96381E-3	4.97738E+1	3.92210E-1	3.27173E-1	4.47401E+2
7.39994E+0	8.76772E-3	5.47982E+1	3.80523E-1	3.26741E-1	4.91164E+2
7.59990E+0	9.49422E-3	5.93389E+1	3.71746E-1	3.29224E-1	5.33634E+2
7.79994E+0	1.04104E-2	6.50650E+1	3.58084E-1	3.24552E-1	5.78460E+2
7.99997E+0	1.13569E-2	7.09806E+1	3.44097E-1	3.20859E-1	6.21956E+2
8.19985E+0	1.23537E-2	7.72106E+1	3.29530E-1	3.15052E-1	6.64091E+2
8.39993E+0	1.33881E-2	8.36756E+1	3.18629E-1	3.12130E-1	7.12869E+2
8.59990E+0	1.44770E-2	9.04813E+1	3.06271E-1	3.06738E-1	7.58592E+2
8.79991E+0	1.56002E-2	9.75012E+1	2.94911E-1	3.01358E-1	8.05434E+2
8.99989E+0	1.67675E-2	1.04797E+2	2.84123E-1	2.97921E-1	8.52987E+2
9.19982E+0	1.79978E-2	1.12486E+2	2.74269E-1	2.93407E-1	9.03452E+2
9.39978E+0	1.92883E-2	1.20552E+2	2.64902E-1	2.90699E-1	9.55493E+2
9.49579E+0	2.00012E-2	1.25008E+2	2.58724E-1	2.86585E-1	9.77582E+2

File: Raw OLED Data/OLED-011/A3-1.txt
Voltage(V)	Current(A)	J(mA/cm2)	PE(lm/W)	EQE(%)	L(cd/m2)
-9.99971E-1	-6.56636E-6	-4.10397E-2	-1.42135E+0	7.36190E-1	-1.85670E-1
-7.99993E-1	-4.90003E-6	-3.06252E-2	-1.60248E+0	7.56449E+0	-1.24971E-1
-5.99972E-1	-2.73466E-6	-1.70916E-2	-9.32048E+0	8.75121E+0	-3.04231E-1
-3.99958E-1	-1.47305E-6	-9.20656E-3	2.31744E+1	3.11864E+1	2.71625E-1
-2.00007E-1	-6.52445E-7	-4.07778E-3	-1.86689E+2	4.45207E+1	-4.84660E-1
3.93152E-5	4.35138E-10	2.71961E-6	-3.62781E+8	6.00417E+4	-1.23470E-1
2.00027E-1	7.90785E-7	4.94241E-3	3.70391E+1	4.95578E+1	1.16557E-1
3.99973E-1	2.27837E-6	1.42398E-2	8.21688E+0	8.00831E+0	1.48968E-1
5.99976E-1	2.06435E-6	1.29022E-2	8.46284E+0	6.53358E+0	2.08527E-1
7.99982E-1	2.64613E-6	1.65383E-2	-4.36377E+0	4.68357E+0	-1.83774E-1
9.99990E-1	2.77470E-6	1.73419E-2	-1.20106E+0	3.07839E+0	-6.62990E-2
1.19999E+0	3.96167E-6	2.47604E-2	-7.90773E+0	1.03975E+1	-7.47890E-1
1.39999E+0	5.57765E-6	3.48603E-2	2.65801E-1	4.16025E+0	4.12918E-2
1.59999E+0	7.49689E-6	4.68556E-2	1.25095E+0	5.92403E+0	2.98516E-1
1.79997E+0	9.81338E-6	6.13336E-2	5.47635E-1	3.19954E+0	1.92445E-1
1.99997E+0	1.31119E-5	8.19494E-2	-2.85961E-1	1.13361E+0	-1.49185E-1
2.20000E+0	1.75094E-5	1.09434E-1	2.91513E-1	1.04560E+0	2.23399E-1
2.39992E+0	1.84226E-5	1.15141E-1	8.38621E-2	1.68957E+0	7.37638E-2
2.59993E+0	2.41088E-5	1.50680E-1	-1.13576E-1	4.24406E-1	-1.41629E-1
2.79991E+0	6.68960E-5	4.18100E-1	2.74482E-1	3.14270E-1	1.02279E+0
2.99981E+0	9.38350E-5	5.86469E-1	3.93032E-1	5.86045E-1	2.20098E+0
3.19988E+0	8.04951E-5	5.03094E-1	8.49141E-1	5.93349E-1	4.35124E+0
3.39983E+0	1.27533E-4	7.97081E-1	9.66317E-1	4.79611E-1	8.33546E+0
3.59984E+0	1.98887E-4	1.24304E+0	9.19337E-1	4.52499E-1	1.30947E+1
3.79979E+0	2.98596E-4	1.86622E+0	9.43935E-1	4.54366E-1	2.13067E+1
3.99973E+0	4.22712E-4	2.64195E+0	9.19712E-1	4.93151E-1	3.09355E+1
4.19972E+0	5.93818E-4	3.71136E+0	8.80979E-1	4.63657E-1	4.37089E+1
4.39965E+0	8.02846E-4	5.01779E+0	8.31933E-1	4.61348E-1	5.84614E+1
4.59961E+0	1.05563E-3	6.59769E+0	8.13176E-1	4.50706E-1	7.85502E+1
4.79998E+0	1.34431E-3	8.40194E+0	7.66036E-1	4.58274E-1	9.83373E+1
5.00002E+0	1.66917E-3	1.04323E+1	7.18934E-1	4.21490E-1	1.19369E+2
5.20001E+0	2.03883E-3	1.27427E+1	6.78454E-1	4.21143E-1	1.43099E+2
5.40004E+0	2.44207E-3	1.52629E+1	6.42709E-1	4.10257E-1	1.68616E+2
5.59999E+0	2.88673E-3	1.80421E+1	6.13041E-1	3.96400E-1	1.97157E+2
5.80005E+0	3.36588E-3	2.10367E+1	5.78468E-1	4.01445E-1	2.24667E+2
6.00005E+0	3.88950E-3	2.43094E+1	5.50558E-1	3.91933E-1	2.55612E+2
6.20002E+0	4.45880E-3	2.78675E+1	5.22382E-1	3.79237E-1	2.87296E+2
6.40003E+0	5.06164E-3	3.16352E+1	4.99155E-1	3.72818E-1	3.21691E+2
6.59997E+0	5.71157E-3	3.56973E+1	4.77417E-1	3.72090E-1	3.58035E+2
6.79996E+0	6.41032E-3	4.00645E+1	4.56248E-1	3.63876E-1	3.95655E+2
6.99994E+0	7.16372E-3	4.47733E+1	4.36069E-1	3.60041E-1	4.35029E+2
7.19993E+0	7.97451E-3	4.98407E+1	4.16692E-1	3.52119E-1	4.75968E+2
7.39994E+0	8.82538E-3	5.51586E+1	3.99203E-1	3.46244E-1	5.18663E+2
7.59988E+0	9.72083E-3	6.07552E+1	3.82711E-1	3.40577E-1	5.62485E+2
7.79990E+0	1.06844E-2	6.67775E+1	3.68776E-1	3.35765E-1	6.11409E+2
7.99986E+0	1.16870E-2	7.30438E+1	3.52269E-1	3.28414E-1	6.55225E+2
8.19981E+0	1.27426E-2	7.96412E+1	3.38136E-1	3.23400E-1	7.02883E+2
8.39990E+0	1.38267E-2	8.64169E+1	3.25734E-1	3.19322E-1	7.52639E+2
8.59979E+0	1.49733E-2	9.35831E+1	3.13822E-1	3.15146E-1	8.03931E+2
8.79985E+0	1.61786E-2	1.01116E+2	3.01588E-1	3.10107E-1	8.54201E+2
8.99981E+0	1.74313E-2	1.08946E+2	2.90606E-1	3.06847E-1	9.06982E+2
9.19974E+0	1.87250E-2	1.17031E+2	2.80466E-1	3.01383E-1	9.61187E+2
9.38722E+0	2.00008E-2	1.25005E+2	2.69785E-1	2.96863E-1	1.00770E+3

File: Raw OLED Data/OLED-011/A4-1.txt
Voltage(V)	Current(A)	J(mA/cm2)	PE(lm/W)	EQE(%)	L(cd/m2)
-9.99972E-1	-1.26606E-6	-7.91287E-3	1.18258E+1	-1.56818E+1	2.97853E-1
-7.99989E-1	-7.99391E-7	-4.99619E-3	2.74954E+1	-1.14481E+1	3.49811E-1
-5.99967E-1	-4.34110E-7	-2.71319E-3	7.50099E+1	2.73289E+1	3.88665E-1
-3.99965E-1	-2.18442E-7	-1.36526E-3	4.28813E+1	-8.06114E+1	7.45343E-2
-2.00010E-1	-8.63011E-8	-5.39382E-4	1.59124E+3	-1.78014E+1	5.46431E-1
4.23193E-5	1.54763E-8	9.67269E-5	1.86689E+7	1.88747E+2	2.43251E-1
2.00017E-1	9.47034E-8	5.91896E-4	1.95668E+3	6.59888E+1	7.37366E-1
3.99962E-1	2.62339E-7	1.63962E-3	2.55244E+2	-2.60353E+0	5.32804E-1
5.99954E-1	5.05987E-7	3.16242E-3	2.45082E+1	-1.24945E+0	1.48013E-1
7.99968E-1	8.45288E-7	5.28305E-3	2.62749E+1	-6.80637E+0	3.53467E-1
9.99971E-1	1.30304E-6	8.14400E-3	7.58220E+0	-8.90027E+0	1.96549E-1
1.19998E+0	1.93376E-6	1.20860E-2	-3.02703E+0	-1.28931E+1	-1.39741E-1
1.39998E+0	2.60272E-6	1.62670E-2	5.37252E+0	-1.07980E+1	3.89455E-1
1.59998E+0	3.64988E-6	2.28117E-2	5.13862E+0	-1.72322E+0	5.96994E-1
1.79997E+0	4.95650E-6	3.09781E-2	1.47069E+0	-2.86467E+0	2.61031E-1
1.99996E+0	6.44258E-6	4.02661E-2	5.42696E-1	-3.02743E-1	1.39113E-1
2.19983E+0	8.45720E-6	5.28575E-2	-4.11086E-1	-9.25709E-1	-1.52152E-1
2.39983E+0	1.20753E-5	7.54706E-2	9.79010E-2	-5.43854E-1	5.64411E-2
2.59989E+0	1.70869E-5	1.06793E-1	3.33882E-1	-6.37427E-1	2.95081E-1
2.79980E+0	2.56788E-5	1.60492E-1	8.77124E-1	-5.07894E-1	1.25456E+0
2.99974E+0	4.18319E-5	2.61449E-1	1.02746E+0	-2.10396E-1	2.56500E+0
3.19973E+0	6.69207E-5	4.18254E-1	1.13120E+0	-9.67694E-2	4.81887E+0
3.39976E+0	1.09086E-4	6.81787E-1	1.09762E+0	1.97553E-1	8.09837E+0
3.59973E+0	1.81125E-4	1.13203E+0	1.00877E+0	2.70778E-1	1.30850E+1
3.79974E+0	2.54525E-4	1.59078E+0	1.00015E+0	3.95792E-1	1.92433E+1
3.99964E+0	3.63031E-4	2.26894E+0	9.99862E-1	3.55952E-1	2.88825E+1
4.19966E+0	4.91849E-4	3.07406E+0	9.90027E-1	4.39286E-1	4.06839E+1
4.39957E+0	6.65029E-4	4.15643E+0	9.41193E-1	4.56880E-1	5.47848E+1
4.59958E+0	8.71627E-4	5.44767E+0	8.99522E-1	4.68920E-1	7.17449E+1
4.79993E+0	1.11993E-3	6.99956E+0	8.48353E-1	4.61077E-1	9.07261E+1
4.99991E+0	1.39609E-3	8.72556E+0	7.90893E-1	4.34030E-1	1.09831E+2
5.19990E+0	1.70727E-3	1.06704E+1	7.53799E-1	4.39602E-1	1.33132E+2
5.39992E+0	2.03632E-3	1.27270E+1	7.11238E-1	4.38819E-1	1.55589E+2
5.59988E+0	2.40193E-3	1.50121E+1	6.77089E-1	4.34542E-1	1.81182E+2
5.79995E+0	2.79630E-3	1.74769E+1	6.37466E-1	4.19146E-1	2.05682E+2
5.99993E+0	3.21981E-3	2.01238E+1	6.10460E-1	4.20228E-1	2.34619E+2
6.19996E+0	3.67687E-3	2.29804E+1	5.77370E-1	4.12203E-1	2.61849E+2
6.39997E+0	4.17327E-3	2.60829E+1	5.53641E-1	4.04816E-1	2.94180E+2
6.59993E+0	4.70401E-3	2.94001E+1	5.24259E-1	3.93714E-1	3.23805E+2
6.79991E+0	5.26856E-3	3.29285E+1	5.01629E-1	3.90588E-1	3.57526E+2
6.99989E+0	5.88269E-3	3.67668E+1	4.77761E-1	3.82043E-1	3.91388E+2
7.19989E+0	6.53156E-3	4.08222E+1	4.58039E-1	3.77820E-1	4.28524E+2
7.39990E+0	7.21310E-3	4.50819E+1	4.35780E-1	3.69862E-1	4.62749E+2
7.59988E+0	7.94231E-3	4.96394E+1	4.19318E-1	3.67366E-1	5.03532E+2
7.79991E+0	8.72012E-3	5.45007E+1	4.00851E-1	3.58755E-1	5.42407E+2
7.99984E+0	9.53916E-3	5.96197E+1	3.85006E-1	3.55442E-1	5.84506E+2
8.19979E+0	1.03976E-2	6.49850E+1	3.69164E-1	3.50229E-1	6.26160E+2
8.39988E+0	1.12854E-2	7.05337E+1	3.54058E-1	3.41360E-1	6.67720E+2
8.59982E+0	1.22158E-2	7.63487E+1	3.40753E-1	3.37331E-1	7.12165E+2
8.79981E+0	1.31909E-2	8.24431E+1	3.27052E-1	3.32198E-1	7.55256E+2
8.99990E+0	1.42251E-2	8.89069E+1	3.15346E-1	3.26681E-1	8.03176E+2
9.19981E+0	1.52451E-2	9.52819E+1	3.03186E-1	3.21987E-1	8.45956E+2
9.39984E+0	1.63598E-2	1.02249E+2	2.92365E-1	3.16772E-1	8.94444E+2
9.60009E+0	1.74889E-2	1.09306E+2	2.82356E-1	3.12541E-1	9.43115E+2
9.80001E+0	1.87199E-2	1.16999E+2	2.72252E-1	3.08354E-1	9.93646E+2
9.99890E+0	1.99981E-2	1.24988E+2	2.60895E-1	3.02305E-1	1.03785E+3

File: Raw OLED Data/OLED-011/B1-1.txt
Voltage(V)	Current(A)	J(mA/cm2)	PE(lm/W)	EQE(%)	L(cd/m2)
-9.99969E-1	-1.64676E-5	-1.02923E-1	-8.31189E-1	1.22019E+0	-2.72299E-1
-7.99992E-1	-1.92665E-5	-1.20416E-1	6.79710E-1	-3.42482E-1	2.08421E-1
-5.99975E-1	-8.88337E-6	-5.55211E-2	1.32419E+0	5.07217E-1	1.40408E-1
-3.99964E-1	-4.13758E-6	-2.58599E-2	-1.72428E+1	1.18792E+0	-5.67681E-1
-2.00013E-1	-1.38665E-6	-8.66656E-3	-3.55004E+1	9.45097E+0	-1.95880E-1
2.59399E-5	2.29561E-10	1.43476E-6	-1.77180E+9	3.46418E+4	-2.09900E-1
2.00020E-1	1.49087E-6	9.31794E-3	-1.00554E+1	2.34884E-1	-5.96543E-2
3.99962E-1	4.60690E-6	2.87931E-2	3.25767E+0	7.12095E+0	1.19417E-1
5.99958E-1	9.95714E-6	6.22321E-2	5.79371E-1	3.10700E-1	6.88561E-2
7.99982E-1	1.15099E-5	7.19369E-2	2.12884E+0	4.08536E-1	3.89964E-1
9.99977E-1	1.67188E-5	1.04492E-1	1.05834E+0	1.24128E-1	3.52005E-1
1.19998E+0	2.49732E-5	1.56083E-1	4.96835E-1	4.58868E-1	2.96203E-1
1.39998E+0	3.83432E-5	2.39645E-1	6.03849E-1	1.98552E-1	6.44865E-1
1.59998E+0	5.72751E-5	3.57969E-1	-1.40498E-1	5.10963E-1	-2.56142E-1
1.79996E+0	8.45517E-5	5.28448E-1	-1.50813E-1	1.52281E-1	-4.56619E-1
1.99995E+0	1.18871E-4	7.42944E-1	8.59437E-2	3.28335E-2	4.06480E-1
2.19983E+0	1.67749E-4	1.04843E+0	-1.04285E-2	-2.23392E-2	-7.65596E-2
2.39982E+0	2.32784E-4	1.45490E+0	9.72773E-3	7.03672E-2	1.08112E-1
2.59969E+0	5.33633E-4	3.33521E+0	2.00449E-2	4.41839E-3	5.53221E-1
2.79964E+0	8.59538E-4	5.37211E+0	1.90029E-2	5.90513E-3	9.09740E-1
2.99965E+0	1.22790E-3	7.67437E+0	3.38358E-2	1.92499E-2	2.47936E+0
3.19972E+0	1.07118E-3	6.69487E+0	6.15731E-2	4.75639E-2	4.19852E+0
3.39963E+0	1.38333E-3	8.64581E+0	7.01476E-2	3.85478E-2	6.56297E+0
3.59962E+0	1.72050E-3	1.07531E+1	9.07209E-2	4.69028E-2	1.11776E+1
3.79962E+0	2.36102E-3	1.47564E+1	8.74342E-2	4.16263E-2	1.56045E+1
3.99963E+0	2.93952E-3	1.83720E+1	9.61302E-2	4.85435E-2	2.24847E+1
4.19958E+0	3.26990E-3	2.04369E+1	1.22854E-1	5.96162E-2	3.35630E+1
4.39961E+0	3.45117E-3	2.15698E+1	1.50895E-1	7.35193E-2	4.55812E+1
4.59957E+0	3.87955E-3	2.42472E+1	1.74919E-1	9.42631E-2	6.20962E+1
4.79986E+0	3.60784E-3	2.25490E+1	2.35483E-1	1.37034E-1	8.11270E+1
4.99990E+0	4.07731E-3	2.54832E+1	2.50508E-1	1.49749E-1	1.01598E+2
5.19994E+0	4.53974E-3	2.83734E+1	2.62625E-1	1.65114E-1	1.23338E+2
5.39986E+0	5.06784E-3	3.16740E+1	2.72197E-1	1.74522E-1	1.48190E+2
5.59981E+0	5.53841E-3	3.46151E+1	2.82935E-1	1.84673E-1	1.74572E+2
5.79987E+0	6.09281E-3	3.80801E+1	2.89913E-1	1.97453E-1	2.03814E+2
5.99981E+0	6.68606E-3	4.17879E+1	2.95581E-1	2.07504E-1	2.35893E+2
6.19984E+0	7.34674E-3	4.59171E+1	2.98935E-1	2.17695E-1	2.70883E+2
6.39988E+0	8.06384E-3	5.03990E+1	2.99755E-1	2.24026E-1	3.07758E+2
6.59984E+0	8.83864E-3	5.52415E+1	2.99720E-1	2.29735E-1	3.47828E+2
6.79982E+0	9.71052E-3	6.06908E+1	2.97876E-1	2.38806E-1	3.91296E+2
6.99982E+0	1.06504E-2	6.65650E+1	2.97167E-1	2.44101E-1	4.40741E+2
7.19984E+0	1.17166E-2	7.32288E+1	2.90416E-1	2.44281E-1	4.87389E+2
7.39985E+0	1.28290E-2	8.01813E+1	2.85684E-1	2.47189E-1	5.39550E+2
7.59983E+0	1.40811E-2	8.80069E+1	2.78751E-1	2.49534E-1	5.93453E+2
7.79982E+0	1.54017E-2	9.62606E+1	2.72292E-1	2.50080E-1	6.50756E+2
7.99981E+0	1.68623E-2	1.05389E+2	2.64987E-1	2.47947E-1	7.11134E+2
8.19976E+0	1.83712E-2	1.14820E+2	2.58239E-1	2.48118E-1	7.73911E+2
8.39824E+0	2.00009E-2	1.25006E+2	2.51158E-1	2.48083E-1	8.39297E+2

File: Raw OLED Data/OLED-011/B2-1.txt
Voltage(V)	Current(A)	J(mA/cm2)	PE(lm/W)	EQE(%)	L(cd/m2)
-9.99969E-1	-1.54760E-6	-9.67250E-3	1.03289E+1	-4.52982E+0	3.18002E-1
-7.99990E-1	-1.07207E-6	-6.70044E-3	-2.76395E+0	1.55738E+1	-4.71594E-2
-5.99962E-1	-5.43213E-7	-3.39508E-3	-2.31148E+1	-5.33217E+1	-1.49870E-1
-3.99954E-1	-2.52522E-7	-1.57826E-3	-6.47568E+1	-3.93285E+1	-1.30114E-1
-2.00009E-1	-7.33220E-8	-4.58262E-4	-1.12651E+3	4.97191E+0	-3.28662E-1
3.90530E-5	1.92759E-8	1.20474E-4	-5.87313E+6	-5.86240E+2	-8.79567E-2
2.00033E-1	9.43084E-8	5.89427E-4	-8.77094E+2	-1.58835E+2	-3.29176E-1
3.99961E-1	2.05898E-7	1.28686E-3	-2.33002E+2	-6.77126E+0	-3.81732E-1
5.99951E-1	3.51696E-7	2.19810E-3	-9.60954E+1	3.58365E-1	-4.03381E-1
7.99967E-1	6.56487E-7	4.10304E-3	5.63208E+0	-1.66480E+1	5.88433E-2
9.99967E-1	1.16400E-6	7.27500E-3	-2.12261E+1	3.32514E+0	-4.91517E-1
1.19998E+0	1.84131E-6	1.15082E-2	1.00741E-1	-3.08036E+0	4.42831E-3
1.39998E+0	2.99898E-6	1.87436E-2	1.08002E+0	8.00752E-1	9.02103E-2
1.59998E+0	4.53880E-6	2.83675E-2	9.85236E-1	-3.62360E-1	1.42340E-1
1.79997E+0	6.69246E-6	4.18279E-2	-7.34846E-1	-3.19646E+0	-1.76107E-1
1.99995E+0	8.63954E-6	5.39971E-2	-1.01466E+0	-7.47673E-1	-3.48786E-1
2.19980E+0	1.22931E-5	7.68319E-2	-3.29076E-1	-1.30523E+0	-1.77040E-1
2.39986E+0	1.78460E-5	1.11538E-1	5.13995E-2	-1.92624E-1	4.37942E-2
2.59980E+0	2.64276E-5	1.65173E-1	3.17519E-1	3.35364E-1	4.34008E-1
2.79972E+0	3.97424E-5	2.48390E-1	4.25400E-1	3.56065E-1	9.41664E-1
2.99965E+0	6.03813E-5	3.77383E-1	6.88893E-1	2.74657E-1	2.48230E+0
3.19967E+0	9.63994E-5	6.02496E-1	7.15889E-1	2.24007E-1	4.39294E+0
3.39964E+0	1.44537E-4	9.03356E-1	8.26522E-1	3.85078E-1	8.07972E+0
3.59967E+0	2.31758E-4	1.44849E+0	7.59975E-1	3.28628E-1	1.26132E+1
3.79964E+0	3.34831E-4	2.09269E+0	7.74400E-1	3.09121E-1	1.96003E+1
3.99962E+0	4.70080E-4	2.93800E+0	7.77149E-1	3.45253E-1	2.90687E+1
4.19959E+0	6.37859E-4	3.98662E+0	7.76008E-1	3.99146E-1	4.13550E+1
4.39955E+0	8.46142E-4	5.28839E+0	7.34846E-1	3.44714E-1	5.44224E+1
4.59951E+0	1.10224E-3	6.88900E+0	7.21791E-1	3.83269E-1	7.27996E+1
4.79989E+0	1.40567E-3	8.78544E+0	6.86592E-1	3.83891E-1	9.21602E+1
4.99988E+0	1.76067E-3	1.10042E+1	6.42476E-1	3.65524E-1	1.12519E+2
5.20000E+0	2.16079E-3	1.35049E+1	6.09185E-1	3.59719E-1	1.36174E+2
5.39985E+0	2.58294E-3	1.61434E+1	5.78179E-1	3.68605E-1	1.60431E+2
5.59988E+0	3.05461E-3	1.90913E+1	5.52727E-1	3.58176E-1	1.88094E+2
5.79990E+0	3.55895E-3	2.22434E+1	5.26418E-1	3.50979E-1	2.16174E+2
5.99988E+0	4.13623E-3	2.58514E+1	5.02336E-1	3.48019E-1	2.48011E+2
6.19990E+0	4.77415E-3	2.98384E+1	4.73670E-1	3.44563E-1	2.78924E+2
6.39989E+0	5.47806E-3	3.42379E+1	4.52992E-1	3.40806E-1	3.15951E+2
6.59986E+0	6.20960E-3	3.88100E+1	4.30580E-1	3.33036E-1	3.51061E+2
6.79982E+0	7.00690E-3	4.37931E+1	4.13777E-1	3.29821E-1	3.92211E+2
6.99977E+0	7.87403E-3	4.92127E+1	3.94724E-1	3.19513E-1	4.32817E+2
7.19981E+0	8.80129E-3	5.50081E+1	3.78914E-1	3.17909E-1	4.77682E+2
7.39979E+0	9.82536E-3	6.14085E+1	3.61180E-1	3.10785E-1	5.22422E+2
7.59983E+0	1.08747E-2	6.79669E+1	3.48793E-1	3.08799E-1	5.73480E+2
7.79982E+0	1.19645E-2	7.47781E+1	3.36865E-1	3.06678E-1	6.25411E+2
7.99979E+0	1.31650E-2	8.22812E+1	3.21957E-1	2.99871E-1	6.74570E+2
8.19976E+0	1.44495E-2	9.03094E+1	3.10051E-1	2.97794E-1	7.30832E+2
8.39982E+0	1.57937E-2	9.87106E+1	2.97258E-1	2.92030E-1	7.84546E+2
8.59976E+0	1.72164E-2	1.07603E+2	2.87106E-1	2.89395E-1	8.45670E+2
8.79977E+0	1.87031E-2	1.16894E+2	2.76118E-1	2.84024E-1	9.04085E+2
8.95992E+0	2.00007E-2	1.25004E+2	2.67114E-1	2.79604E-1	9.52306E+2

File: Raw OLED Data/OLED-011/B3-1.txt
Voltage(V)	Current(A)	J(mA/cm2)	PE(lm/W)	EQE(%)	L(cd/m2)
-9.99964E-1	-4.99692E-7	-3.12308E-3	4.28152E+1	5.08067E+1	4.25613E-1
-7.99991E-1	-2.93870E-7	-1.83669E-3	-7.72474E+1	3.99506E+1	-3.61288E-1
-5.99971E-1	-1.49094E-7	-9.31837E-4	7.89469E+1	1.22962E+2	1.40493E-1
-3.99956E-1	-6.81042E-8	-4.25651E-4	-7.24973E+1	1.38830E+2	-3.92860E-2
-1.99991E-1	3.16461E-9	1.97788E-5	1.44976E+4	5.22475E+3	1.82539E-1
4.37021E-5	2.97608E-8	1.86005E-4	8.32387E+5	-1.40509E+0	2.15379E-2
2.00043E-1	5.50165E-8	3.43853E-4	9.50128E+2	9.32428E+1	2.08031E-1
3.99976E-1	9.35650E-8	5.84781E-4	4.56508E+1	-2.91333E+1	3.39880E-2
5.99961E-1	1.55279E-7	9.70494E-4	6.35249E+1	3.75651E+1	1.17736E-1
7.99967E-1	2.80068E-7	1.75043E-3	-7.27135E+1	2.26926E+1	-3.24101E-1
9.99969E-1	4.73553E-7	2.95971E-3	-2.14975E+1	6.58170E+1	-2.02522E-1
1.19997E+0	7.35836E-7	4.59897E-3	-2.61792E+1	-1.17054E+1	-4.59873E-1
1.39998E+0	1.06932E-6	6.68325E-3	-1.17457E+1	1.09686E+1	-3.49816E-1
1.59998E+0	1.55092E-6	9.69325E-3	-7.87546E+0	3.03097E-1	-3.88785E-1
1.79997E+0	2.22421E-6	1.39013E-2	-4.01924E+0	9.72367E-1	-3.20122E-1
1.99996E+0	3.24051E-6	2.02532E-2	-2.17376E+0	-1.29309E+0	-2.80269E-1
2.19988E+0	4.84140E-6	3.02588E-2	-2.13293E+0	2.34834E+0	-4.51936E-1
2.39989E+0	7.88211E-6	4.92632E-2	1.46218E+0	-8.69248E-1	5.50258E-1
2.59984E+0	1.21715E-5	7.60719E-2	9.77863E-1	2.16445E+0	6.15600E-1
2.79984E+0	2.06499E-5	1.29062E-1	3.08261E-1	6.91116E-2	3.54568E-1
2.99977E+0	3.58125E-5	2.23828E-1	7.62283E-1	4.74679E-1	1.62918E+0
3.19978E+0	6.01600E-5	3.76000E-1	1.06058E+0	5.68016E-1	4.06164E+0
3.39973E+0	9.98176E-5	6.23860E-1	1.13900E+0	6.62082E-1	7.68962E+0
3.59978E+0	1.59960E-4	9.99750E-1	1.09007E+0	4.34482E-1	1.24874E+1
3.79977E+0	2.42120E-4	1.51325E+0	1.02223E+0	4.60636E-1	1.87096E+1
3.99972E+0	3.53411E-4	2.20882E+0	1.00723E+0	4.66292E-1	2.83250E+1
4.19968E+0	4.99915E-4	3.12447E+0	9.37193E-1	4.81951E-1	3.91446E+1
4.39962E+0	6.87303E-4	4.29564E+0	8.95492E-1	4.68496E-1	5.38711E+1
4.59961E+0	9.15891E-4	5.72432E+0	8.44248E-1	4.34139E-1	7.07563E+1
4.79995E+0	1.19861E-3	7.49131E+0	7.92577E-1	4.36064E-1	9.07165E+1
4.99996E+0	1.52745E-3	9.54656E+0	7.43318E-1	4.40868E-1	1.12938E+2
5.19997E+0	1.89032E-3	1.18145E+1	6.99818E-1	4.26491E-1	1.36852E+2
5.39994E+0	2.30215E-3	1.43884E+1	6.63203E-1	4.20134E-1	1.64021E+2
5.59995E+0	2.75525E-3	1.72203E+1	6.20346E-1	4.05141E-1	1.90419E+2
5.79998E+0	3.24648E-3	2.02905E+1	5.93276E-1	3.98594E-1	2.22242E+2
5.99991E+0	3.80071E-3	2.37544E+1	5.58766E-1	3.86697E-1	2.53495E+2
6.19996E+0	4.41400E-3	2.75875E+1	5.33705E-1	3.88461E-1	2.90571E+2
6.39996E+0	5.08241E-3	3.17651E+1	5.04695E-1	3.77862E-1	3.26593E+2
6.59990E+0	5.81336E-3	3.63335E+1	4.82299E-1	3.70996E-1	3.68138E+2
6.79987E+0	6.65464E-3	4.15915E+1	4.54405E-1	3.59085E-1	4.09071E+2
6.99986E+0	7.51319E-3	4.69574E+1	4.36726E-1	3.57457E-1	4.56934E+2
7.19982E+0	8.46425E-3	5.29016E+1	4.15741E-1	3.48962E-1	5.04038E+2
7.39981E+0	9.49960E-3	5.93725E+1	3.98029E-1	3.43618E-1	5.56635E+2
7.59980E+0	1.06421E-2	6.65131E+1	3.79827E-1	3.37325E-1	6.11146E+2
7.79978E+0	1.18390E-2	7.39938E+1	3.62150E-1	3.28467E-1	6.65297E+2
7.99979E+0	1.31193E-2	8.19956E+1	3.48297E-1	3.26060E-1	7.27225E+2
8.19972E+0	1.45057E-2	9.06606E+1	3.32223E-1	3.17549E-1	7.86136E+2
8.39978E+0	1.59960E-2	9.99750E+1	3.19345E-1	3.13102E-1	8.53629E+2
8.59974E+0	1.75800E-2	1.09875E+2	3.05291E-1	3.05335E-1	9.18223E+2
8.79975E+0	1.92659E-2	1.20412E+2	2.93768E-1	3.02908E-1	9.90819E+2
8.86075E+0	2.00009E-2	1.25006E+2	2.86369E-1	2.96028E-1	1.00966E+3

File: Raw OLED Data/OLED-011/B4-1.txt
Voltage(V)	Current(A)	J(mA/cm2)	PE(lm/W)	EQE(%)	L(cd/m2)
-9.99962E-1	-3.65170E-7	-2.28231E-3	-9.26809E+1	-4.85220E+1	-6.73285E-1
-7.99991E-1	-1.50344E-7	-9.39650E-4	-1.66736E+1	-5.74153E+1	-3.98960E-2
-5.99969E-1	-8.28320E-8	-5.17700E-4	6.68728E+2	-6.78494E+1	6.61160E-1
-3.99938E-1	-9.38139E-9	-5.86337E-5	1.88952E+3	-5.59892E+2	1.41039E-1
-1.99989E-1	1.60177E-8	1.00111E-4	1.30068E+3	-6.72811E+2	8.28909E-2
5.35250E-5	3.30969E-8	2.06856E-4	-1.97695E+7	-9.22558E+2	-6.96738E-1
2.00044E-1	4.26343E-8	2.66464E-4	-2.21315E+3	-1.50028E+2	-3.75513E-1
3.99992E-1	6.68483E-8	4.17802E-4	-4.50641E+2	-3.64724E+2	-2.39719E-1
5.99980E-1	9.90782E-8	6.19239E-4	-1.79771E+2	-6.12712E+0	-2.12601E-1
7.99977E-1	1.31178E-7	8.19863E-4	9.17756E+1	-1.51445E+2	1.91600E-1
9.99971E-1	2.11436E-7	1.32147E-3	8.35550E+0	-5.49027E+1	3.51454E-2
1.19998E+0	3.37594E-7	2.10996E-3	-6.20656E+1	-1.35852E+1	-5.00207E-1
1.39999E+0	5.14952E-7	3.21845E-3	-1.17670E+1	-7.57408E+0	-1.68767E-1
1.59999E+0	7.54960E-7	4.71850E-3	-6.26250E+0	-3.17169E+1	-1.50494E-1
1.79997E+0	1.06671E-6	6.66694E-3	-5.91635E+0	1.22327E+0	-2.25993E-1
1.99996E+0	1.52917E-6	9.55731E-3	-1.42819E+1	-1.79102E+1	-8.68945E-1
2.19993E+0	2.32385E-6	1.45241E-2	-1.18637E+1	-1.25571E+1	-1.20661E+0
2.39986E+0	3.97903E-6	2.48689E-2	-3.87012E-1	-1.30257E+1	-7.35220E-2
2.59981E+0	7.13631E-6	4.46019E-2	7.13163E-1	-3.98678E+0	2.63229E-1
2.79978E+0	1.34050E-5	8.37813E-2	4.83509E-1	-3.41316E+0	3.61015E-1
2.99976E+0	2.52074E-5	1.57546E-1	1.13788E+0	-4.25230E-1	1.71175E+0
3.19978E+0	4.54283E-5	2.83927E-1	1.43037E+0	6.02394E-1	4.13644E+0
3.39968E+0	7.73261E-5	4.83288E-1	1.41515E+0	4.66206E-1	7.40113E+0
3.59973E+0	1.30298E-4	8.14362E-1	1.23009E+0	4.26204E-1	1.14782E+1
3.79975E+0	1.98232E-4	1.23895E+0	1.17962E+0	4.33024E-1	1.76767E+1
3.99965E+0	2.94256E-4	1.83910E+0	1.11113E+0	4.10953E-1	2.60162E+1
4.19969E+0	4.20386E-4	2.62741E+0	1.04794E+0	4.26759E-1	3.68071E+1
4.39964E+0	5.88789E-4	3.67993E+0	9.72471E-1	4.56595E-1	5.01168E+1
4.59962E+0	7.89371E-4	4.93357E+0	9.38546E-1	4.62594E-1	6.77936E+1
4.79995E+0	1.03878E-3	6.49238E+0	8.86540E-1	4.55883E-1	8.79404E+1
4.99996E+0	1.33126E-3	8.32037E+0	8.14716E-1	4.69142E-1	1.07886E+2
5.19997E+0	1.66598E-3	1.04124E+1	7.66774E-1	4.54197E-1	1.32150E+2
5.39991E+0	2.03516E-3	1.27197E+1	7.22552E-1	4.36938E-1	1.57974E+2
5.59988E+0	2.44832E-3	1.53020E+1	6.80272E-1	4.30367E-1	1.85549E+2
5.79998E+0	2.90137E-3	1.81336E+1	6.43890E-1	4.17443E-1	2.15562E+2
5.99997E+0	3.39181E-3	2.11988E+1	6.15941E-1	4.22538E-1	2.49373E+2
6.19997E+0	3.93351E-3	2.45844E+1	5.77020E-1	4.05180E-1	2.79957E+2
6.39999E+0	4.53569E-3	2.83481E+1	5.48240E-1	4.00621E-1	3.16609E+2
6.59995E+0	5.18908E-3	3.24318E+1	5.20403E-1	3.95369E-1	3.54569E+2
6.79991E+0	5.90648E-3	3.69155E+1	4.94438E-1	3.87316E-1	3.95069E+2
6.99986E+0	6.67922E-3	4.17451E+1	4.70704E-1	3.75968E-1	4.37817E+2
7.19984E+0	7.51541E-3	4.69713E+1	4.48292E-1	3.70926E-1	4.82577E+2
7.39988E+0	8.41708E-3	5.26068E+1	4.28317E-1	3.62637E-1	5.30740E+2
7.59980E+0	9.39652E-3	5.87283E+1	4.09009E-1	3.55471E-1	5.81075E+2
7.79985E+0	1.04486E-2	6.53038E+1	3.93050E-1	3.50065E-1	6.37269E+2
7.99984E+0	1.15694E-2	7.23088E+1	3.73506E-1	3.44192E-1	6.87732E+2
8.19974E+0	1.27624E-2	7.97650E+1	3.57287E-1	3.38338E-1	7.43840E+2
8.39977E+0	1.40364E-2	8.77275E+1	3.42342E-1	3.30309E-1	8.02996E+2
8.59976E+0	1.53781E-2	9.61131E+1	3.28222E-1	3.26095E-1	8.63549E+2
8.79974E+0	1.68069E-2	1.05043E+2	3.14979E-1	3.20769E-1	9.26764E+2
8.99975E+0	1.83105E-2	1.14441E+2	3.02665E-1	3.13726E-1	9.92255E+2
9.19966E+0	1.99000E-2	1.24375E+2	2.90464E-1	3.08787E-1	1.05791E+3

File: Raw OLED Data/OLED-011/B5-1.txt
Voltage(V)	Current(A)	J(mA/cm2)	PE(lm/W)	EQE(%)	L(cd/m2)
-9.99970E-1	-2.04008E-7	-1.27505E-3	-4.55918E+1	-1.63171E+2	-1.85034E-1
-7.99991E-1	-1.17788E-7	-7.36175E-4	1.35879E+2	-2.08288E+2	2.54723E-1
-5.99972E-1	-6.09769E-8	-3.81106E-4	-6.20656E+2	-2.87187E+2	-4.51728E-1
-3.99930E-1	3.26180E-9	2.03862E-5	-1.65880E+4	-9.80103E+3	-4.30493E-1
-1.99993E-1	2.06930E-8	1.29331E-4	-6.17775E+3	-1.54695E+3	-5.08626E-1
5.41925E-5	3.56760E-8	2.22975E-4	-1.51191E+7	-3.49481E+2	-5.81529E-1
2.00044E-1	4.09462E-8	2.55914E-4	-2.10645E+3	-6.37701E+2	-3.43258E-1
3.99992E-1	5.34116E-8	3.33823E-4	-4.27428E+2	-1.95287E+2	-1.81669E-1
5.99980E-1	8.05945E-8	5.03716E-4	-5.68009E+1	-9.54335E+1	-5.46421E-2
7.99968E-1	9.63494E-8	6.02184E-4	-5.27085E+1	-1.73986E+2	-8.08225E-2
9.99970E-1	1.64001E-7	1.02501E-3	1.34796E+2	2.68540E+1	4.39785E-1
1.19998E+0	2.75546E-7	1.72216E-3	5.76890E+1	-1.22953E+2	3.79482E-1
1.39998E+0	4.28088E-7	2.67555E-3	1.61627E+1	-1.95009E+1	1.92708E-1
1.59998E+0	6.64540E-7	4.15337E-3	-1.96726E+0	-4.89048E+1	-4.16128E-2
1.79997E+0	9.77527E-7	6.10954E-3	-5.49963E+0	-5.68110E+1	-1.92512E-1
1.99996E+0	1.53823E-6	9.61394E-3	-4.11498E+0	-1.02941E+1	-2.51849E-1
2.19990E+0	2.30653E-6	1.44158E-2	1.26552E+0	-1.20737E+1	1.27750E-1
2.39988E+0	4.04896E-6	2.53060E-2	-3.50245E-1	-8.79562E+0	-6.77072E-2
2.59983E+0	6.93963E-6	4.33727E-2	8.67355E-1	-1.51989E+0	3.11321E-1
2.79978E+0	1.18045E-5	7.37781E-2	1.47031E+0	-2.51116E+0	9.66740E-1
2.99981E+0	2.21580E-5	1.38488E-1	1.65977E+0	-8.37184E-2	2.19484E+0
3.19984E+0	4.00206E-5	2.50129E-1	1.66364E+0	7.97585E-1	4.23838E+0
3.39972E+0	6.79066E-5	4.24416E-1	1.49429E+0	4.22860E-1	6.86311E+0
3.59980E+0	1.11217E-4	6.95106E-1	1.42791E+0	4.08358E-1	1.13731E+1
3.79975E+0	1.73455E-4	1.08409E+0	1.28733E+0	4.73039E-1	1.68795E+1
3.99969E+0	2.59377E-4	1.62111E+0	1.17252E+0	5.71912E-1	2.41995E+1
4.19966E+0	3.67872E-4	2.29920E+0	1.13282E+0	5.09538E-1	3.48179E+1
4.39965E+0	5.16485E-4	3.22803E+0	1.05681E+0	5.45760E-1	4.77754E+1
4.59958E+0	7.00861E-4	4.38038E+0	9.84112E-1	5.26604E-1	6.31138E+1
4.79993E+0	9.34880E-4	5.84300E+0	9.24878E-1	4.90111E-1	8.25667E+1
4.99989E+0	1.20708E-3	7.54425E+0	8.78564E-1	4.83774E-1	1.05487E+2
5.19994E+0	1.51947E-3	9.49669E+0	8.11908E-1	4.70274E-1	1.27623E+2
5.39991E+0	1.86731E-3	1.16707E+1	7.61656E-1	4.66253E-1	1.52789E+2
5.59985E+0	2.25248E-3	1.40780E+1	7.18380E-1	4.55469E-1	1.80269E+2
5.79993E+0	2.68019E-3	1.67512E+1	6.75498E-1	4.42117E-1	2.08902E+2
5.99990E+0	3.14704E-3	1.96690E+1	6.40523E-1	4.33517E-1	2.40609E+2
6.19994E+0	3.65752E-3	2.28595E+1	6.06453E-1	4.27461E-1	2.73591E+2
6.39995E+0	4.21156E-3	2.63222E+1	5.76342E-1	4.17904E-1	3.09051E+2
6.59998E+0	4.82103E-3	3.01314E+1	5.46993E-1	4.13942E-1	3.46254E+2
6.79989E+0	5.48767E-3	3.42979E+1	5.19495E-1	4.04781E-1	3.85658E+2
6.99982E+0	6.20552E-3	3.87845E+1	4.94871E-1	3.99424E-1	4.27649E+2
7.19979E+0	6.99001E-3	4.36876E+1	4.71392E-1	3.90151E-1	4.71966E+2
7.39982E+0	7.83386E-3	4.89616E+1	4.49722E-1	3.79456E-1	5.18647E+2
7.59980E+0	8.74505E-3	5.46566E+1	4.29897E-1	3.73155E-1	5.68407E+2
7.79983E+0	9.72332E-3	6.07708E+1	4.10134E-1	3.65601E-1	6.18807E+2
7.99982E+0	1.07844E-2	6.74025E+1	3.93996E-1	3.62050E-1	6.76236E+2
8.19975E+0	1.18985E-2	7.43656E+1	3.76082E-1	3.54308E-1	7.29970E+2
8.39982E+0	1.30898E-2	8.18113E+1	3.59436E-1	3.46260E-1	7.86238E+2
8.59980E+0	1.43518E-2	8.96987E+1	3.44815E-1	3.42746E-1	8.46664E+2
8.79982E+0	1.56842E-2	9.80262E+1	3.30404E-1	3.35107E-1	9.07217E+2
8.99981E+0	1.71013E-2	1.06883E+2	3.16980E-1	3.28902E-1	9.70566E+2
9.19974E+0	1.85984E-2	1.16240E+2	3.04178E-1	3.22604E-1	1.03540E+3
9.37332E+0	2.00007E-2	1.25004E+2	2.92056E-1	3.14966E-1	1.08927E+3

File: Raw OLED Data/OLED-011/C1-1.txt
Voltage(V)	Current(A)	J(mA/cm2)	PE(lm/W)	EQE(%)	L(cd/m2)
-9.99971E-1	-1.33981E-6	-8.37381E-3	-1.69591E+1	-2.46698E+0	-4.52027E-1
-7.99985E-1	-7.28129E-7	-4.55081E-3	-4.88955E+1	-1.47273E+1	-5.66617E-1
-5.99962E-1	-3.49006E-7	-2.18129E-3	-1.08575E+2	4.64069E+0	-4.52291E-1
-3.99954E-1	-1.40350E-7	-8.77187E-4	-1.42897E+2	3.86981E+1	-1.59579E-1
-2.00005E-1	-4.02470E-8	-2.51544E-4	1.98271E+2	-3.93860E+2	3.17515E-2
4.98533E-5	2.42125E-8	1.51328E-4	-4.66776E+6	9.16783E+2	-1.12091E-1
2.00045E-1	6.31402E-8	3.94626E-4	-1.27031E+3	-1.49948E+2	-3.19209E-1
3.99970E-1	1.15502E-7	7.21888E-4	-3.65197E+2	1.66276E+2	-3.35641E-1
5.99964E-1	2.73259E-7	1.70787E-3	5.48094E-1	7.09891E+1	1.78766E-3
7.99971E-1	5.38247E-7	3.36404E-3	-2.15816E+1	7.38915E+1	-1.84872E-1
9.99971E-1	9.80769E-7	6.12981E-3	-1.44517E+1	1.27327E+1	-2.81970E-1
1.19998E+0	1.66979E-6	1.04362E-2	-5.61126E+0	1.86853E+0	-2.23679E-1
1.39999E+0	2.67702E-6	1.67314E-2	-8.46641E+0	-1.89632E+0	-6.31257E-1
1.59999E+0	4.21447E-6	2.63404E-2	-2.61500E+0	-6.58511E-2	-3.50801E-1
1.79996E+0	6.38639E-6	3.99149E-2	-7.80542E-1	8.22621E-1	-1.78503E-1
1.99996E+0	9.62345E-6	6.01466E-2	-2.16450E+0	-6.04217E-1	-8.28781E-1
2.19983E+0	1.41326E-5	8.83287E-2	-1.39680E+0	-1.03611E+0	-8.63926E-1
2.39985E+0	2.07304E-5	1.29565E-1	-5.41319E-1	3.44026E-1	-5.35766E-1
2.59986E+0	3.01238E-5	1.88274E-1	-3.76913E-2	-6.54793E-1	-5.87261E-2
2.79981E+0	4.46961E-5	2.79351E-1	3.50516E-2	1.37569E-1	8.72642E-2
2.99973E+0	6.73706E-5	4.21066E-1	3.70846E-1	-1.75226E-1	1.49100E+0
3.19975E+0	9.95493E-5	6.22183E-1	3.97803E-1	-1.06859E-1	2.52088E+0
3.39972E+0	1.45677E-4	9.10481E-1	5.36605E-1	3.16702E-1	5.28711E+0
3.59972E+0	2.10648E-4	1.31655E+0	5.49448E-1	1.48628E-1	8.28864E+0
3.79970E+0	2.95865E-4	1.84916E+0	5.84853E-1	2.06771E-1	1.30804E+1
3.99968E+0	4.10810E-4	2.56756E+0	6.20512E-1	3.50634E-1	2.02837E+1
4.19964E+0	5.52687E-4	3.45429E+0	5.91294E-1	2.46273E-1	2.73039E+1
4.39963E+0	7.30477E-4	4.56548E+0	5.87613E-1	2.79300E-1	3.75703E+1
4.59963E+0	9.44541E-4	5.90338E+0	5.65183E-1	3.01454E-1	4.88498E+1
4.79997E+0	1.19525E-3	7.47031E+0	5.52618E-1	3.10584E-1	6.30743E+1
5.00002E+0	1.48465E-3	9.27906E+0	5.25968E-1	3.24022E-1	7.76757E+1
5.19998E+0	1.81847E-3	1.13654E+1	4.97622E-1	3.02456E-1	9.36132E+1
5.39997E+0	2.17996E-3	1.36247E+1	4.76579E-1	3.02062E-1	1.11611E+2
5.59997E+0	2.58636E-3	1.61648E+1	4.45717E-1	2.91913E-1	1.28429E+2
5.80003E+0	2.97184E-3	1.85740E+1	4.37907E-1	3.13364E-1	1.50165E+2
5.99998E+0	3.49037E-3	2.18148E+1	4.11585E-1	2.87675E-1	1.71479E+2
6.19999E+0	3.92201E-3	2.45126E+1	4.04301E-1	2.91106E-1	1.95585E+2
6.40000E+0	4.42219E-3	2.76387E+1	3.90593E-1	2.89109E-1	2.19924E+2
6.59994E+0	4.96906E-3	3.10566E+1	3.81527E-1	2.91696E-1	2.48926E+2
6.79996E+0	5.56451E-3	3.47782E+1	3.67006E-1	2.91199E-1	2.76272E+2
6.99989E+0	6.19809E-3	3.87381E+1	3.57095E-1	2.91072E-1	3.08222E+2
7.19990E+0	6.93325E-3	4.33328E+1	3.40908E-1	2.87875E-1	3.38556E+2
7.39989E+0	7.67423E-3	4.79639E+1	3.31588E-1	2.85858E-1	3.74618E+2
7.59986E+0	8.49247E-3	5.30779E+1	3.17769E-1	2.82197E-1	4.08020E+2
7.79989E+0	9.37867E-3	5.86167E+1	3.06691E-1	2.80123E-1	4.46335E+2
7.99982E+0	1.03361E-2	6.46006E+1	2.95491E-1	2.75486E-1	4.86085E+2
8.19979E+0	1.12815E-2	7.05094E+1	2.84915E-1	2.72949E-1	5.24343E+2
8.39987E+0	1.23317E-2	7.70731E+1	2.75257E-1	2.69293E-1	5.67235E+2
8.59980E+0	1.34224E-2	8.38900E+1	2.64778E-1	2.66963E-1	6.08037E+2
8.79982E+0	1.45806E-2	9.11287E+1	2.56437E-1	2.64893E-1	6.54575E+2
8.99984E+0	1.58045E-2	9.87781E+1	2.47085E-1	2.61311E-1	6.99186E+2
9.19977E+0	1.70808E-2	1.06755E+2	2.39205E-1	2.57675E-1	7.47799E+2
9.39978E+0	1.83951E-2	1.14969E+2	2.30929E-1	2.54757E-1	7.94380E+2
9.60007E+0	1.97877E-2	1.23673E+2	2.24231E-1	2.51170E-1	8.47415E+2

File: Raw OLED Data/OLED-011/C2-1.txt
Voltage(V)	Current(A)	J(mA/cm2)	PE(lm/W)	EQE(%)	L(cd/m2)
-9.99959E-1	-5.69886E-7	-3.56179E-3	-4.92636E+1	-3.43758E+1	-5.58504E-1
-7.99997E-1	-3.12561E-7	-1.95351E-3	-8.18401E+1	-3.87670E+1	-4.07117E-1
-5.99977E-1	-1.49351E-7	-9.33444E-4	-1.46960E+2	-2.14177E+2	-2.61982E-1
-3.99961E-1	-5.95023E-8	-3.71889E-4	-6.04193E+2	-4.45107E+2	-2.86060E-1
-1.99991E-1	5.85465E-9	3.65916E-5	-2.16803E+4	-2.31362E+3	-5.05017E-1
5.85318E-5	2.96255E-8	1.85159E-4	-1.26098E+7	-1.11238E+3	-4.35006E-1
2.00048E-1	4.36997E-8	2.73123E-4	-2.04364E+3	-1.16304E+3	-3.55424E-1
3.99991E-1	6.91740E-8	4.32337E-4	-3.22213E+2	-9.81064E+1	-1.77364E-1
5.99959E-1	9.98307E-8	6.23942E-4	-4.84505E+2	-1.85616E+2	-5.77316E-1
7.99972E-1	1.91869E-7	1.19918E-3	-1.16457E+2	-1.31449E+2	-3.55612E-1
9.99973E-1	3.32917E-7	2.08073E-3	-5.68964E+0	-8.11372E+1	-3.76824E-2
1.19998E+0	5.40223E-7	3.37639E-3	-2.74703E+1	-4.17345E+1	-3.54275E-1
1.39998E+0	8.24818E-7	5.15511E-3	2.86538E+0	2.23713E+0	6.58252E-2
1.59999E+0	1.21536E-6	7.59600E-3	5.85622E+0	-2.48117E+0	2.26553E-1
1.79997E+0	1.75150E-6	1.09469E-2	3.92125E+0	-6.11695E+0	2.45940E-1
1.99996E+0	2.48186E-6	1.55116E-2	-2.12352E+0	-3.53485E+0	-2.09693E-1
2.19991E+0	3.51457E-6	2.19661E-2	-2.04182E+0	-5.67222E+0	-3.14069E-1
2.39988E+0	5.12783E-6	3.20489E-2	2.95986E-1	-9.12508E-1	7.24643E-2
2.59987E+0	7.64772E-6	4.77982E-2	1.07857E+0	-2.41522E+0	4.26641E-1
2.79980E+0	1.16575E-5	7.28594E-2	-5.98763E-1	-1.00356E+0	-3.88792E-1
2.99979E+0	1.86980E-5	1.16862E-1	3.54582E-1	-1.64878E+0	3.95670E-1
3.19979E+0	3.01668E-5	1.88543E-1	6.01009E-1	-4.39673E-1	1.15415E+0
3.39981E+0	6.28631E-5	3.92894E-1	5.22667E-1	9.64140E-2	2.22232E+0
3.59973E+0	9.06069E-5	5.66293E-1	7.08602E-1	2.88532E-2	4.59794E+0
3.79976E+0	1.16812E-4	7.30075E-1	8.43040E-1	1.66476E-1	7.44427E+0
3.99972E+0	1.79145E-4	1.11966E+0	7.24022E-1	2.96982E-1	1.03209E+1
4.19966E+0	2.63124E-4	1.64453E+0	7.09560E-1	2.30128E-1	1.55989E+1
4.39965E+0	3.76130E-4	2.35081E+0	6.75101E-1	3.08211E-1	2.22257E+1
4.59964E+0	5.02683E-4	3.14177E+0	6.53869E-1	3.34845E-1	3.00773E+1
4.79993E+0	6.74616E-4	4.21635E+0	6.23874E-1	3.11142E-1	4.01901E+1
4.99990E+0	8.80694E-4	5.50434E+0	5.82601E-1	3.20052E-1	5.10373E+1
5.19993E+0	1.09618E-3	6.85112E+0	5.74062E-1	3.47855E-1	6.50981E+1
5.39997E+0	1.34901E-3	8.43131E+0	5.48520E-1	3.38598E-1	7.94931E+1
5.59988E+0	1.63357E-3	1.02098E+1	5.23398E-1	3.38748E-1	9.52531E+1
5.79990E+0	1.93814E-3	1.21134E+1	5.06125E-1	3.28148E-1	1.13186E+2
5.99988E+0	2.27007E-3	1.41879E+1	4.82354E-1	3.30455E-1	1.30701E+2
6.19992E+0	2.64972E-3	1.65607E+1	4.64283E-1	3.35943E-1	1.51740E+2
6.39997E+0	3.05145E-3	1.90716E+1	4.43023E-1	3.28323E-1	1.72124E+2
6.59992E+0	3.50003E-3	2.18752E+1	4.27955E-1	3.24617E-1	1.96670E+2
6.79990E+0	3.99569E-3	2.49731E+1	4.07089E-1	3.21878E-1	2.20046E+2
6.99987E+0	4.54409E-3	2.84006E+1	3.92789E-1	3.17819E-1	2.48557E+2
7.19985E+0	5.13893E-3	3.21183E+1	3.74103E-1	3.10220E-1	2.75371E+2
7.39987E+0	5.78284E-3	3.61427E+1	3.60208E-1	3.06549E-1	3.06654E+2
7.59988E+0	6.47378E-3	4.04611E+1	3.44774E-1	3.02596E-1	3.37465E+2
7.79983E+0	7.22359E-3	4.51474E+1	3.32045E-1	2.98066E-1	3.72191E+2
7.99980E+0	8.02270E-3	5.01419E+1	3.18194E-1	2.91263E-1	4.06277E+2
8.19971E+0	8.88254E-3	5.55159E+1	3.07904E-1	2.91356E-1	4.46151E+2
8.39977E+0	9.79421E-3	6.12138E+1	2.94940E-1	2.87867E-1	4.82725E+2
8.59978E+0	1.07768E-2	6.73550E+1	2.85100E-1	2.84611E-1	5.25659E+2
8.79985E+0	1.17917E-2	7.36981E+1	2.74099E-1	2.80907E-1	5.65835E+2
8.99988E+0	1.28826E-2	8.05162E+1	2.65813E-1	2.78890E-1	6.13122E+2
9.19979E+0	1.40230E-2	8.76438E+1	2.55339E-1	2.74220E-1	6.55340E+2
9.39982E+0	1.52316E-2	9.51975E+1	2.47441E-1	2.72737E-1	7.04800E+2
9.60012E+0	1.64945E-2	1.03091E+2	2.38289E-1	2.66775E-1	7.50671E+2
9.80006E+0	1.78221E-2	1.11388E+2	2.31698E-1	2.66114E-1	8.05083E+2
1.00000E+1	1.92393E-2	1.20246E+2	2.22925E-1	2.59369E-1	8.53255E+2
1.00861E+1	2.00011E-2	1.25007E+2	2.18310E-1	2.55956E-1	8.76157E+2
