Repository: owen-melville/bsubpc-oled-data

# bsubpc-oled-data
<h1> Data and Code for: Studying the Influence of Axial Substituent on Hyperfluorescence in Organic Light-Emitting Diodes Using Boron Subphthalocyanines as Fluorescent Emitters </h1>

All Programs and Data collected by Owen Alfred Melville, PhD as a part of his postdoctoral fellowship with Professor Timothy Bender at the University of Toronto.

<h2>Folder Breakdown:</h2>
- <b> Raw OLED Data: </b> Raw data collected from the OLEDs during characterization. This includes optoelectronic data as a function of Voltage and full spectra has a function of wavelength.

- <b> IC6 Evaporation Logs: </b> Raw data collected during the deposition of the OLEDs from the IC6 which controls the deposition of the thin films.
  
- <b> Offline Spreadsheets: </b> Summary deposition and electro-optical data for each device, labelling for each device index (eg OLED-001 corresponds to what materials).
  
- <b> Python: </b> Python programs and corresponding batch files used to analyze the raw data.
  
- <b> Output Data: </b> Contains analytical outputs for each deposition run and device. This includes a large number of graphs and visualizations.


<i>For any questions on the Python programs or data herein, please contact Owen Melville (owen.melville@utoronto.ca) </i>

<h1>Raw Data Explanation</h1>

The names of the folders (eg OLED-001) correspond to devices. The organization and explanation of each label is contained within the Offline Spreadsheets folder. 

Within each folder there are three types of files:

1. Summary optoelectronic files labelled by pixel. These often look like <b>A1-1</b> where <b>A1</b> is the pixel (between A1 and D5), and the <b>-1</b> refers to the measurement attempt number (eg first, second, third). Missing pixels were not tested, sometimes because of an issue accessing the pixel physically (A5 is often missing).

2. Spectra as a function of voltage labelled by pixel. These are labelled the same as the last files but with the extension <b>_counts</b>. The rows and columns are unlabelled. The columns are the same voltages as those from the summary files (with a couple filler columns of 0s) and the rows are wavelengths (from 380 to 780 nm in all cases)

3. The <b>_SPD</b> files were not used for any analysis

File: Raw OLED Data/OLED-015/A1-1.txt
Voltage(V)	Current(A)	J(mA/cm2)	PE(lm/W)	EQE(%)	L(cd/m2)
-9.99971E-1	-1.49234E-6	-9.32713E-3	-2.43006E+0	6.30921E-1	-7.21445E-2
-7.99990E-1	-1.06686E-6	-6.66788E-3	-2.20028E+0	-2.26367E+1	-3.73595E-2
-5.99966E-1	-7.13645E-7	-4.46028E-3	9.35990E+0	1.68192E+1	7.97279E-2
-3.99957E-1	-3.86619E-7	-2.41637E-3	-1.15113E+2	2.16032E+1	-3.54119E-1
-2.00006E-1	-1.46425E-7	-9.15156E-4	3.29583E+2	-8.99136E+1	1.92023E-1
4.31538E-5	8.82006E-10	5.51254E-6	5.78228E+8	-1.98228E+4	4.37845E-1
2.00035E-1	1.92283E-7	1.20177E-3	-2.57302E+2	-1.29399E+2	-1.96889E-1
3.99978E-1	4.65957E-7	2.91223E-3	-3.12370E+1	-9.17098E+0	-1.15819E-1
5.99970E-1	8.71595E-7	5.44747E-3	-4.93404E+1	-8.41861E-1	-5.13307E-1
7.99986E-1	1.42147E-6	8.88419E-3	-3.20081E+0	-2.57083E+1	-7.24119E-2
9.99985E-1	2.04861E-6	1.28038E-2	-7.71862E+0	-6.95266E+0	-3.14574E-1
1.19999E+0	2.80702E-6	1.75439E-2	-9.84221E+0	-1.00254E+1	-6.59547E-1
1.40000E+0	3.65675E-6	2.28547E-2	8.62971E-1	-8.90736E+0	8.78921E-2
1.60000E+0	4.54048E-6	2.83780E-2	-2.12952E+0	-5.96045E+0	-3.07775E-1
1.79998E+0	5.78842E-6	3.61776E-2	-2.78656E+0	-5.68318E+0	-5.77600E-1
1.99996E+0	7.15187E-6	4.46992E-2	-2.29864E-1	-4.74757E+0	-6.54096E-2
2.19993E+0	8.58419E-6	5.36512E-2	-1.61257E+0	-4.05975E-1	-6.05838E-1
2.39991E+0	1.04496E-5	6.53100E-2	-1.81901E-1	-1.89813E+0	-9.07526E-2
2.59995E+0	1.40578E-5	8.78612E-2	2.10113E-1	-9.22751E-1	1.52780E-1
2.79993E+0	2.22264E-5	1.38915E-1	9.44641E-1	-6.26729E-1	1.16953E+0
2.99986E+0	3.50473E-5	2.19046E-1	9.11170E-1	-9.80542E-2	1.90583E+0
3.19989E+0	5.99370E-5	3.74606E-1	1.24899E+0	4.80039E-1	4.76562E+0
3.39986E+0	1.06465E-4	6.65406E-1	1.36333E+0	2.42455E-1	9.81744E+0
3.59992E+0	1.75252E-4	1.09533E+0	1.24784E+0	4.19217E-1	1.56619E+1
3.79987E+0	2.87996E-4	1.79997E+0	1.11427E+0	4.90460E-1	2.42591E+1
3.99983E+0	4.03357E-4	2.52098E+0	1.15646E+0	4.57516E-1	3.71185E+1
4.19979E+0	5.86897E-4	3.66811E+0	1.07711E+0	4.98918E-1	5.28176E+1
4.39977E+0	8.21045E-4	5.13153E+0	1.01720E+0	4.91775E-1	7.31028E+1
4.59974E+0	1.10786E-3	6.92413E+0	9.73263E-1	4.70883E-1	9.86685E+1
4.80010E+0	1.45094E-3	9.06837E+0	9.00366E-1	4.76667E-1	1.24752E+2
5.00010E+0	1.82806E-3	1.14254E+1	8.49504E-1	4.64498E-1	1.54477E+2
5.20010E+0	2.26987E-3	1.41867E+1	7.92739E-1	4.38108E-1	1.86154E+2
5.40007E+0	2.73011E-3	1.70632E+1	7.51490E-1	4.35151E-1	2.20411E+2
5.60000E+0	3.25319E-3	2.03324E+1	7.08956E-1	4.26426E-1	2.56949E+2
5.80004E+0	3.81531E-3	2.38457E+1	6.70227E-1	4.23385E-1	2.95062E+2
6.00005E+0	4.41766E-3	2.76104E+1	6.38706E-1	4.17381E-1	3.36805E+2
6.20008E+0	5.08400E-3	3.17750E+1	6.05188E-1	4.06263E-1	3.79510E+2
6.40005E+0	5.78459E-3	3.61537E+1	5.77657E-1	4.04577E-1	4.25458E+2
6.60005E+0	6.56237E-3	4.10148E+1	5.48884E-1	3.94513E-1	4.72954E+2
6.80000E+0	7.39383E-3	4.62114E+1	5.22468E-1	3.90011E-1	5.22598E+2
6.99999E+0	8.29372E-3	5.18357E+1	4.97849E-1	3.78412E-1	5.75009E+2
7.19999E+0	9.26008E-3	5.78755E+1	4.74430E-1	3.70324E-1	6.29287E+2
7.40002E+0	1.02733E-2	6.42081E+1	4.55665E-1	3.66394E-1	6.89158E+2
7.60000E+0	1.13645E-2	7.10281E+1	4.32716E-1	3.59818E-1	7.43527E+2
7.79997E+0	1.25100E-2	7.81875E+1	4.14232E-1	3.52142E-1	8.04125E+2
7.99995E+0	1.37147E-2	8.57169E+1	3.96722E-1	3.46834E-1	8.65944E+2
8.19986E+0	1.49876E-2	9.36725E+1	3.79813E-1	3.42737E-1	9.28621E+2
8.39992E+0	1.63247E-2	1.02029E+2	3.64515E-1	3.35832E-1	9.94411E+2
8.59983E+0	1.77270E-2	1.10794E+2	3.49579E-1	3.29197E-1	1.06023E+3
8.79984E+0	1.91932E-2	1.19958E+2	3.35860E-1	3.25004E-1	1.12852E+3
8.88947E+0	2.00004E-2	1.25003E+2	3.27548E-1	3.18765E-1	1.15856E+3

File: Raw OLED Data/OLED-015/A3-1.txt
Voltage(V)	Current(A)	J(mA/cm2)	PE(lm/W)	EQE(%)	L(cd/m2)
-9.99963E-1	-1.65421E-7	-1.03388E-3	1.73694E+2	8.98929E+1	5.71595E-1
-7.99988E-1	-1.01364E-7	-6.33525E-4	-2.45745E+2	3.22309E+1	-3.96444E-1
-5.99970E-1	-5.76169E-8	-3.60106E-4	3.20522E+2	1.05641E+2	2.20428E-1
-3.99928E-1	-4.09640E-9	-2.56025E-5	1.01057E+4	-2.24464E+3	3.29367E-1
-1.99982E-1	1.81868E-8	1.13668E-4	1.02080E+4	4.87343E+2	7.38615E-1
6.21557E-5	3.23797E-8	2.02373E-4	-5.28412E+5	-1.70251E+1	-2.11571E-2
2.00053E-1	4.04762E-8	2.52976E-4	4.18944E+3	3.94201E+2	6.74886E-1
4.00001E-1	6.22269E-8	3.88918E-4	9.47141E+1	-4.06603E+2	4.69012E-2
5.99986E-1	8.59936E-8	5.37460E-4	5.56639E+2	-3.38113E+1	5.71362E-1
7.99975E-1	9.31504E-8	5.82190E-4	4.47752E+1	-4.45985E+1	6.63788E-2
9.99987E-1	1.38216E-7	8.63850E-4	-4.93328E+1	-4.14963E+1	-1.35650E-1
1.19999E+0	2.02947E-7	1.26842E-3	-5.55357E+1	-5.69366E+1	-2.69068E-1
1.40000E+0	3.11284E-7	1.94553E-3	3.49322E+0	-3.22434E+1	3.02860E-2
1.60000E+0	4.34589E-7	2.71618E-3	1.24788E+1	-4.70699E+1	1.72624E-1
1.79998E+0	6.21474E-7	3.88421E-3	-1.45654E+1	-2.00399E+1	-3.24148E-1
1.99997E+0	8.79005E-7	5.49378E-3	-1.13804E+0	-6.09147E+0	-3.98018E-2
2.20005E+0	1.41556E-6	8.84725E-3	5.67734E+0	-1.24813E+0	3.51752E-1
2.39996E+0	2.43085E-6	1.51928E-2	4.09409E+0	8.11743E+0	4.75171E-1
2.59996E+0	4.74463E-6	2.96539E-2	3.32718E+0	1.01719E+0	8.16536E-1
2.79984E+0	9.90034E-6	6.18771E-2	2.03135E+0	1.40336E+0	1.12021E+0
2.99989E+0	2.05846E-5	1.28654E-1	2.12255E+0	8.02683E-1	2.60757E+0
3.19989E+0	4.05867E-5	2.53667E-1	2.00118E+0	5.48852E-1	5.17052E+0
3.39983E+0	7.48132E-5	4.67583E-1	2.06217E+0	3.40699E-1	1.04350E+1
3.59984E+0	1.29025E-4	8.06406E-1	1.74754E+0	5.69656E-1	1.61478E+1
3.79986E+0	2.15472E-4	1.34670E+0	1.56039E+0	7.18740E-1	2.54169E+1
3.99981E+0	3.19638E-4	1.99774E+0	1.51973E+0	6.12605E-1	3.86540E+1
4.19982E+0	4.71662E-4	2.94789E+0	1.38816E+0	6.32989E-1	5.47057E+1
4.39978E+0	6.69260E-4	4.18288E+0	1.27058E+0	5.82989E-1	7.44315E+1
4.59973E+0	9.13301E-4	5.70813E+0	1.18445E+0	5.88796E-1	9.89904E+1
4.79998E+0	1.20520E-3	7.53250E+0	1.11140E+0	5.60049E-1	1.27908E+2
5.00006E+0	1.54335E-3	9.64594E+0	1.02294E+0	5.49463E-1	1.57043E+2
5.20008E+0	1.91818E-3	1.19886E+1	9.58963E-1	5.37057E-1	1.90297E+2
5.40007E+0	2.33320E-3	1.45825E+1	8.93875E-1	5.22119E-1	2.24057E+2
5.60004E+0	2.78407E-3	1.74004E+1	8.40245E-1	5.08049E-1	2.60620E+2
5.80008E+0	3.27731E-3	2.04832E+1	7.89953E-1	4.91377E-1	2.98733E+2
6.00002E+0	3.81761E-3	2.38601E+1	7.43231E-1	4.80539E-1	3.38687E+2
6.20007E+0	4.40212E-3	2.75132E+1	7.00737E-1	4.72420E-1	3.80490E+2
6.40009E+0	5.03149E-3	3.14468E+1	6.63926E-1	4.60699E-1	4.25336E+2
6.60005E+0	5.71077E-3	3.56923E+1	6.31166E-1	4.51467E-1	4.73278E+2
6.80001E+0	6.45445E-3	4.03403E+1	5.96541E-1	4.41545E-1	5.20882E+2
7.00001E+0	7.24774E-3	4.52984E+1	5.65744E-1	4.29360E-1	5.71020E+2
7.20001E+0	8.10136E-3	5.06335E+1	5.38261E-1	4.21678E-1	6.24617E+2
7.39998E+0	9.00125E-3	5.62578E+1	5.11604E-1	4.09981E-1	6.77949E+2
7.59999E+0	9.96840E-3	6.23025E+1	4.88415E-1	4.05185E-1	7.36136E+2
7.79998E+0	1.10061E-2	6.87881E+1	4.65902E-1	3.97738E-1	7.95705E+2
7.99999E+0	1.20994E-2	7.56212E+1	4.45802E-1	3.90485E-1	8.58471E+2
8.19993E+0	1.32521E-2	8.28256E+1	4.24807E-1	3.80447E-1	9.18368E+2
8.39994E+0	1.44751E-2	9.04694E+1	4.06838E-1	3.72115E-1	9.84124E+2
8.59993E+0	1.57488E-2	9.84300E+1	3.87746E-1	3.64283E-1	1.04477E+3
8.79994E+0	1.70835E-2	1.06772E+2	3.71883E-1	3.56698E-1	1.11223E+3
8.99998E+0	1.84833E-2	1.15521E+2	3.56371E-1	3.50316E-1	1.17938E+3
9.19988E+0	1.99387E-2	1.24617E+2	3.40676E-1	3.42116E-1	1.24323E+3

File: Raw OLED Data/OLED-015/A4-1.txt
Voltage(V)	Current(A)	J(mA/cm2)	PE(lm/W)	EQE(%)	L(cd/m2)
-9.99968E-1	-7.15204E-6	-4.47003E-2	6.00058E-1	-3.50366E+0	8.53767E-2
-7.99989E-1	-1.09854E-5	-6.86587E-2	4.97194E+0	-1.14673E+0	8.69273E-1
-5.99963E-1	-7.79037E-6	-4.86898E-2	2.54655E+0	1.59133E+0	2.36791E-1
-3.99955E-1	-3.78237E-6	-2.36398E-2	3.21581E+0	-9.41417E-1	9.67822E-2
-2.00005E-1	-1.24254E-6	-7.76588E-3	3.20589E+1	1.34841E+1	1.58500E-1
4.50611E-5	7.16615E-10	4.47884E-6	-4.76395E+8	-1.56690E+3	-3.06045E-1
2.00036E-1	5.66846E-7	3.54279E-3	-9.23713E+0	-8.35035E+0	-2.08373E-2
3.99978E-1	9.37205E-7	5.85753E-3	4.82570E+1	-7.87937E+0	3.59883E-1
5.99977E-1	1.81048E-6	1.13155E-2	1.29745E+1	-4.83412E+0	2.80381E-1
7.99982E-1	9.00008E-7	5.62505E-3	-5.12136E+0	-1.53431E+0	-7.33571E-2
9.99988E-1	1.58532E-6	9.90825E-3	1.60597E+0	-4.47703E+0	5.06499E-2
1.19999E+0	1.71900E-6	1.07437E-2	3.19775E+0	-4.72317E-1	1.31229E-1
1.40000E+0	2.59906E-6	1.62441E-2	2.38926E-1	-5.69694E+0	1.72957E-2
1.59999E+0	3.75990E-6	2.34994E-2	2.89601E+0	-4.86092E+0	3.46596E-1
1.79998E+0	4.98583E-6	3.11614E-2	1.85530E-1	-7.50312E-1	3.31246E-2
1.99997E+0	6.80504E-6	4.25315E-2	1.08066E+0	9.21067E-1	2.92601E-1
2.19996E+0	9.26413E-6	5.79008E-2	1.02108E+0	1.94888E+0	4.14008E-1
2.39991E+0	1.32005E-5	8.25031E-2	6.53625E-1	-4.17085E-1	4.11949E-1
2.59997E+0	1.80806E-5	1.13004E-1	5.34001E-1	-1.10922E+0	4.99405E-1
2.79992E+0	2.54080E-5	1.58800E-1	4.65681E-1	8.40264E-1	6.59075E-1
2.99986E+0	3.92810E-5	2.45506E-1	9.51983E-1	-2.77125E-1	2.23174E+0
3.19988E+0	6.26987E-5	3.91867E-1	1.14307E+0	-1.99970E-1	4.56243E+0
3.39987E+0	9.84767E-5	6.15479E-1	1.39828E+0	8.91381E-2	9.31368E+0
3.59989E+0	1.48474E-4	9.27963E-1	1.47340E+0	4.69639E-1	1.56671E+1
3.79987E+0	2.24698E-4	1.40436E+0	1.38685E+0	5.19892E-1	2.35573E+1
3.99985E+0	3.30832E-4	2.06770E+0	1.34773E+0	5.70350E-1	3.54801E+1
4.19983E+0	4.75651E-4	2.97282E+0	1.27019E+0	5.88178E-1	5.04801E+1
4.39973E+0	6.56914E-4	4.10571E+0	1.21223E+0	5.56759E-1	6.97025E+1
4.59969E+0	8.88894E-4	5.55559E+0	1.12561E+0	5.16559E-1	9.15577E+1
4.80004E+0	1.14935E-3	7.18344E+0	1.08303E+0	5.57081E-1	1.18868E+2
5.00007E+0	1.45827E-3	9.11419E+0	1.00438E+0	5.43846E-1	1.45694E+2
5.20004E+0	1.81313E-3	1.13321E+1	9.38226E-1	5.14722E-1	1.75984E+2
5.40005E+0	2.18038E-3	1.36274E+1	8.93846E-1	5.13146E-1	2.09374E+2
5.60005E+0	2.57684E-3	1.61052E+1	8.46346E-1	5.09634E-1	2.42973E+2
5.80009E+0	2.99143E-3	1.86964E+1	8.09726E-1	5.01244E-1	2.79500E+2
6.00004E+0	3.44848E-3	2.15530E+1	7.68019E-1	4.96919E-1	3.16143E+2
6.20007E+0	3.93424E-3	2.45890E+1	7.34088E-1	4.88656E-1	3.56234E+2
6.40003E+0	4.45858E-3	2.78661E+1	7.00278E-1	4.82646E-1	3.97539E+2
6.60003E+0	5.03612E-3	3.14757E+1	6.66046E-1	4.73876E-1	4.40429E+2
6.80000E+0	5.65957E-3	3.53723E+1	6.34255E-1	4.67520E-1	4.85608E+2
6.99991E+0	6.32346E-3	3.95216E+1	6.05619E-1	4.59215E-1	5.33306E+2
7.19992E+0	7.03315E-3	4.39572E+1	5.77670E-1	4.50777E-1	5.81953E+2
7.39990E+0	7.79613E-3	4.87258E+1	5.51419E-1	4.41238E-1	6.32873E+2
7.59987E+0	8.61493E-3	5.38433E+1	5.26869E-1	4.34274E-1	6.86264E+2
7.79988E+0	9.47461E-3	5.92163E+1	5.03752E-1	4.25321E-1	7.40621E+2
7.99994E+0	1.03964E-2	6.49775E+1	4.82768E-1	4.18680E-1	7.98801E+2
8.19989E+0	1.13619E-2	7.10119E+1	4.60003E-1	4.11089E-1	8.52609E+2
8.39995E+0	1.23773E-2	7.73581E+1	4.41349E-1	4.03484E-1	9.12883E+2
8.59992E+0	1.34400E-2	8.40000E+1	4.22856E-1	3.97392E-1	9.72336E+2
8.79988E+0	1.45552E-2	9.09700E+1	4.05974E-1	3.89375E-1	1.03448E+3
8.99991E+0	1.57179E-2	9.82369E+1	3.89731E-1	3.81874E-1	1.09680E+3
9.19982E+0	1.69321E-2	1.05826E+2	3.74506E-1	3.75498E-1	1.16059E+3
9.39986E+0	1.81985E-2	1.13741E+2	3.59543E-1	3.68598E-1	1.22360E+3
9.60010E+0	1.95048E-2	1.21905E+2	3.46744E-1	3.63307E-1	1.29169E+3
9.65286E+0	2.00011E-2	1.25007E+2	3.40592E-1	3.59503E-1	1.30820E+3

File: Raw OLED Data/OLED-015/A5-1.txt
Voltage(V)	Current(A)	J(mA/cm2)	PE(lm/W)	EQE(%)	L(cd/m2)
-9.99959E-1	-8.29381E-7	-5.18363E-3	-3.19665E+1	3.34468E+1	-5.27426E-1
-7.99980E-1	-5.68526E-7	-3.55329E-3	-3.28946E+1	2.02280E+1	-2.97635E-1
-5.99958E-1	-3.55570E-7	-2.22231E-3	-9.22675E+1	3.11683E+1	-3.91584E-1
-3.99955E-1	-2.04290E-7	-1.27681E-3	-1.33071E+2	8.59922E+1	-2.16307E-1
-2.00006E-1	-8.22732E-8	-5.14207E-4	3.35614E+2	6.15922E+1	1.09868E-1
5.71012E-5	1.40665E-8	8.79156E-5	-1.94747E+7	4.91206E+1	-3.11194E-1
2.00034E-1	9.33851E-8	5.83657E-4	-3.16871E+2	7.10920E+1	-1.17759E-1
3.99979E-1	2.60421E-7	1.62763E-3	1.76706E+2	6.05352E+1	3.66180E-1
5.99972E-1	5.01005E-7	3.13128E-3	5.73417E+1	5.37873E+1	3.42905E-1
7.99985E-1	7.97465E-7	4.98416E-3	1.86460E+1	2.97112E+1	2.36652E-1
9.99987E-1	1.17208E-6	7.32550E-3	4.15713E+1	1.40371E+1	9.69337E-1
1.20000E+0	1.67951E-6	1.04969E-2	1.18758E+0	1.68631E+1	4.76162E-2
1.40000E+0	2.29456E-6	1.43410E-2	6.89782E+0	2.85749E-1	4.40828E-1
1.60000E+0	3.06743E-6	1.91714E-2	1.82399E+0	4.34903E+0	1.78093E-1
1.79999E+0	3.91636E-6	2.44772E-2	4.78402E-1	5.32106E+0	6.70928E-2
1.99997E+0	4.87066E-6	3.04416E-2	2.08314E+0	3.84691E+0	4.03702E-1
2.20000E+0	6.24779E-6	3.90487E-2	1.57932E+0	7.07615E+0	4.31866E-1
2.39995E+0	8.02267E-6	5.01417E-2	1.15291E+0	1.89322E+0	4.41619E-1
2.59984E+0	1.09230E-5	6.82688E-2	5.18629E-1	1.81463E+0	2.93005E-1
2.79992E+0	1.57043E-5	9.81519E-2	9.51090E-1	4.40762E-1	8.31986E-1
2.99987E+0	2.52445E-5	1.57778E-1	1.57471E+0	1.09247E+0	2.37246E+0
3.19991E+0	4.35043E-5	2.71902E-1	1.71534E+0	1.15200E+0	4.75063E+0
3.39983E+0	7.20477E-5	4.50298E-1	1.74122E+0	7.27625E-1	8.48516E+0
3.59987E+0	1.11135E-4	6.94594E-1	1.78377E+0	9.69724E-1	1.41973E+1
3.79984E+0	1.73320E-4	1.08325E+0	1.68505E+0	6.91382E-1	2.20778E+1
3.99977E+0	2.58321E-4	1.61451E+0	1.61936E+0	8.00723E-1	3.32864E+1
4.19976E+0	3.75123E-4	2.34452E+0	1.49242E+0	6.47629E-1	4.67754E+1
4.39979E+0	5.30784E-4	3.31740E+0	1.40731E+0	6.77236E-1	6.53839E+1
4.59971E+0	7.25942E-4	4.53714E+0	1.31743E+0	6.48812E-1	8.75165E+1
4.80002E+0	9.63275E-4	6.02047E+0	1.23236E+0	6.38350E-1	1.13361E+2
5.00003E+0	1.23802E-3	7.73763E+0	1.17070E+0	6.42653E-1	1.44170E+2
5.20005E+0	1.55232E-3	9.70200E+0	1.08188E+0	6.27369E-1	1.73740E+2
5.40007E+0	1.90074E-3	1.18796E+1	1.01210E+0	5.91472E-1	2.06669E+2
5.60000E+0	2.28393E-3	1.42746E+1	9.44205E-1	5.76851E-1	2.40252E+2
5.80005E+0	2.68360E-3	1.67725E+1	8.94803E-1	5.62415E-1	2.77081E+2
6.00004E+0	3.12893E-3	1.95558E+1	8.42618E-1	5.50566E-1	3.14710E+2
6.20008E+0	3.60341E-3	2.25213E+1	8.00572E-1	5.36156E-1	3.55829E+2
6.40010E+0	4.13255E-3	2.58284E+1	7.55666E-1	5.25909E-1	3.97617E+2
6.60003E+0	4.70101E-3	2.93813E+1	7.17402E-1	5.17183E-1	4.42823E+2
6.80000E+0	5.33470E-3	3.33419E+1	6.77792E-1	5.02884E-1	4.89154E+2
6.99995E+0	6.01277E-3	3.75798E+1	6.42476E-1	4.87008E-1	5.37968E+2
7.19993E+0	6.73977E-3	4.21236E+1	6.11483E-1	4.80202E-1	5.90321E+2
7.39996E+0	7.52571E-3	4.70357E+1	5.80867E-1	4.65291E-1	6.43552E+2
7.59994E+0	8.36459E-3	5.22787E+1	5.53470E-1	4.54488E-1	6.99970E+2
7.79993E+0	9.26045E-3	5.78778E+1	5.26496E-1	4.45630E-1	7.56568E+2
7.99993E+0	1.02226E-2	6.38912E+1	5.04329E-1	4.38134E-1	8.20524E+2
8.19993E+0	1.12342E-2	7.02137E+1	4.79079E-1	4.25054E-1	8.77990E+2
8.39991E+0	1.23025E-2	7.68906E+1	4.57861E-1	4.17519E-1	9.41309E+2
8.59983E+0	1.34259E-2	8.39119E+1	4.38149E-1	4.09236E-1	1.00643E+3
8.79982E+0	1.46113E-2	9.13206E+1	4.19304E-1	4.01612E-1	1.07256E+3
8.99987E+0	1.58596E-2	9.91225E+1	4.01584E-1	3.91546E-1	1.14034E+3
9.19981E+0	1.71689E-2	1.07306E+2	3.85206E-1	3.85084E-1	1.21044E+3
9.39982E+0	1.85436E-2	1.15898E+2	3.69388E-1	3.79181E-1	1.28093E+3
9.60014E+0	1.99807E-2	1.24879E+2	3.52620E-1	3.68116E-1	1.34563E+3

File: Raw OLED Data/OLED-015/B1-1.txt
Voltage(V)	Current(A)	J(mA/cm2)	PE(lm/W)	EQE(%)	L(cd/m2)
-9.99968E-1	-2.90774E-6	-1.81734E-2	-1.77012E+0	4.09165E+0	-1.02394E-1
-7.99981E-1	-2.20246E-6	-1.37654E-2	1.07164E+1	3.10848E+0	3.75636E-1
-5.99960E-1	-1.34923E-6	-8.43269E-3	4.61227E+1	7.88827E+0	7.42769E-1
-3.99947E-1	-7.27028E-7	-4.54392E-3	-4.36201E+1	5.35098E-1	-2.52331E-1
-1.99999E-1	-2.81451E-7	-1.75907E-3	3.03384E+2	4.89019E+1	3.39745E-1
4.84943E-5	9.48846E-10	5.93029E-6	-1.88606E+8	8.62731E+3	-1.72652E-1
2.00036E-1	3.45508E-7	2.15942E-3	-6.14489E+2	-6.37397E+1	-8.44910E-1
3.99978E-1	8.76895E-7	5.48059E-3	-6.34327E+1	-1.63828E+0	-4.42616E-1
5.99978E-1	1.73543E-6	1.08464E-2	5.96590E+0	-5.86279E+0	1.23580E-1
7.99990E-1	2.73550E-6	1.70969E-2	-2.78808E+0	-4.12090E+0	-1.21383E-1
9.99995E-1	4.06358E-6	2.53974E-2	-3.94828E+0	1.21790E+0	-3.19186E-1
1.20000E+0	5.82269E-6	3.63918E-2	-3.86391E+0	-1.98828E+0	-5.37108E-1
1.39999E+0	7.52808E-6	4.70505E-2	-2.23743E+0	-1.18472E+0	-4.69125E-1
1.60001E+0	9.60923E-6	6.00577E-2	3.93321E-1	-1.12143E+0	1.20306E-1
1.79998E+0	1.19896E-5	7.49350E-2	-1.36396E+0	-1.34840E+0	-5.85604E-1
1.99998E+0	1.50630E-5	9.41437E-2	5.23651E-2	-4.69244E-1	3.13841E-2
2.20000E+0	1.81853E-5	1.13658E-1	-7.83329E-1	-9.66521E-1	-6.23473E-1
2.40001E+0	2.24744E-5	1.40465E-1	-1.05717E+0	-1.33132E+0	-1.13443E+0
2.60000E+0	2.79982E-5	1.74989E-1	-1.75234E-1	-4.64016E-2	-2.53778E-1
2.79992E+0	3.74349E-5	2.33968E-1	1.81146E-1	-1.84114E-1	3.77730E-1
2.99980E+0	5.34461E-5	3.34038E-1	7.47548E-1	-4.22170E-1	2.38439E+0
3.19983E+0	7.98301E-5	4.98938E-1	8.91688E-1	2.38944E-1	4.53144E+0
3.39980E+0	1.21861E-4	7.61631E-1	1.13155E+0	3.87561E-1	9.32657E+0
3.59982E+0	1.83047E-4	1.14404E+0	1.16963E+0	3.87410E-1	1.53328E+1
3.79981E+0	2.76934E-4	1.73084E+0	1.13792E+0	3.91503E-1	2.38221E+1
3.99974E+0	4.09018E-4	2.55636E+0	1.12404E+0	4.51060E-1	3.65837E+1
4.19971E+0	5.83616E-4	3.64760E+0	1.06522E+0	4.84667E-1	5.19415E+1
4.39967E+0	8.10062E-4	5.06289E+0	1.03153E+0	4.88838E-1	7.31390E+1
4.59966E+0	1.10628E-3	6.91425E+0	9.70034E-1	4.88281E-1	9.81992E+1
4.80007E+0	1.44806E-3	9.05037E+0	9.00207E-1	4.75549E-1	1.24482E+2
5.00005E+0	1.83221E-3	1.14513E+1	8.52837E-1	4.61514E-1	1.55434E+2
5.20008E+0	2.27421E-3	1.42138E+1	7.96765E-1	4.54637E-1	1.87457E+2
5.40000E+0	2.71238E-3	1.69524E+1	7.67032E-1	4.47506E-1	2.23505E+2
5.59994E+0	3.20423E-3	2.00264E+1	7.30576E-1	4.52519E-1	2.60797E+2
5.79995E+0	3.77806E-3	2.36129E+1	6.89131E-1	4.36078E-1	3.00417E+2
5.99991E+0	4.41404E-3	2.75877E+1	6.51180E-1	4.27682E-1	3.43093E+2
6.19996E+0	5.09460E-3	3.18413E+1	6.19663E-1	4.19403E-1	3.89390E+2
6.39996E+0	5.86638E-3	3.66649E+1	5.85902E-1	4.06792E-1	4.37626E+2
6.59991E+0	6.71420E-3	4.19637E+1	5.53448E-1	3.97392E-1	4.87909E+2
6.79988E+0	7.62557E-3	4.76598E+1	5.26422E-1	3.88916E-1	5.43048E+2
6.99987E+0	8.62291E-3	5.38932E+1	5.00279E-1	3.82558E-1	6.00740E+2
7.19985E+0	9.71241E-3	6.07026E+1	4.76327E-1	3.74983E-1	6.62653E+2
7.39989E+0	1.09003E-2	6.81269E+1	4.55426E-1	3.68036E-1	7.30822E+2
7.59988E+0	1.21569E-2	7.59806E+1	4.32486E-1	3.59344E-1	7.94936E+2
7.79987E+0	1.35186E-2	8.44913E+1	4.12569E-1	3.52614E-1	8.65458E+2
7.99984E+0	1.49690E-2	9.35562E+1	3.94402E-1	3.45482E-1	9.39601E+2
8.19979E+0	1.65270E-2	1.03294E+2	3.77026E-1	3.39927E-1	1.01648E+3
8.39987E+0	1.81837E-2	1.13648E+2	3.60923E-1	3.33149E-1	1.09673E+3
8.59982E+0	1.99540E-2	1.24713E+2	3.44516E-1	3.25267E-1	1.17614E+3

File: Raw OLED Data/OLED-015/B2-1.txt
Voltage(V)	Current(A)	J(mA/cm2)	PE(lm/W)	EQE(%)	L(cd/m2)
-9.99961E-1	-6.11084E-7	-3.81928E-3	-2.45273E+1	-4.92419E+1	-2.98170E-1
-7.99988E-1	-3.37178E-7	-2.10736E-3	5.57951E+1	-6.61764E+1	2.99412E-1
-5.99967E-1	-2.06110E-7	-1.28819E-3	-1.42006E+2	-1.07174E+2	-3.49352E-1
-3.99956E-1	-1.02991E-7	-6.43694E-4	4.62375E+1	-1.91052E+2	3.78910E-2
-2.00004E-1	-3.13878E-8	-1.96174E-4	-2.75598E+3	2.41243E+2	-3.44196E-1
6.04153E-5	2.25666E-8	1.41041E-4	-2.29440E+6	-7.07560E+2	-6.22318E-2
2.00054E-1	6.00100E-8	3.75063E-4	1.87168E+3	-6.36414E+2	4.47026E-1
3.99974E-1	8.74828E-8	5.46768E-4	-4.12592E+2	-1.96811E+2	-2.87214E-1
5.99972E-1	1.64266E-7	1.02666E-3	-3.03338E+2	2.25551E+1	-5.94753E-1
7.99984E-1	2.80861E-7	1.75538E-3	-1.11232E+2	2.49869E-1	-4.97202E-1
9.99986E-1	4.19260E-7	2.62038E-3	-7.83523E+0	-1.90856E+1	-6.53520E-2
1.19999E+0	5.92298E-7	3.70186E-3	-2.65342E+1	-4.32872E+1	-3.75192E-1
1.39999E+0	8.69862E-7	5.43664E-3	1.80760E+1	-2.15226E+1	4.37932E-1
1.60000E+0	1.09556E-6	6.84725E-3	3.44463E+0	-1.24895E+1	1.20124E-1
1.79998E+0	1.40204E-6	8.76275E-3	-1.71806E+0	-6.85270E+0	-8.62573E-2
1.99997E+0	1.26646E-6	7.91538E-3	-6.89051E+0	-9.40614E-1	-3.47213E-1
2.19998E+0	1.69483E-6	1.05927E-2	-2.10003E+0	-1.72788E+1	-1.55776E-1
2.39998E+0	2.69064E-6	1.68165E-2	-2.78960E+0	-7.37002E+0	-3.58373E-1
2.59993E+0	5.06712E-6	3.16695E-2	1.57441E+0	-2.32688E+0	4.12641E-1
2.79975E+0	1.03367E-5	6.46044E-2	2.53292E-1	-1.07828E+0	1.45832E-1
2.99979E+0	2.22158E-5	1.38849E-1	1.90628E+0	-8.40671E-2	2.52737E+0
3.19985E+0	4.18552E-5	2.61595E-1	1.88268E+0	-8.16685E-3	5.01633E+0
3.39977E+0	7.52315E-5	4.70197E-1	1.84016E+0	3.70935E-1	9.36345E+0
3.59976E+0	1.27574E-4	7.97338E-1	1.74692E+0	5.06491E-1	1.59602E+1
3.79972E+0	2.06594E-4	1.29121E+0	1.57745E+0	6.35730E-1	2.46351E+1
3.99973E+0	3.18903E-4	1.99314E+0	1.44345E+0	5.89579E-1	3.66287E+1
4.19971E+0	4.67488E-4	2.92180E+0	1.34269E+0	5.79794E-1	5.24438E+1
4.39968E+0	6.65314E-4	4.15821E+0	1.24909E+0	5.91765E-1	7.27396E+1
4.59969E+0	9.10906E-4	5.69316E+0	1.15595E+0	5.59064E-1	9.63541E+1
4.79997E+0	1.20856E-3	7.55350E+0	1.10206E+0	5.61552E-1	1.27187E+2
5.00007E+0	1.55296E-3	9.70600E+0	1.01517E+0	5.39338E-1	1.56822E+2
5.20009E+0	1.94592E-3	1.21620E+1	9.37333E-1	5.33903E-1	1.88695E+2
5.40002E+0	2.37153E-3	1.48221E+1	8.80220E-1	5.18416E-1	2.24257E+2
5.59999E+0	2.83960E-3	1.77475E+1	8.29172E-1	5.02219E-1	2.62313E+2
5.80001E+0	3.33577E-3	2.08486E+1	7.83846E-1	4.89751E-1	3.01707E+2
6.00001E+0	3.90537E-3	2.44086E+1	7.38236E-1	4.80329E-1	3.44143E+2
6.20003E+0	4.53331E-3	2.83332E+1	6.96241E-1	4.68889E-1	3.89313E+2
6.40004E+0	5.22462E-3	3.26539E+1	6.59205E-1	4.56914E-1	4.38518E+2
6.59999E+0	5.98349E-3	3.73968E+1	6.24368E-1	4.43639E-1	4.90533E+2
6.80000E+0	6.81763E-3	4.26102E+1	5.90781E-1	4.36436E-1	5.44877E+2
7.00002E+0	7.72437E-3	4.82773E+1	5.60261E-1	4.28657E-1	6.02675E+2
7.19999E+0	8.70325E-3	5.43953E+1	5.33242E-1	4.18734E-1	6.64765E+2
7.39997E+0	9.77036E-3	6.10648E+1	5.07257E-1	4.08152E-1	7.29623E+2
7.60001E+0	1.09326E-2	6.83287E+1	4.86443E-1	4.03220E-1	8.04081E+2
7.79998E+0	1.21798E-2	7.61238E+1	4.59764E-1	3.92735E-1	8.68958E+2
7.99994E+0	1.35103E-2	8.44394E+1	4.39029E-1	3.85164E-1	9.44007E+2
8.19982E+0	1.49456E-2	9.34100E+1	4.18370E-1	3.76982E-1	1.02002E+3
8.39988E+0	1.64714E-2	1.02946E+2	4.00254E-1	3.68767E-1	1.10172E+3
8.59983E+0	1.80961E-2	1.13101E+2	3.83057E-1	3.60984E-1	1.18596E+3
8.79983E+0	1.98148E-2	1.23843E+2	3.66742E-1	3.54166E-1	1.27220E+3

File: Raw OLED Data/OLED-015/B3-1.txt
Voltage(V)	Current(A)	J(mA/cm2)	PE(lm/W)	EQE(%)	L(cd/m2)
-9.99970E-1	-3.01364E-7	-1.88352E-3	-1.23663E+1	-9.25971E+1	-7.41391E-2
-7.99989E-1	-2.28139E-7	-1.42587E-3	-1.09285E+2	-8.45526E+1	-3.96804E-1
-5.99971E-1	-1.34703E-7	-8.41894E-4	8.66024E+1	-1.37397E+2	1.39241E-1
-3.99965E-1	-6.07776E-8	-3.79860E-4	-3.04960E+2	-9.44682E+1	-1.47482E-1
-1.99992E-1	1.10866E-8	6.92913E-5	-8.18364E+2	-2.02155E+3	-3.60984E-2
5.75304E-5	2.99741E-8	1.87338E-4	-1.27633E+6	-7.52269E+2	-4.37862E-2
2.00054E-1	4.68421E-8	2.92763E-4	-2.33919E+2	-7.78697E+1	-4.36094E-2
3.99987E-1	8.35209E-8	5.22006E-4	1.80170E+2	-1.03142E+2	1.19744E-1
5.99967E-1	1.47763E-7	9.23519E-4	-1.15612E+2	-3.20276E+1	-2.03904E-1
7.99981E-1	2.54054E-7	1.58784E-3	-1.58221E+2	-1.53733E+1	-6.39734E-1
9.99979E-1	4.01150E-7	2.50719E-3	3.09402E+0	-7.22688E+1	2.46917E-2
1.19999E+0	5.82552E-7	3.64095E-3	-6.64520E+1	-4.58218E+1	-9.24167E-1
1.39999E+0	7.51923E-7	4.69952E-3	-3.81644E+1	-1.18606E+1	-7.99258E-1
1.59999E+0	9.79946E-7	6.12466E-3	-9.26422E+0	3.29457E-1	-2.88974E-1
1.79998E+0	7.12921E-7	4.45576E-3	-8.88776E+0	-2.85094E+1	-2.26899E-1
1.99997E+0	1.01540E-6	6.34625E-3	-3.88672E+0	-2.60731E+1	-1.57027E-1
2.20002E+0	1.55295E-6	9.70594E-3	-7.26802E+0	-1.37115E+1	-4.94004E-1
2.39998E+0	2.51693E-6	1.57308E-2	-4.57653E+0	-3.32768E+0	-5.49978E-1
2.59994E+0	5.36861E-6	3.35538E-2	1.25079E+0	-7.47754E-1	3.47328E-1
2.79983E+0	9.67506E-6	6.04691E-2	1.96765E+0	-1.78356E+0	1.06038E+0
2.99967E+0	1.88340E-5	1.17712E-1	2.26783E+0	-3.19705E-2	2.54892E+0
3.19986E+0	3.64980E-5	2.28113E-1	2.01416E+0	3.03213E-1	4.67977E+0
3.39975E+0	6.62416E-5	4.14010E-1	2.03531E+0	3.96002E-1	9.11882E+0
3.59979E+0	1.11454E-4	6.96588E-1	1.83040E+0	5.80860E-1	1.46100E+1
3.79976E+0	1.80672E-4	1.12920E+0	1.64568E+0	5.72885E-1	2.24761E+1
3.99975E+0	2.80708E-4	1.75443E+0	1.53274E+0	6.47316E-1	3.42363E+1
4.19975E+0	4.12077E-4	2.57548E+0	1.41706E+0	5.40433E-1	4.87887E+1
4.39964E+0	5.89131E-4	3.68207E+0	1.32942E+0	6.28778E-1	6.85521E+1
4.59960E+0	8.10553E-4	5.06596E+0	1.20878E+0	5.53103E-1	8.96560E+1
4.79994E+0	1.08119E-3	6.75744E+0	1.13584E+0	5.67413E-1	1.17269E+2
4.99997E+0	1.39422E-3	8.71387E+0	1.05099E+0	5.57625E-1	1.45757E+2
5.20001E+0	1.75475E-3	1.09672E+1	9.84164E-1	5.37149E-1	1.78656E+2
5.39997E+0	2.14365E-3	1.33978E+1	9.15309E-1	5.30585E-1	2.10787E+2
5.59991E+0	2.57563E-3	1.60977E+1	8.66990E-1	5.14518E-1	2.48776E+2
5.79994E+0	3.03940E-3	1.89962E+1	8.12172E-1	5.08648E-1	2.84832E+2
5.99993E+0	3.58015E-3	2.23759E+1	7.65453E-1	4.93791E-1	3.27112E+2
6.19994E+0	4.15127E-3	2.59454E+1	7.20442E-1	4.74371E-1	3.68891E+2
6.39994E+0	4.77243E-3	2.98277E+1	6.87105E-1	4.73074E-1	4.17511E+2
6.59988E+0	5.48427E-3	3.42767E+1	6.48032E-1	4.63144E-1	4.66639E+2
6.79988E+0	6.25267E-3	3.90792E+1	6.11509E-1	4.48112E-1	5.17249E+2
6.99988E+0	7.09820E-3	4.43637E+1	5.82508E-1	4.39237E-1	5.75799E+2
7.19987E+0	8.01821E-3	5.01138E+1	5.50544E-1	4.29685E-1	6.32301E+2
7.39990E+0	9.02073E-3	5.63796E+1	5.24103E-1	4.19996E-1	6.96009E+2
7.59989E+0	1.01164E-2	6.32275E+1	4.98521E-1	4.10016E-1	7.62512E+2
7.79989E+0	1.12859E-2	7.05369E+1	4.73001E-1	4.00419E-1	8.28355E+2
7.99988E+0	1.25477E-2	7.84231E+1	4.52770E-1	3.94571E-1	9.04182E+2
8.19981E+0	1.39063E-2	8.69144E+1	4.29743E-1	3.83767E-1	9.74888E+2
8.39989E+0	1.53625E-2	9.60156E+1	4.12316E-1	3.76323E-1	1.05851E+3
8.59983E+0	1.69214E-2	1.05759E+2	3.92464E-1	3.68774E-1	1.13620E+3
8.79985E+0	1.85891E-2	1.16182E+2	3.76620E-1	3.61847E-1	1.22565E+3
8.95087E+0	2.00005E-2	1.25003E+2	3.59739E-1	3.51280E-1	1.28122E+3

File: Raw OLED Data/OLED-015/B4-1.txt
Voltage(V)	Current(A)	J(mA/cm2)	PE(lm/W)	EQE(%)	L(cd/m2)
-9.99962E-1	-3.37068E-7	-2.10668E-3	-4.88327E+1	-1.75851E+0	-3.27448E-1
-7.99990E-1	-2.63514E-7	-1.64696E-3	-7.46552E+1	-7.84749E+1	-3.13097E-1
-5.99964E-1	-1.36459E-7	-8.52869E-4	-2.24074E+2	-5.03124E+1	-3.64964E-1
-3.99959E-1	-6.14130E-8	-3.83831E-4	-1.30593E+3	-1.60827E+2	-6.38156E-1
-1.99992E-1	9.22478E-9	5.76549E-5	1.03057E+3	-1.85473E+3	3.78249E-2
6.42300E-5	3.15201E-8	1.97001E-4	-1.30473E+7	4.77434E+2	-5.25504E-1
2.00045E-1	3.64938E-8	2.28086E-4	1.70270E+3	6.75788E+1	2.47294E-1
3.99992E-1	8.60794E-8	5.37996E-4	-7.27428E+2	2.94173E+1	-4.98277E-1
5.99964E-1	1.40662E-7	8.79138E-4	-2.49771E+2	-4.29966E+1	-4.19347E-1
7.99975E-1	2.58984E-7	1.61865E-3	-3.52304E+1	-1.07479E+1	-1.45210E-1
9.99981E-1	4.34335E-7	2.71459E-3	3.25385E+1	5.03294E+1	2.81154E-1
1.19999E+0	6.41887E-7	4.01179E-3	-3.43829E+0	-8.44466E+0	-5.26876E-2
1.39998E+0	8.38142E-7	5.23839E-3	6.71106E-1	1.11093E+1	1.56661E-2
1.59999E+0	1.08609E-6	6.78806E-3	3.63380E+0	2.53771E+1	1.25624E-1
1.79997E+0	1.47882E-6	9.24263E-3	-2.20672E+0	1.80285E+0	-1.16858E-1
1.99996E+0	1.83544E-6	1.14715E-2	-7.93933E+0	-4.31773E+0	-5.79796E-1
2.19990E+0	2.35270E-6	1.47044E-2	-3.93297E+0	-7.21737E+0	-4.04968E-1
2.39987E+0	3.29792E-6	2.06120E-2	-1.49662E+0	2.39289E+0	-2.35651E-1
2.59990E+0	5.02741E-6	3.14213E-2	3.55407E+0	1.50425E+0	9.24182E-1
2.79985E+0	8.92311E-6	5.57694E-2	1.92667E+0	-1.50547E+0	9.57609E-1
2.99966E+0	1.70797E-5	1.06748E-1	1.55858E+0	9.59164E-1	1.58859E+0
3.19987E+0	3.23451E-5	2.02157E-1	2.18961E+0	7.56876E-1	4.50856E+0
3.39978E+0	5.76390E-5	3.60244E-1	1.93715E+0	6.81869E-1	7.55198E+0
3.59977E+0	9.75790E-5	6.09869E-1	1.96450E+0	8.75211E-1	1.37282E+1
3.79980E+0	1.58535E-4	9.90844E-1	1.83472E+0	8.64088E-1	2.19880E+1
3.99976E+0	2.42086E-4	1.51304E+0	1.64630E+0	6.56557E-1	3.17134E+1
4.19975E+0	3.58450E-4	2.24031E+0	1.56077E+0	6.96219E-1	4.67434E+1
4.39974E+0	5.11048E-4	3.19405E+0	1.42993E+0	6.54430E-1	6.39637E+1
4.59970E+0	7.04491E-4	4.40307E+0	1.33300E+0	6.43271E-1	8.59340E+1
4.80007E+0	9.42507E-4	5.89067E+0	1.22288E+0	6.14422E-1	1.10064E+2
5.00002E+0	1.22254E-3	7.64087E+0	1.14814E+0	5.98537E-1	1.39624E+2
5.20008E+0	1.55284E-3	9.70525E+0	1.05551E+0	5.96056E-1	1.69563E+2
5.40004E+0	1.90545E-3	1.19091E+1	9.91317E-1	5.71116E-1	2.02926E+2
5.59998E+0	2.29352E-3	1.43345E+1	9.23247E-1	5.64692E-1	2.35905E+2
5.80003E+0	2.73063E-3	1.70664E+1	8.71884E-1	5.48235E-1	2.74715E+2
6.00000E+0	3.20088E-3	2.00055E+1	8.16925E-1	5.23029E-1	3.12128E+2
6.20001E+0	3.72253E-3	2.32658E+1	7.75475E-1	5.20851E-1	3.56064E+2
6.40006E+0	4.29871E-3	2.68669E+1	7.26810E-1	5.04916E-1	3.97808E+2
6.59999E+0	4.92376E-3	3.07735E+1	6.92785E-1	4.92059E-1	4.47887E+2
6.79999E+0	5.62340E-3	3.51463E+1	6.52124E-1	4.80783E-1	4.96098E+2
6.99998E+0	6.37400E-3	3.98375E+1	6.22425E-1	4.75433E-1	5.52492E+2
7.19996E+0	7.20096E-3	4.50060E+1	5.88874E-1	4.62435E-1	6.07398E+2
7.39996E+0	8.09064E-3	5.05665E+1	5.62887E-1	4.50135E-1	6.70446E+2
7.59991E+0	9.05885E-3	5.66178E+1	5.33900E-1	4.38974E-1	7.31260E+2
7.79996E+0	1.01343E-2	6.33394E+1	5.09349E-1	4.33001E-1	8.00999E+2
7.99991E+0	1.12878E-2	7.05487E+1	4.84407E-1	4.24553E-1	8.70233E+2
8.19984E+0	1.25113E-2	7.81956E+1	4.60978E-1	4.13279E-1	9.40845E+2
8.39989E+0	1.38332E-2	8.64575E+1	4.41209E-1	4.03923E-1	1.01993E+3
8.59984E+0	1.52496E-2	9.53100E+1	4.19815E-1	3.94011E-1	1.09531E+3
8.79990E+0	1.67601E-2	1.04751E+2	4.02901E-1	3.87451E-1	1.18218E+3
8.99992E+0	1.83836E-2	1.14898E+2	3.83862E-1	3.76477E-1	1.26350E+3
9.18453E+0	2.00007E-2	1.25004E+2	3.66511E-1	3.68479E-1	1.33943E+3

File: Raw OLED Data/OLED-015/B5-1.txt
Voltage(V)	Current(A)	J(mA/cm2)	PE(lm/W)	EQE(%)	L(cd/m2)
-9.99973E-1	-1.02392E-6	-6.39950E-3	2.68241E+1	-4.89381E+0	5.46399E-1
-7.99986E-1	-6.79677E-7	-4.24798E-3	-4.46433E+0	-2.03869E+1	-4.82916E-2
-5.99965E-1	-4.22805E-7	-2.64253E-3	-8.08552E+1	-3.20148E+1	-4.08041E-1
-3.99961E-1	-2.09918E-7	-1.31199E-3	-8.63574E+1	-7.31715E+1	-1.44244E-1
-2.00002E-1	-8.72254E-8	-5.45159E-4	9.43932E+2	-1.33737E+2	3.27603E-1
5.33342E-5	1.03340E-8	6.45875E-5	1.75057E+7	-2.43300E+3	1.91948E-1
2.00040E-1	9.72249E-8	6.07656E-4	-1.07204E+3	-2.37795E+2	-4.14798E-1
3.99974E-1	2.29425E-7	1.43391E-3	-2.90510E+2	-8.27821E+1	-5.30352E-1
5.99967E-1	4.64636E-7	2.90398E-3	-1.14600E+1	-4.36603E+1	-6.35557E-2
7.99979E-1	7.83006E-7	4.89379E-3	-6.87414E+1	-4.91041E+1	-8.56628E-1
9.99985E-1	1.10959E-6	6.93494E-3	-2.35570E+1	-1.00339E+1	-5.20002E-1
1.19999E+0	1.64277E-6	1.02673E-2	-2.71964E+1	-4.55231E+0	-1.06659E+0
1.40000E+0	2.27441E-6	1.42151E-2	-1.23864E+1	-1.73564E+1	-7.84641E-1
1.60000E+0	2.97771E-6	1.86107E-2	-5.33381E+0	-1.63898E+1	-5.05557E-1
1.79998E+0	3.79256E-6	2.37035E-2	-2.94398E+0	-1.05875E+1	-3.99821E-1
1.99997E+0	4.91933E-6	3.07458E-2	-2.21833E+0	-5.48548E+0	-4.34196E-1
2.19995E+0	6.76686E-6	4.22929E-2	-1.56581E+0	-4.53034E+0	-4.63735E-1
2.39992E+0	8.69064E-6	5.43165E-2	-6.32543E-1	-2.75775E+0	-2.62463E-1
2.59996E+0	1.15403E-5	7.21269E-2	1.73935E-1	-1.02850E+0	1.03825E-1
2.79994E+0	1.55185E-5	9.69906E-2	-9.31811E-2	-1.11405E+0	-8.05483E-2
2.99989E+0	2.31383E-5	1.44614E-1	1.19876E+0	-9.94290E-1	1.65539E+0
3.19988E+0	3.71186E-5	2.31991E-1	1.39853E+0	-1.22999E-1	3.30466E+0
3.39983E+0	6.05234E-5	3.78271E-1	1.61798E+0	-1.13732E-1	6.62344E+0
3.59981E+0	9.81451E-5	6.13407E-1	1.58978E+0	3.35850E-1	1.11742E+1
3.79980E+0	1.52299E-4	9.51869E-1	1.61237E+0	3.62494E-1	1.85632E+1
3.99976E+0	2.31473E-4	1.44671E+0	1.51242E+0	4.86709E-1	2.78572E+1
4.19976E+0	3.36884E-4	2.10553E+0	1.40473E+0	4.99834E-1	3.95391E+1
4.39973E+0	4.76976E-4	2.98110E+0	1.33711E+0	5.59099E-1	5.58237E+1
4.59966E+0	6.56657E-4	4.10411E+0	1.24973E+0	5.76512E-1	7.50951E+1
4.79995E+0	8.75814E-4	5.47384E+0	1.17304E+0	5.62458E-1	9.81049E+1
4.99992E+0	1.13640E-3	7.10250E+0	1.11147E+0	5.84345E-1	1.25638E+2
5.20004E+0	1.42870E-3	8.92938E+0	1.03876E+0	5.54377E-1	1.53531E+2
5.40002E+0	1.76504E-3	1.10315E+1	9.73194E-1	5.57772E-1	1.84535E+2
5.60002E+0	2.13741E-3	1.33588E+1	9.13132E-1	5.44706E-1	2.17441E+2
5.80002E+0	2.54317E-3	1.58948E+1	8.59122E-1	5.20827E-1	2.52110E+2
5.99997E+0	3.00475E-3	1.87797E+1	8.04090E-1	5.11598E-1	2.88398E+2
6.20005E+0	3.46763E-3	2.16727E+1	7.65517E-1	5.02831E-1	3.27426E+2
6.40001E+0	4.01443E-3	2.50902E+1	7.22383E-1	4.92547E-1	3.69234E+2
6.60000E+0	4.61342E-3	2.88339E+1	6.83827E-1	4.83808E-1	4.14232E+2
6.79991E+0	5.27943E-3	3.29964E+1	6.45116E-1	4.68909E-1	4.60742E+2
6.99993E+0	6.00845E-3	3.75528E+1	6.10892E-1	4.61678E-1	5.11153E+2
7.19992E+0	6.80535E-3	4.25334E+1	5.79374E-1	4.49718E-1	5.64765E+2
7.39995E+0	7.66724E-3	4.79202E+1	5.49672E-1	4.38689E-1	6.20443E+2
7.59993E+0	8.62080E-3	5.38800E+1	5.21596E-1	4.27917E-1	6.79863E+2
7.79989E+0	9.66926E-3	6.04329E+1	4.94051E-1	4.19415E-1	7.41283E+2
7.99992E+0	1.08104E-2	6.75650E+1	4.71038E-1	4.10978E-1	8.10427E+2
8.19987E+0	1.19788E-2	7.48675E+1	4.47972E-1	3.96572E-1	8.75389E+2
8.39988E+0	1.32162E-2	8.26013E+1	4.29616E-1	3.92465E-1	9.48835E+2
8.59986E+0	1.45405E-2	9.08781E+1	4.12189E-1	3.81748E-1	1.02541E+3
8.79987E+0	1.59593E-2	9.97456E+1	3.94739E-1	3.76443E-1	1.10289E+3
8.99988E+0	1.74639E-2	1.09149E+2	3.79356E-1	3.69928E-1	1.18619E+3
9.19983E+0	1.90905E-2	1.19316E+2	3.64330E-1	3.63649E-1	1.27298E+3
9.30467E+0	2.00006E-2	1.25004E+2	3.56010E-1	3.59878E-1	1.31806E+3

File: Raw OLED Data/OLED-015/C1-1.txt
Voltage(V)	Current(A)	J(mA/cm2)	PE(lm/W)	EQE(%)	L(cd/m2)
-9.99968E-1	-1.37461E-6	-8.59131E-3	9.88906E+0	-8.18051E-1	2.70427E-1
-7.99986E-1	-9.91260E-7	-6.19538E-3	-7.58701E+0	5.01253E+0	-1.19694E-1
-5.99961E-1	-6.45938E-7	-4.03711E-3	-2.02312E+0	-3.24195E+1	-1.55979E-2
-3.99955E-1	-3.71143E-7	-2.31964E-3	-1.23482E+2	-1.89125E+1	-3.64658E-1
-2.00000E-1	-1.35072E-7	-8.44200E-4	-2.97524E+2	1.71598E+1	-1.59900E-1
4.22001E-5	8.12554E-10	5.07846E-6	-3.44392E+8	-1.21524E+3	-2.34936E-1
2.00035E-1	1.60709E-7	1.00443E-3	6.54498E+2	-3.61050E+1	4.18586E-1
3.99974E-1	4.53260E-7	2.83288E-3	-1.82325E+2	-9.02461E+0	-6.57591E-1
5.99962E-1	9.85112E-7	6.15695E-3	-3.64716E+1	-9.23444E+0	-4.28839E-1
7.99978E-1	1.56010E-6	9.75062E-3	-1.35907E+1	-5.35447E+0	-3.37445E-1
9.99984E-1	2.29235E-6	1.43272E-2	3.60762E-1	-4.88140E-1	1.64522E-2
1.19999E+0	2.98351E-6	1.86469E-2	3.51212E-1	1.02169E+0	2.50153E-2
1.39999E+0	3.86370E-6	2.41481E-2	-2.16434E+0	4.89324E-1	-2.32907E-1
1.59999E+0	4.85232E-6	3.03270E-2	-1.14068E+0	-3.64049E+0	-1.76181E-1
1.79997E+0	6.07998E-6	3.79999E-2	-2.34010E-1	-6.08712E-1	-5.09485E-2
1.99996E+0	7.30501E-6	4.56563E-2	8.86394E-1	-3.04653E+0	2.57632E-1
2.19992E+0	8.81978E-6	5.51236E-2	-1.65372E-1	-1.47507E+0	-6.38348E-2
2.39991E+0	1.15003E-5	7.18769E-2	-1.84480E-1	-2.04382E-2	-1.01294E-1
2.59988E+0	1.43189E-5	8.94931E-2	7.80047E-1	-8.03043E-1	5.77715E-1
2.79987E+0	2.03247E-5	1.27029E-1	4.22377E-1	-2.35085E-1	4.78182E-1
2.99976E+0	3.12987E-5	1.95617E-1	9.88115E-1	-1.52652E-1	1.84565E+0
3.19983E+0	4.89885E-5	3.06178E-1	1.11607E+0	2.13826E-1	3.48050E+0
3.39978E+0	8.06084E-5	5.03802E-1	1.13424E+0	3.89725E-1	6.18395E+0
3.59979E+0	1.22764E-4	7.67275E-1	1.20508E+0	4.08889E-1	1.05949E+1
3.79975E+0	1.77003E-4	1.10627E+0	1.19584E+0	3.72589E-1	1.60006E+1
3.99970E+0	2.65610E-4	1.66006E+0	1.10085E+0	4.65394E-1	2.32665E+1
4.19967E+0	3.78852E-4	2.36783E+0	1.07986E+0	4.90856E-1	3.41809E+1
4.39963E+0	5.29855E-4	3.31159E+0	9.94067E-1	4.71866E-1	4.61019E+1
4.59968E+0	7.23010E-4	4.51881E+0	8.99255E-1	4.81466E-1	5.94956E+1
4.80000E+0	9.55399E-4	5.97124E+0	8.70934E-1	4.71328E-1	7.94587E+1
5.00001E+0	1.23037E-3	7.68981E+0	8.15024E-1	4.44457E-1	9.97487E+1
5.20003E+0	1.53637E-3	9.60231E+0	7.63419E-1	4.33367E-1	1.21337E+2
5.40002E+0	1.89578E-3	1.18486E+1	7.19486E-1	4.33681E-1	1.46533E+2
5.60000E+0	2.25011E-3	1.40632E+1	6.79954E-1	4.20635E-1	1.70452E+2
5.80004E+0	2.66434E-3	1.66521E+1	6.44675E-1	4.13022E-1	1.98194E+2
5.99999E+0	3.11616E-3	1.94760E+1	6.03978E-1	4.02118E-1	2.24658E+2
6.20003E+0	3.60191E-3	2.25119E+1	5.75830E-1	3.92794E-1	2.55830E+2
6.40003E+0	4.12882E-3	2.58051E+1	5.41495E-1	3.78685E-1	2.84664E+2
6.59998E+0	4.70884E-3	2.94302E+1	5.17490E-1	3.75416E-1	3.19955E+2
6.79999E+0	5.33789E-3	3.33618E+1	4.88264E-1	3.65420E-1	3.52584E+2
6.99995E+0	6.01509E-3	3.75943E+1	4.67207E-1	3.60672E-1	3.91360E+2
7.19993E+0	6.75082E-3	4.21926E+1	4.41794E-1	3.48615E-1	4.27204E+2
7.39996E+0	7.53526E-3	4.70954E+1	4.23356E-1	3.46898E-1	4.69639E+2
7.59994E+0	8.37444E-3	5.23402E+1	4.02287E-1	3.36839E-1	5.09368E+2
7.79994E+0	9.27650E-3	5.79781E+1	3.85868E-1	3.30472E-1	5.55450E+2
7.99994E+0	1.02503E-2	6.40644E+1	3.67778E-1	3.26970E-1	5.99983E+2
8.19987E+0	1.12697E-2	7.04356E+1	3.50422E-1	3.16382E-1	6.44231E+2
8.39995E+0	1.23477E-2	7.71731E+1	3.37043E-1	3.12950E-1	6.95470E+2
8.59987E+0	1.34971E-2	8.43569E+1	3.21993E-1	3.05575E-1	7.43548E+2
8.79991E+0	1.47059E-2	9.19119E+1	3.09965E-1	3.01573E-1	7.98018E+2
8.99990E+0	1.59869E-2	9.99181E+1	2.96178E-1	2.95237E-1	8.47785E+2
9.19982E+0	1.73208E-2	1.08255E+2	2.85486E-1	2.90749E-1	9.05029E+2
9.39985E+0	1.87367E-2	1.17104E+2	2.73476E-1	2.84631E-1	9.58217E+2
9.56632E+0	2.00007E-2	1.25004E+2	2.63246E-1	2.78736E-1	1.00203E+3

File: Raw OLED Data/OLED-015/C2-1.txt
Voltage(V)	Current(A)	J(mA/cm2)	PE(lm/W)	EQE(%)	L(cd/m2)
-9.99965E-1	-8.74405E-7	-5.46503E-3	2.41441E+1	-8.77907E+0	4.19990E-1
-7.99987E-1	-6.74326E-7	-4.21454E-3	1.75876E+1	-1.08821E+1	1.88751E-1
-5.99966E-1	-4.15128E-7	-2.59455E-3	-5.16878E+1	-6.70772E+1	-2.56110E-1
-3.99961E-1	-2.82142E-7	-1.76339E-3	-2.25494E+1	5.78728E+1	-5.06234E-2
-2.00005E-1	-1.21587E-7	-7.59919E-4	7.75910E+2	9.23213E+0	3.75378E-1
4.42982E-5	7.71260E-10	4.82037E-6	1.88393E+8	3.07260E+4	1.28051E-1
2.00039E-1	1.30680E-7	8.16750E-4	7.30472E+2	1.43720E+0	3.79890E-1
3.99974E-1	3.06347E-7	1.91467E-3	8.40929E+1	1.72726E+1	2.04991E-1
5.99966E-1	5.46248E-7	3.41405E-3	9.26989E+1	2.34402E+1	6.04396E-1
7.99978E-1	8.56609E-7	5.35381E-3	3.82082E+1	1.03861E+1	5.20892E-1
9.99981E-1	1.28419E-6	8.02619E-3	7.89772E+0	1.17429E+1	2.01768E-1
1.19999E+0	1.74610E-6	1.09131E-2	1.25982E+1	1.60689E+0	5.25153E-1
1.39999E+0	2.22589E-6	1.39118E-2	5.39446E+0	-2.25714E+0	3.34431E-1
1.60000E+0	2.64166E-6	1.65104E-2	4.66544E+0	-3.40900E-1	3.92302E-1
1.79998E+0	3.24400E-6	2.02750E-2	3.11718E+0	-4.17894E+0	3.62110E-1
1.99997E+0	3.94854E-6	2.46784E-2	5.78738E+0	7.01196E+0	9.09227E-1
2.19993E+0	4.69847E-6	2.93654E-2	1.12216E+0	-7.20684E-1	2.30754E-1
2.39988E+0	6.11973E-6	3.82483E-2	6.62554E-1	1.38221E+0	1.93586E-1
2.59992E+0	8.12674E-6	5.07921E-2	1.83266E+0	1.74258E+0	7.70352E-1
2.79985E+0	1.51765E-5	9.48531E-2	1.08758E+0	1.76255E-1	9.19388E-1
2.99987E+0	2.28733E-5	1.42958E-1	1.52515E+0	5.13100E-1	2.08196E+0
3.19988E+0	3.82024E-5	2.38765E-1	1.76543E+0	3.76132E-1	4.29344E+0
3.39983E+0	6.22598E-5	3.89124E-1	1.58932E+0	9.30672E-1	6.69280E+0
3.59983E+0	9.69260E-5	6.05788E-1	1.40689E+0	6.89670E-1	9.76589E+0
3.79985E+0	1.52200E-4	9.51250E-1	1.37665E+0	6.35074E-1	1.58393E+1
3.99981E+0	2.31536E-4	1.44710E+0	1.23582E+0	5.39988E-1	2.27689E+1
4.19978E+0	3.30706E-4	2.06691E+0	1.16964E+0	5.11297E-1	3.23186E+1
4.39976E+0	4.61485E-4	2.88428E+0	1.07250E+0	5.02540E-1	4.33225E+1
4.59975E+0	6.28169E-4	3.92606E+0	1.00629E+0	5.12316E-1	5.78447E+1
4.80005E+0	8.39386E-4	5.24616E+0	9.38203E-1	5.08893E-1	7.52029E+1
5.00000E+0	1.09789E-3	6.86181E+0	8.75531E-1	4.94114E-1	9.56160E+1
5.20000E+0	1.37789E-3	8.61181E+0	8.13492E-1	4.73046E-1	1.15958E+2
5.39999E+0	1.67550E-3	1.04719E+1	7.72667E-1	4.67270E-1	1.39078E+2
5.59994E+0	2.02290E-3	1.26431E+1	7.26812E-1	4.46466E-1	1.63798E+2
5.79998E+0	2.38507E-3	1.49067E+1	6.92560E-1	4.40011E-1	1.90597E+2
5.99994E+0	2.79910E-3	1.74944E+1	6.50182E-1	4.33623E-1	2.17235E+2
6.19999E+0	3.24265E-3	2.02666E+1	6.12277E-1	4.22415E-1	2.44889E+2
6.40001E+0	3.73022E-3	2.33139E+1	5.82535E-1	4.13277E-1	2.76673E+2
6.59999E+0	4.24150E-3	2.65094E+1	5.52943E-1	4.03844E-1	3.07945E+2
6.79992E+0	4.80781E-3	3.00488E+1	5.26198E-1	3.93390E-1	3.42240E+2
6.99990E+0	5.42871E-3	3.39294E+1	4.99629E-1	3.84247E-1	3.77717E+2
7.19994E+0	6.09709E-3	3.81068E+1	4.75532E-1	3.78444E-1	4.15299E+2
7.39995E+0	6.81443E-3	4.25902E+1	4.51955E-1	3.67739E-1	4.53402E+2
7.59991E+0	7.58021E-3	4.73763E+1	4.31444E-1	3.60754E-1	4.94475E+2
7.79983E+0	8.40549E-3	5.25343E+1	4.12300E-1	3.54212E-1	5.37764E+2
7.99985E+0	9.28516E-3	5.80323E+1	3.93188E-1	3.47524E-1	5.81034E+2
8.19981E+0	1.02332E-2	6.39575E+1	3.77736E-1	3.42548E-1	6.30571E+2
8.39987E+0	1.12329E-2	7.02056E+1	3.59777E-1	3.33906E-1	6.75349E+2
8.59982E+0	1.22846E-2	7.67788E+1	3.44709E-1	3.28650E-1	7.24492E+2
8.79986E+0	1.33993E-2	8.37456E+1	3.30773E-1	3.21990E-1	7.75923E+2
8.99989E+0	1.45745E-2	9.10906E+1	3.17409E-1	3.16060E-1	8.28287E+2
9.19982E+0	1.58107E-2	9.88169E+1	3.04892E-1	3.11715E-1	8.82280E+2
9.39987E+0	1.71122E-2	1.06951E+2	2.92770E-1	3.03909E-1	9.36880E+2
9.60015E+0	1.84806E-2	1.15504E+2	2.81558E-1	2.99954E-1	9.93783E+2
9.80012E+0	1.99095E-2	1.24434E+2	2.70359E-1	2.93502E-1	1.04945E+3

File: Raw OLED Data/OLED-015/C3-1.txt
Voltage(V)	Current(A)	J(mA/cm2)	PE(lm/W)	EQE(%)	L(cd/m2)
-9.99964E-1	-3.58212E-7	-2.23882E-3	8.51244E+1	1.00093E+1	6.06609E-1
-7.99990E-1	-1.84718E-7	-1.15449E-3	2.43987E+2	3.43188E+1	7.17284E-1
-5.99968E-1	-7.04772E-8	-4.40482E-4	2.70602E+2	-2.73233E+2	2.27635E-1
-3.99938E-1	-9.08316E-9	-5.67698E-5	1.40580E+4	-2.19744E+3	1.01598E+0
-1.99986E-1	1.31718E-8	8.23238E-5	3.44302E+3	-1.07185E+3	1.80433E-1
6.62565E-5	2.59860E-8	1.62412E-4	-1.03784E+7	-1.02968E+3	-3.55492E-1
2.00057E-1	4.07723E-8	2.54827E-4	2.63154E+3	-3.24226E+2	4.27031E-1
3.99998E-1	6.29312E-8	3.93320E-4	8.92063E+1	-1.85599E+1	4.46734E-2
5.99972E-1	8.39901E-8	5.24938E-4	5.78425E+2	1.59601E+2	5.79877E-1
7.99988E-1	1.52949E-7	9.55931E-4	-1.47518E+2	-2.04949E+2	-3.59091E-1
9.99984E-1	2.47353E-7	1.54596E-3	-5.67383E+0	-5.68550E+1	-2.79201E-2
1.19999E+0	4.71887E-7	2.94929E-3	-7.21693E+0	-1.64740E+1	-8.13014E-2
1.39999E+0	6.54453E-7	4.09033E-3	-5.27836E-1	-2.08555E+1	-9.62127E-3
1.59999E+0	8.44370E-7	5.27731E-3	2.34880E+1	-2.62788E-1	6.31287E-1
1.79997E+0	1.11405E-6	6.96281E-3	1.25014E+1	-9.54840E+0	4.98724E-1
1.99997E+0	1.48805E-6	9.30031E-3	7.22284E+0	6.07301E+0	4.27641E-1
2.19998E+0	2.04886E-6	1.28054E-2	7.01136E+0	8.39630E-1	6.28729E-1
2.39993E+0	2.80638E-6	1.75399E-2	2.61805E+0	-4.18373E-1	3.50794E-1
2.59994E+0	4.78585E-6	2.99116E-2	9.20086E-1	-6.76640E+0	2.27762E-1
2.79991E+0	8.77704E-6	5.48565E-2	1.16885E+0	-3.76391E-1	5.71456E-1
2.99972E+0	1.55552E-5	9.72200E-2	1.79643E+0	-4.78537E-1	1.66762E+0
3.19990E+0	2.85462E-5	1.78414E-1	1.70932E+0	5.82300E-1	3.10627E+0
3.39982E+0	4.98811E-5	3.11757E-1	1.75807E+0	7.19846E-1	5.93143E+0
3.59979E+0	8.25220E-5	5.15763E-1	1.56146E+0	5.87399E-1	9.22802E+0
3.79982E+0	1.29267E-4	8.07919E-1	1.43284E+0	4.54539E-1	1.40016E+1
3.99976E+0	1.96493E-4	1.22808E+0	1.26031E+0	5.12510E-1	1.97056E+1
4.19977E+0	2.85977E-4	1.78736E+0	1.21822E+0	4.72670E-1	2.91079E+1
4.39976E+0	4.05255E-4	2.53284E+0	1.09034E+0	5.22849E-1	3.86768E+1
4.59971E+0	5.56450E-4	3.47781E+0	1.01975E+0	5.14200E-1	5.19256E+1
4.80000E+0	7.42364E-4	4.63978E+0	9.44155E-1	4.89298E-1	6.69317E+1
4.99995E+0	9.66602E-4	6.04126E+0	8.86157E-1	4.55932E-1	8.52028E+1
5.19999E+0	1.23163E-3	7.69769E+0	8.34807E-1	4.78609E-1	1.06365E+2
5.40003E+0	1.52278E-3	9.51737E+0	7.72965E-1	4.60541E-1	1.26451E+2
5.60001E+0	1.84597E-3	1.15373E+1	7.28596E-1	4.48778E-1	1.49841E+2
5.80008E+0	2.19603E-3	1.37252E+1	6.86768E-1	4.37767E-1	1.74025E+2
6.00007E+0	2.57395E-3	1.60872E+1	6.48468E-1	4.19977E-1	1.99239E+2
6.20008E+0	2.99100E-3	1.86938E+1	6.12043E-1	4.07141E-1	2.25801E+2
6.40006E+0	3.42264E-3	2.13915E+1	5.84277E-1	4.04911E-1	2.54621E+2
6.60002E+0	3.89880E-3	2.43675E+1	5.55580E-1	4.01765E-1	2.84415E+2
6.80001E+0	4.41942E-3	2.76214E+1	5.27894E-1	3.87463E-1	3.15611E+2
6.99997E+0	4.99381E-3	3.12113E+1	5.01566E-1	3.81470E-1	3.48808E+2
7.19993E+0	5.61589E-3	3.50993E+1	4.76550E-1	3.74879E-1	3.83341E+2
7.39994E+0	6.28038E-3	3.92524E+1	4.54423E-1	3.63756E-1	4.20150E+2
7.59993E+0	6.99922E-3	4.37451E+1	4.33085E-1	3.60404E-1	4.58314E+2
7.79994E+0	7.77064E-3	4.85665E+1	4.13551E-1	3.54285E-1	4.98663E+2
7.99989E+0	8.59574E-3	5.37234E+1	3.94538E-1	3.45602E-1	5.39742E+2
8.19982E+0	9.47859E-3	5.92412E+1	3.76778E-1	3.37217E-1	5.82591E+2
8.39988E+0	1.04248E-2	6.51550E+1	3.62108E-1	3.32152E-1	6.30825E+2
8.59978E+0	1.14256E-2	7.14100E+1	3.44808E-1	3.24231E-1	6.74021E+2
8.79985E+0	1.24779E-2	7.79869E+1	3.30332E-1	3.17512E-1	7.21601E+2
8.99986E+0	1.35887E-2	8.49294E+1	3.17089E-1	3.14029E-1	7.71480E+2
9.19976E+0	1.47676E-2	9.22975E+1	3.03966E-1	3.06806E-1	8.21564E+2
9.39979E+0	1.59975E-2	9.99844E+1	2.92573E-1	3.01046E-1	8.75254E+2
9.60007E+0	1.72939E-2	1.08087E+2	2.81446E-1	2.97324E-1	9.29594E+2
9.80005E+0	1.86504E-2	1.16565E+2	2.70557E-1	2.91622E-1	9.83797E+2
9.98748E+0	2.00005E-2	1.25003E+2	2.60007E-1	2.85357E-1	1.03327E+3
