Repository: owen-melville/bsubpc-oled-data

# bsubpc-oled-data
<h1> Data and Code for: Studying the Influence of Axial Substituent on Hyperfluorescence in Organic Light-Emitting Diodes Using Boron Subphthalocyanines as Fluorescent Emitters </h1>

All Programs and Data collected by Owen Alfred Melville, PhD as a part of his postdoctoral fellowship with Professor Timothy Bender at the University of Toronto.

<h2>Folder Breakdown:</h2>
- <b> Raw OLED Data: </b> Raw data collected from the OLEDs during characterization. This includes optoelectronic data as a function of Voltage and full spectra has a function of wavelength.

- <b> IC6 Evaporation Logs: </b> Raw data collected during the deposition of the OLEDs from the IC6 which controls the deposition of the thin films.
  
- <b> Offline Spreadsheets: </b> Summary deposition and electro-optical data for each device, labelling for each device index (eg OLED-001 corresponds to what materials).
  
- <b> Python: </b> Python programs and corresponding batch files used to analyze the raw data.
  
- <b> Output Data: </b> Contains analytical outputs for each deposition run and device. This includes a large number of graphs and visualizations.


<i>For any questions on the Python programs or data herein, please contact Owen Melville (owen.melville@utoronto.ca) </i>

<h1>Raw Data Explanation</h1>

The names of the folders (eg OLED-001) correspond to devices. The organization and explanation of each label is contained within the Offline Spreadsheets folder. 

Within each folder there are three types of files:

1. Summary optoelectronic files labelled by pixel. These often look like <b>A1-1</b> where <b>A1</b> is the pixel (between A1 and D5), and the <b>-1</b> refers to the measurement attempt number (eg first, second, third). Missing pixels were not tested, sometimes because of an issue accessing the pixel physically (A5 is often missing).

2. Spectra as a function of voltage labelled by pixel. These are labelled the same as the last files but with the extension <b>_counts</b>. The rows and columns are unlabelled. The columns are the same voltages as those from the summary files (with a couple filler columns of 0s) and the rows are wavelengths (from 380 to 780 nm in all cases)

3. The <b>_SPD</b> files were not used for any analysis

File: Raw OLED Data/OLED-016/A1-1.txt
Voltage(V)	Current(A)	J(mA/cm2)	PE(lm/W)	EQE(%)	L(cd/m2)
-9.99981E-1	-5.60426E-6	-3.50266E-2	1.20989E+0	-4.46622E-1	1.34892E-1
-7.99999E-1	-3.88781E-6	-2.42988E-2	-3.96669E+0	-1.75794E+0	-2.45444E-1
-5.99978E-1	-2.47839E-6	-1.54899E-2	1.25177E+1	-8.17449E-2	3.70306E-1
-3.99964E-1	-1.17983E-6	-7.37394E-3	3.29412E+1	2.44226E+0	3.09251E-1
-2.00010E-1	-4.24684E-7	-2.65428E-3	-1.28201E+2	-1.19363E+1	-2.16641E-1
3.41415E-5	8.30150E-10	5.18844E-6	4.33969E+8	3.98395E+3	2.44697E-1
2.00024E-1	4.45773E-7	2.78608E-3	-2.02171E+2	2.82796E+1	-3.58629E-1
3.99975E-1	1.20851E-6	7.55319E-3	1.66108E+1	-6.47993E+0	1.59736E-1
5.99965E-1	2.29328E-6	1.43330E-2	-3.54014E+0	-1.33773E+0	-9.69023E-2
7.99986E-1	3.79063E-6	2.36914E-2	2.51982E+0	4.19178E+0	1.52017E-1
9.99991E-1	5.61365E-6	3.50853E-2	1.74929E+0	-9.00712E-1	1.95358E-1
1.20000E+0	7.60299E-6	4.75187E-2	1.20230E+0	9.91145E-1	2.18227E-1
1.40001E+0	1.03126E-5	6.44538E-2	1.51657E-1	3.37255E-1	4.35605E-2
1.60001E+0	1.36272E-5	8.51700E-2	-1.26153E+0	-9.07244E-1	-5.47216E-1
1.79999E+0	1.76885E-5	1.10553E-1	5.73348E-1	3.61304E-1	3.63169E-1
1.99998E+0	2.27064E-5	1.41915E-1	9.51735E-2	-2.70692E-2	8.59845E-2
2.19997E+0	2.93841E-5	1.83651E-1	-2.54284E-1	-1.69901E-1	-3.27024E-1
2.39990E+0	3.69310E-5	2.30819E-1	-1.95323E-1	-2.47906E-1	-3.44403E-1
2.59993E+0	4.65638E-5	2.91024E-1	1.71004E-2	-7.41702E-1	4.11857E-2
2.79988E+0	5.78563E-5	3.61602E-1	-1.40854E-1	-3.64080E-1	-4.53930E-1
2.99977E+0	7.36012E-5	4.60008E-1	3.67896E-2	-4.66074E-1	1.61595E-1
3.19982E+0	9.59521E-5	5.99701E-1	9.21302E-2	1.08016E-1	5.62746E-1
3.39980E+0	1.28173E-4	8.01081E-1	1.42049E-1	4.74968E-2	1.23145E+0
3.59982E+0	1.74912E-4	1.09320E+0	2.05013E-1	-3.63491E-2	2.56809E+0
3.79982E+0	2.51755E-4	1.57347E+0	2.22596E-1	3.44269E-2	4.23633E+0
3.99979E+0	3.41797E-4	2.13623E+0	2.53250E-1	1.22005E-1	6.88787E+0
4.19983E+0	4.46894E-4	2.79309E+0	2.65769E-1	9.53955E-2	9.92365E+0
4.39974E+0	5.92300E-4	3.70188E+0	2.66671E-1	1.21042E-1	1.38253E+1
4.59966E+0	7.55274E-4	4.72046E+0	2.78490E-1	1.58327E-1	1.92473E+1
4.80001E+0	9.77904E-4	6.11190E+0	2.76392E-1	1.42778E-1	2.58104E+1
4.99999E+0	1.24035E-3	7.75219E+0	2.76007E-1	1.31506E-1	3.40536E+1
5.20005E+0	1.54101E-3	9.63131E+0	2.71274E-1	1.62566E-1	4.32466E+1
5.40003E+0	1.87893E-3	1.17433E+1	2.62843E-1	1.69748E-1	5.30559E+1
5.59999E+0	2.26301E-3	1.41438E+1	2.57668E-1	1.64246E-1	6.49628E+1
5.80009E+0	2.67377E-3	1.67111E+1	2.53931E-1	1.72409E-1	7.83439E+1
6.00001E+0	3.16484E-3	1.97802E+1	2.43011E-1	1.72599E-1	9.18038E+1
6.20000E+0	3.69178E-3	2.30736E+1	2.35614E-1	1.69975E-1	1.07290E+2
6.40005E+0	4.27939E-3	2.67462E+1	2.26810E-1	1.75266E-1	1.23583E+2
6.60000E+0	4.90937E-3	3.06836E+1	2.16395E-1	1.75154E-1	1.39491E+2
6.79998E+0	5.59848E-3	3.49905E+1	2.09241E-1	1.72702E-1	1.58473E+2
6.99992E+0	6.36109E-3	3.97568E+1	1.99973E-1	1.72196E-1	1.77144E+2
7.19992E+0	7.40246E-3	4.62654E+1	1.81667E-1	1.59783E-1	1.92624E+2
7.39996E+0	8.26533E-3	5.16583E+1	1.76296E-1	1.64544E-1	2.14517E+2
7.59992E+0	9.11968E-3	5.69980E+1	1.72249E-1	1.64551E-1	2.37507E+2
7.79994E+0	1.00129E-2	6.25806E+1	1.70029E-1	1.67167E-1	2.64182E+2
7.99996E+0	1.09612E-2	6.85075E+1	1.65002E-1	1.67943E-1	2.87848E+2
8.19987E+0	1.19950E-2	7.49687E+1	1.59748E-1	1.67944E-1	3.12588E+2
8.39992E+0	1.30739E-2	8.17119E+1	1.55642E-1	1.69422E-1	3.40045E+2
8.59990E+0	1.42065E-2	8.87906E+1	1.51527E-1	1.68836E-1	3.68299E+2
8.79989E+0	1.53901E-2	9.61881E+1	1.47589E-1	1.71413E-1	3.97652E+2
8.99990E+0	1.66385E-2	1.03991E+2	1.43403E-1	1.70249E-1	4.27209E+2
9.19984E+0	1.79579E-2	1.12237E+2	1.39305E-1	1.69878E-1	4.57858E+2
9.39985E+0	1.93415E-2	1.20884E+2	1.35109E-1	1.69940E-1	4.88681E+2
9.47554E+0	2.00013E-2	1.25008E+2	1.33023E-1	1.68462E-1	5.01557E+2

File: Raw OLED Data/OLED-016/A2-1.txt
Voltage(V)	Current(A)	J(mA/cm2)	PE(lm/W)	EQE(%)	L(cd/m2)
-9.99984E-1	-2.08531E-6	-1.30332E-2	2.37561E+0	-1.67310E+1	9.85529E-2
-8.00000E-1	-1.48560E-6	-9.28500E-3	-4.57002E+0	-3.02284E+1	-1.08054E-1
-5.99976E-1	-1.00105E-6	-6.25656E-3	-5.89009E+1	-3.20113E+1	-7.03788E-1
-3.99958E-1	-5.60653E-7	-3.50408E-3	-1.23224E+2	-5.95438E+1	-5.49710E-1
-2.00012E-1	-2.22769E-7	-1.39231E-3	-2.02817E+2	-1.25613E+2	-1.79782E-1
4.52995E-5	6.32501E-10	3.95313E-6	-3.29451E+8	-4.59513E+4	-1.87791E-1
2.00039E-1	2.11460E-7	1.32162E-3	-1.34902E+2	-1.41851E+2	-1.13525E-1
3.99989E-1	5.15602E-7	3.22251E-3	1.46343E+2	-7.01172E+1	6.00433E-1
5.99988E-1	9.48585E-7	5.92866E-3	-2.78208E+1	-4.40438E+1	-3.15006E-1
8.00002E-1	1.46918E-6	9.18237E-3	-1.43764E+0	-1.88449E+1	-3.36161E-2
1.00001E+0	2.15336E-6	1.34585E-2	-1.44027E+0	-1.70955E+1	-6.17015E-2
1.20002E+0	3.04574E-6	1.90359E-2	-3.20715E+0	-1.07703E+1	-2.33201E-1
1.40002E+0	4.09874E-6	2.56171E-2	4.45628E-1	-1.13379E+1	5.08730E-2
1.60002E+0	5.51986E-6	3.44991E-2	-2.89332E+0	-6.04238E+0	-5.08370E-1
1.80001E+0	6.51788E-6	4.07368E-2	-1.20582E+0	-5.53281E+0	-2.81446E-1
1.99999E+0	8.41117E-6	5.25698E-2	-1.40348E+0	-4.06843E+0	-4.69701E-1
2.20010E+0	1.08276E-5	6.76725E-2	-4.00799E-1	-2.74045E+0	-1.89947E-1
2.40009E+0	1.33289E-5	8.33056E-2	-2.06843E-2	-2.95348E+0	-1.31641E-2
2.60008E+0	1.65059E-5	1.03162E-1	3.01293E-1	-2.17462E+0	2.57244E-1
2.80003E+0	2.18665E-5	1.36666E-1	-4.90325E-1	-1.13563E+0	-5.97251E-1
2.99991E+0	3.04050E-5	1.90031E-1	-2.34386E-2	-7.10892E-1	-4.25319E-2
3.20000E+0	4.39672E-5	2.74795E-1	4.87300E-1	-4.32885E-1	1.36397E+0
3.39996E+0	6.44262E-5	4.02664E-1	3.21092E-1	-3.67091E-1	1.39925E+0
3.59997E+0	9.71453E-5	6.07158E-1	4.45522E-1	-1.66451E-2	3.09971E+0
3.80000E+0	1.46750E-4	9.17187E-1	5.03409E-1	1.33175E-1	5.58487E+0
3.99992E+0	2.12209E-4	1.32631E+0	4.62183E-1	3.75817E-2	7.80476E+0
4.19996E+0	3.00511E-4	1.87819E+0	4.92872E-1	1.47504E-1	1.23757E+1
4.39989E+0	4.18365E-4	2.61478E+0	4.60496E-1	1.67529E-1	1.68637E+1
4.59987E+0	5.67282E-4	3.54551E+0	4.29189E-1	1.54204E-1	2.22804E+1
4.80015E+0	7.55005E-4	4.71878E+0	4.24458E-1	1.76670E-1	3.06034E+1
5.00017E+0	9.75591E-4	6.09744E+0	3.98724E-1	1.87842E-1	3.86950E+1
5.20019E+0	1.23874E-3	7.74212E+0	3.84958E-1	2.22856E-1	4.93337E+1
5.40019E+0	1.55143E-3	9.69644E+0	3.65106E-1	2.11567E-1	6.08542E+1
5.60018E+0	1.89530E-3	1.18456E+1	3.50305E-1	2.08451E-1	7.39701E+1
5.80019E+0	2.27467E-3	1.42167E+1	3.35931E-1	2.03063E-1	8.81740E+1
6.00018E+0	2.69892E-3	1.68682E+1	3.22799E-1	2.14586E-1	1.03996E+2
6.20019E+0	3.17806E-3	1.98629E+1	3.07960E-1	2.17505E-1	1.20723E+2
6.40021E+0	3.69951E-3	2.31219E+1	2.93821E-1	2.18586E-1	1.38405E+2
6.60015E+0	4.27090E-3	2.66931E+1	2.78894E-1	2.15726E-1	1.56402E+2
6.80018E+0	4.87612E-3	3.04758E+1	2.67398E-1	2.14288E-1	1.76393E+2
7.00013E+0	5.52069E-3	3.45043E+1	2.55969E-1	2.12660E-1	1.96797E+2
7.20012E+0	6.21534E-3	3.88459E+1	2.46233E-1	2.14088E-1	2.19221E+2
7.40010E+0	6.97040E-3	4.35650E+1	2.35083E-1	2.09829E-1	2.41238E+2
7.60011E+0	7.77209E-3	4.85756E+1	2.25174E-1	2.08434E-1	2.64610E+2
7.80010E+0	8.62879E-3	5.39299E+1	2.16478E-1	2.08830E-1	2.89864E+2
8.00010E+0	9.52704E-3	5.95440E+1	2.07397E-1	2.05720E-1	3.14475E+2
8.20007E+0	1.05001E-2	6.56256E+1	1.99740E-1	2.04676E-1	3.42142E+2
8.40016E+0	1.15225E-2	7.20156E+1	1.91252E-1	2.03377E-1	3.68273E+2
8.60011E+0	1.26015E-2	7.87594E+1	1.83573E-1	2.00084E-1	3.95789E+2
8.80009E+0	1.37327E-2	8.58294E+1	1.76204E-1	1.98751E-1	4.23633E+2
9.00012E+0	1.49233E-2	9.32706E+1	1.69734E-1	1.97124E-1	4.53535E+2
9.20008E+0	1.61742E-2	1.01089E+2	1.63565E-1	1.94740E-1	4.84210E+2
9.40011E+0	1.74720E-2	1.09200E+2	1.57587E-1	1.94280E-1	5.14903E+2
9.60040E+0	1.88462E-2	1.17789E+2	1.51993E-1	1.91725E-1	5.47101E+2
9.75473E+0	2.00015E-2	1.25009E+2	1.46471E-1	1.88626E-1	5.68540E+2

File: Raw OLED Data/OLED-016/A3-1.txt
Voltage(V)	Current(A)	J(mA/cm2)	PE(lm/W)	EQE(%)	L(cd/m2)
-9.99968E-1	-7.50971E-7	-4.69357E-3	3.95884E+1	-1.61000E+1	5.91436E-1
-7.99994E-1	-4.25810E-7	-2.66131E-3	-1.05326E+1	-2.88670E+1	-7.13788E-2
-5.99973E-1	-2.17111E-7	-1.35694E-3	1.70566E+1	1.32271E+0	4.42014E-2
-3.99967E-1	-9.49803E-8	-5.93627E-4	9.19925E+2	6.04558E+1	6.95249E-1
-1.99997E-1	-8.70744E-9	-5.44215E-5	-9.09050E+2	-9.64344E+0	-3.14943E-2
8.00371E-5	2.77809E-8	1.73631E-4	2.27771E+7	-3.91890E+2	1.00755E+0
2.00070E-1	5.45608E-8	3.41005E-4	3.19174E+3	-4.49005E+1	6.93138E-1
3.99994E-1	7.55692E-8	4.72308E-4	9.66932E+2	-2.82204E+2	5.81466E-1
5.99999E-1	1.62799E-7	1.01749E-3	3.63151E+2	1.11024E+2	7.05700E-1
8.00004E-1	3.08594E-7	1.92871E-3	1.13687E+2	2.90665E+0	5.58366E-1
1.00001E+0	5.27763E-7	3.29852E-3	5.26236E+1	-3.48434E+1	5.52528E-1
1.20002E+0	8.53131E-7	5.33207E-3	4.22097E+1	5.58874E+0	8.59700E-1
1.40002E+0	1.33086E-6	8.31787E-3	1.48018E+1	-4.51832E+0	5.48670E-1
1.60002E+0	1.99682E-6	1.24801E-2	1.02315E+1	-8.66419E+0	6.50332E-1
1.80001E+0	2.81691E-6	1.76057E-2	1.75446E-1	-6.78499E+0	1.76979E-2
2.00000E+0	3.90888E-6	2.44305E-2	6.51862E-1	1.50825E+0	1.01384E-1
2.20011E+0	5.42523E-6	3.39077E-2	2.19528E+0	3.50723E-2	5.21293E-1
2.40005E+0	7.37263E-6	4.60789E-2	7.67608E-2	-2.09738E+0	2.70217E-2
2.59993E+0	1.00154E-5	6.25963E-2	1.98911E-2	-1.54736E+0	1.03043E-2
2.80004E+0	1.39496E-5	8.71850E-2	3.67037E-1	1.99561E-1	2.85211E-1
2.99999E+0	2.07532E-5	1.29708E-1	2.90292E-1	3.41608E-2	3.59558E-1
3.20006E+0	3.22182E-5	2.01364E-1	2.84816E-1	2.60156E-1	5.84189E-1
3.40000E+0	5.08165E-5	3.17603E-1	6.14557E-1	3.55569E-1	2.11240E+0
3.60004E+0	8.28825E-5	5.18016E-1	5.82985E-1	2.72789E-1	3.46065E+0
3.79999E+0	1.20941E-4	7.55881E-1	5.80060E-1	2.38186E-2	5.30346E+0
3.99997E+0	1.81640E-4	1.13525E+0	5.01003E-1	1.74927E-1	7.24167E+0
4.19996E+0	2.57064E-4	1.60665E+0	4.85071E-1	1.95585E-1	1.04189E+1
4.39991E+0	3.61953E-4	2.26221E+0	4.56730E-1	1.87891E-1	1.44706E+1
4.59986E+0	4.97927E-4	3.11204E+0	4.37178E-1	1.92697E-1	1.99204E+1
4.80024E+0	6.68292E-4	4.17683E+0	4.14326E-1	1.81015E-1	2.64424E+1
5.00023E+0	8.78934E-4	5.49334E+0	3.91281E-1	1.76756E-1	3.42110E+1
5.20028E+0	1.12980E-3	7.06125E+0	3.73602E-1	2.17864E-1	4.36684E+1
5.40031E+0	1.43135E-3	8.94594E+0	3.48570E-1	2.24245E-1	5.36024E+1
5.60030E+0	1.77582E-3	1.10989E+1	3.32231E-1	2.09677E-1	6.57325E+1
5.80038E+0	2.16051E-3	1.35032E+1	3.14835E-1	2.07207E-1	7.84921E+1
6.00034E+0	2.59240E-3	1.62025E+1	3.00447E-1	1.93847E-1	9.29769E+1
6.20030E+0	3.06890E-3	1.91806E+1	2.86693E-1	1.99400E-1	1.08528E+2
6.40036E+0	3.60318E-3	2.25199E+1	2.72143E-1	2.05876E-1	1.24858E+2
6.60029E+0	4.17412E-3	2.60883E+1	2.58042E-1	1.99120E-1	1.41433E+2
6.80023E+0	4.79886E-3	2.99929E+1	2.45314E-1	1.96028E-1	1.59263E+2
7.00020E+0	5.47166E-3	3.41979E+1	2.34458E-1	1.97430E-1	1.78659E+2
7.20024E+0	6.19073E-3	3.86921E+1	2.23241E-1	1.90887E-1	1.97967E+2
7.40025E+0	6.97175E-3	4.35734E+1	2.12786E-1	1.90732E-1	2.18404E+2
7.60020E+0	7.82365E-3	4.88978E+1	2.02835E-1	1.88385E-1	2.39943E+2
7.80018E+0	8.74215E-3	5.46384E+1	1.92638E-1	1.84280E-1	2.61334E+2
8.00021E+0	1.02941E-2	6.43381E+1	1.70510E-1	1.67404E-1	2.79364E+2
8.20011E+0	1.11001E-2	6.93756E+1	1.67069E-1	1.71316E-1	3.02533E+2
8.40019E+0	1.20911E-2	7.55694E+1	1.64970E-1	1.75514E-1	3.33341E+2
8.60015E+0	1.28698E-2	8.04363E+1	1.64097E-1	1.78618E-1	3.61334E+2
8.80018E+0	1.39862E-2	8.74138E+1	1.58983E-1	1.79423E-1	3.89289E+2
9.00018E+0	1.51432E-2	9.46450E+1	1.54124E-1	1.80188E-1	4.17896E+2
9.20011E+0	1.63990E-2	1.02494E+2	1.49091E-1	1.79387E-1	4.47499E+2
9.40016E+0	1.77248E-2	1.10780E+2	1.43697E-1	1.76995E-1	4.76315E+2
9.60044E+0	1.90361E-2	1.18976E+2	1.39964E-1	1.75272E-1	5.08879E+2
9.72525E+0	2.00020E-2	1.25012E+2	1.35888E-1	1.74039E-1	5.25877E+2

File: Raw OLED Data/OLED-016/A4-1.txt
Voltage(V)	Current(A)	J(mA/cm2)	PE(lm/W)	EQE(%)	L(cd/m2)
-9.99969E-1	-1.15319E-6	-7.20744E-3	7.79708E+0	1.25628E+1	1.78875E-1
-7.99985E-1	-6.86068E-7	-4.28793E-3	6.97302E+1	8.94146E+0	7.61378E-1
-5.99963E-1	-3.64769E-7	-2.27981E-3	7.73061E+1	4.78217E+1	3.36578E-1
-3.99952E-1	-1.63131E-7	-1.01957E-3	6.18117E+2	1.06565E+2	8.02316E-1
-1.99999E-1	-5.29915E-8	-3.31197E-4	5.40808E+3	5.46048E+2	1.14027E+0
8.05855E-5	2.12997E-8	1.33123E-4	6.41922E+6	1.01426E+3	2.19201E-1
2.00075E-1	6.99251E-8	4.37032E-4	9.05572E+2	2.74411E+2	2.52045E-1
4.00011E-1	1.26883E-7	7.93019E-4	6.34128E+2	1.73552E+2	6.40298E-1
6.00006E-1	2.63807E-7	1.64879E-3	1.89197E+2	2.52359E+1	5.95782E-1
8.00019E-1	4.87938E-7	3.04961E-3	6.90603E+1	6.28812E+1	5.36320E-1
1.00003E+0	8.48975E-7	5.30609E-3	5.68942E+1	2.58095E+1	9.60961E-1
1.20004E+0	1.18944E-6	7.43400E-3	1.46435E+1	2.32492E+1	4.15829E-1
1.40004E+0	1.73326E-6	1.08329E-2	4.81452E+0	1.16261E+1	2.32427E-1
1.60004E+0	2.42703E-6	1.51689E-2	8.84636E+0	9.55088E+0	6.83440E-1
1.80002E+0	3.41688E-6	2.13555E-2	6.74029E+0	5.73028E+0	8.24738E-1
2.00002E+0	4.70418E-6	2.94011E-2	4.43741E+0	2.50258E+0	8.30574E-1
2.20024E+0	6.40013E-6	4.00008E-2	1.20779E+0	3.99957E+0	3.38360E-1
2.40017E+0	8.55178E-6	5.34486E-2	8.16728E-1	1.59957E+0	3.33508E-1
2.60011E+0	1.14282E-5	7.14262E-2	7.07594E-1	3.53549E+0	4.18296E-1
2.80021E+0	1.54374E-5	9.64837E-2	2.42938E-1	3.32166E+0	2.08925E-1
3.00018E+0	2.13042E-5	1.33151E-1	6.11546E-1	8.73627E-1	7.77628E-1
3.20016E+0	3.02600E-5	1.89125E-1	3.11770E-1	9.17856E-1	6.00628E-1
3.40009E+0	4.42652E-5	2.76658E-1	4.06444E-1	7.16333E-1	1.21698E+0
3.60012E+0	6.50249E-5	4.06406E-1	4.44231E-1	3.48176E-1	2.06888E+0
3.80015E+0	9.52056E-5	5.95035E-1	4.19846E-1	2.52586E-1	3.02192E+0
4.00011E+0	1.38164E-4	8.63525E-1	3.96834E-1	1.29868E-1	4.36321E+0
4.20008E+0	1.99497E-4	1.24686E+0	3.51771E-1	3.06185E-1	5.86386E+0
4.40010E+0	2.78182E-4	1.73864E+0	3.38480E-1	2.23772E-1	8.24241E+0
4.60011E+0	3.81248E-4	2.38280E+0	3.25229E-1	1.75919E-1	1.13474E+1
4.80041E+0	5.18240E-4	3.23900E+0	3.20235E-1	2.27643E-1	1.58492E+1
5.00036E+0	6.80116E-4	4.25073E+0	3.05236E-1	1.91646E-1	2.06515E+1
5.20045E+0	8.79498E-4	5.49686E+0	3.02359E-1	1.88553E-1	2.75124E+1
5.40038E+0	1.11909E-3	6.99431E+0	2.92116E-1	1.99068E-1	3.51217E+1
5.60042E+0	1.40408E-3	8.77550E+0	2.77464E-1	1.83897E-1	4.34059E+1
5.80043E+0	1.72691E-3	1.07932E+1	2.73063E-1	1.91649E-1	5.44155E+1
6.00042E+0	2.09447E-3	1.30904E+1	2.59248E-1	1.94148E-1	6.48189E+1
6.20037E+0	2.50602E-3	1.56626E+1	2.54866E-1	1.83443E-1	7.87852E+1
6.40039E+0	2.96116E-3	1.85072E+1	2.42644E-1	1.91737E-1	9.14888E+1
6.60033E+0	3.45144E-3	2.15715E+1	2.37589E-1	1.93783E-1	1.07677E+2
6.80039E+0	3.99207E-3	2.49504E+1	2.27326E-1	1.91903E-1	1.22775E+2
7.00030E+0	4.56861E-3	2.85538E+1	2.22307E-1	1.92492E-1	1.41444E+2
7.20031E+0	5.19168E-3	3.24480E+1	2.12419E-1	1.90660E-1	1.57973E+2
7.40031E+0	5.86644E-3	3.66653E+1	2.06229E-1	1.89584E-1	1.78117E+2
7.60034E+0	6.59169E-3	4.11981E+1	1.98072E-1	1.88361E-1	1.97416E+2
7.80035E+0	7.36827E-3	4.60517E+1	1.92652E-1	1.86850E-1	2.20285E+2
8.00033E+0	8.20273E-3	5.12671E+1	1.85594E-1	1.87577E-1	2.42303E+2
8.20028E+0	9.09080E-3	5.68175E+1	1.80473E-1	1.87380E-1	2.67653E+2
8.40034E+0	1.00393E-2	6.27456E+1	1.74853E-1	1.89646E-1	2.93362E+2
8.60034E+0	1.10364E-2	6.89775E+1	1.68020E-1	1.86068E-1	3.17274E+2
8.80035E+0	1.20992E-2	7.56200E+1	1.63303E-1	1.86605E-1	3.45924E+2
9.00037E+0	1.32214E-2	8.26337E+1	1.57201E-1	1.86404E-1	3.72155E+2
9.20030E+0	1.44027E-2	9.00169E+1	1.53179E-1	1.85626E-1	4.03809E+2
9.40030E+0	1.56375E-2	9.77344E+1	1.47736E-1	1.84302E-1	4.32041E+2
9.60059E+0	1.69497E-2	1.05936E+2	1.43624E-1	1.83221E-1	4.64961E+2
9.80048E+0	1.83091E-2	1.14432E+2	1.39224E-1	1.83338E-1	4.97004E+2
1.00005E+1	1.97469E-2	1.23418E+2	1.34202E-1	1.80660E-1	5.27241E+2

File: Raw OLED Data/OLED-016/A5-1.txt
Voltage(V)	Current(A)	J(mA/cm2)	PE(lm/W)	EQE(%)	L(cd/m2)
-9.99959E-1	-3.02681E-6	-1.89176E-2	-2.83620E+0	-8.91812E+0	-1.70779E-1
-7.99976E-1	-1.79007E-6	-1.11879E-2	8.29434E-1	-5.77434E+0	2.36297E-2
-5.99953E-1	-9.54964E-7	-5.96852E-3	-8.34851E-1	-1.02866E+1	-9.51576E-3
-3.99944E-1	-4.41642E-7	-2.76026E-3	-1.02811E+2	2.34990E+0	-3.61275E-1
-1.99984E-1	-1.37498E-7	-8.59362E-4	2.22323E+2	-1.56364E+2	1.21620E-1
8.83818E-5	4.48763E-10	2.80477E-6	-4.09876E+7	1.03836E+4	-3.23417E-2
2.00086E-1	1.32961E-7	8.31006E-4	-1.00028E+2	-6.48068E+0	-5.29408E-2
4.00033E-1	4.06702E-7	2.54189E-3	-8.09167E+1	-3.50605E+1	-2.61903E-1
6.00028E-1	8.61136E-7	5.38210E-3	-2.70052E+0	3.37813E+0	-2.77601E-2
8.00051E-1	1.55465E-6	9.71656E-3	-3.00110E+1	2.21572E+0	-7.42610E-1
1.00005E+0	2.61327E-6	1.63329E-2	-1.11224E+1	-1.96641E+0	-5.78275E-1
1.20006E+0	4.09922E-6	2.56201E-2	-5.42341E+0	-5.86551E+0	-5.30771E-1
1.40006E+0	6.12766E-6	3.82979E-2	-2.29662E+0	-3.83552E+0	-3.91977E-1
1.60006E+0	8.72660E-6	5.45413E-2	1.19498E+0	7.80115E-1	3.31949E-1
1.80005E+0	1.19527E-5	7.47044E-2	9.34740E-2	-1.09114E+0	4.00103E-2
2.00004E+0	1.61198E-5	1.00749E-1	-9.12056E-1	-4.45917E-1	-5.84992E-1
2.20043E+0	2.20274E-5	1.37671E-1	3.91665E-1	-1.31542E+0	3.77673E-1
2.40040E+0	2.94452E-5	1.84033E-1	-1.68855E-1	-6.55636E-1	-2.37433E-1
2.60043E+0	3.71620E-5	2.32263E-1	-1.54633E-1	-2.73202E-1	-2.97288E-1
2.80034E+0	4.91499E-5	3.07187E-1	3.42442E-2	-7.62823E-1	9.37672E-2
3.00031E+0	6.47968E-5	4.04980E-1	6.70976E-2	-4.28198E-1	2.59512E-1
3.20038E+0	8.61145E-5	5.38216E-1	-3.19232E-2	-1.01284E-1	-1.75031E-1
3.40037E+0	1.13970E-4	7.12312E-1	1.89032E-1	-6.82395E-2	1.45741E+0
3.60042E+0	1.56136E-4	9.75850E-1	2.10009E-1	-2.12543E-2	2.34868E+0
3.80040E+0	2.11096E-4	1.31935E+0	2.33493E-1	9.72928E-2	3.72661E+0
4.00036E+0	2.82807E-4	1.76754E+0	2.77014E-1	7.85434E-2	6.23478E+0
4.20031E+0	3.81244E-4	2.38277E+0	2.86258E-1	6.70350E-2	9.11952E+0
4.40023E+0	4.93223E-4	3.08264E+0	2.93767E-1	9.23258E-2	1.26839E+1
4.60023E+0	6.32117E-4	3.95073E+0	3.04378E-1	1.13013E-1	1.76084E+1
4.80050E+0	8.07297E-4	5.04561E+0	2.99119E-1	1.20535E-1	2.30618E+1
5.00047E+0	1.01721E-3	6.35756E+0	3.01924E-1	1.53309E-1	3.05526E+1
5.20056E+0	1.27385E-3	7.96156E+0	2.97349E-1	1.71293E-1	3.91891E+1
5.40052E+0	1.58424E-3	9.90150E+0	2.86980E-1	1.67452E-1	4.88471E+1
5.60047E+0	1.93190E-3	1.20744E+1	2.79403E-1	1.63209E-1	6.01410E+1
5.80049E+0	2.33621E-3	1.46013E+1	2.72133E-1	1.72519E-1	7.33648E+1
6.00044E+0	2.77544E-3	1.73465E+1	2.64561E-1	1.77116E-1	8.76538E+1
6.20048E+0	3.28806E-3	2.05504E+1	2.52351E-1	1.69624E-1	1.02353E+2
6.40050E+0	3.86778E-3	2.41736E+1	2.38997E-1	1.77400E-1	1.17706E+2
6.60050E+0	4.67856E-3	2.92410E+1	2.06790E-1	1.57410E-1	1.27042E+2
6.80047E+0	6.17412E-3	3.85883E+1	1.71084E-1	1.34003E-1	1.42907E+2
7.00043E+0	6.80832E-3	4.25520E+1	1.72035E-1	1.41480E-1	1.63122E+2
7.20049E+0	7.15060E-3	4.46912E+1	1.82105E-1	1.57118E-1	1.86533E+2
7.40046E+0	7.88573E-3	4.92858E+1	1.79416E-1	1.57277E-1	2.08301E+2
7.60050E+0	8.55880E-3	5.34925E+1	1.78893E-1	1.62540E-1	2.31514E+2
7.80055E+0	9.36312E-3	5.85195E+1	1.75577E-1	1.62150E-1	2.55119E+2
8.00056E+0	1.00841E-2	6.30256E+1	1.78672E-1	1.71911E-1	2.86777E+2
8.20044E+0	1.06608E-2	6.66300E+1	1.80478E-1	1.80892E-1	3.13893E+2
8.40051E+0	1.15507E-2	7.21919E+1	1.77398E-1	1.84080E-1	3.42446E+2
8.60050E+0	1.25098E-2	7.81863E+1	1.74755E-1	1.88621E-1	3.74055E+2
8.80049E+0	1.32656E-2	8.29100E+1	1.74649E-1	1.91472E-1	4.05629E+2
9.00046E+0	1.44088E-2	9.00550E+1	1.69496E-1	1.90157E-1	4.37303E+2
9.20041E+0	1.55121E-2	9.69506E+1	1.65126E-1	1.92810E-1	4.68837E+2
9.40043E+0	1.67500E-2	1.04687E+2	1.59447E-1	1.92541E-1	4.99469E+2
9.60074E+0	1.78835E-2	1.11772E+2	1.57390E-1	1.94956E-1	5.37608E+2
9.80072E+0	1.92581E-2	1.20363E+2	1.51848E-1	1.93295E-1	5.70177E+2
9.89018E+0	2.00024E-2	1.25015E+2	1.48516E-1	1.89551E-1	5.84507E+2

File: Raw OLED Data/OLED-016/B1-1.txt
Voltage(V)	Current(A)	J(mA/cm2)	PE(lm/W)	EQE(%)	L(cd/m2)
-9.99979E-1	-3.01289E-6	-1.88306E-2	3.74615E-1	-1.63032E+0	2.24538E-2
-7.99998E-1	-1.76449E-6	-1.10281E-2	2.60300E+0	4.28986E+0	7.30991E-2
-5.99968E-1	-9.44855E-7	-5.90534E-3	5.33217E+1	6.12556E+0	6.01350E-1
-3.99961E-1	-4.23159E-7	-2.64474E-3	4.84215E+1	-1.51915E+1	1.63038E-1
-2.00004E-1	-1.49280E-7	-9.33000E-4	1.00668E+3	1.97306E+1	5.97944E-1
5.77450E-5	7.60555E-10	4.75347E-6	7.98211E+8	2.81513E+4	6.97417E-1
2.00057E-1	1.36604E-7	8.53775E-4	5.23349E+2	1.75380E+2	2.84537E-1
4.00002E-1	3.79026E-7	2.36891E-3	-8.95472E+1	6.73863E+1	-2.70093E-1
5.99991E-1	7.63818E-7	4.77386E-3	-1.97642E+1	2.73401E+1	-1.80196E-1
8.00006E-1	1.32481E-6	8.28006E-3	5.91687E+0	1.46706E+1	1.24758E-1
1.00001E+0	2.13075E-6	1.33172E-2	-4.11834E+0	-1.04943E+0	-1.74578E-1
1.20002E+0	3.13980E-6	1.96237E-2	6.81019E+0	1.97996E+0	5.10482E-1
1.40002E+0	4.61099E-6	2.88187E-2	1.40556E+0	4.48368E+0	1.80513E-1
1.60002E+0	6.50969E-6	4.06856E-2	1.74087E+0	1.61587E+0	3.60729E-1
1.80000E+0	8.97118E-6	5.60699E-2	1.90621E+0	-3.22734E-1	6.12382E-1
1.99999E+0	1.22659E-5	7.66619E-2	2.27795E-1	7.43551E-1	1.11173E-1
2.20020E+0	1.69261E-5	1.05788E-1	3.33337E-1	1.36321E+0	2.46963E-1
2.40019E+0	2.21619E-5	1.38512E-1	5.65069E-1	5.99785E-1	5.97977E-1
2.60020E+0	2.96149E-5	1.85093E-1	2.66948E-1	-9.24883E-1	4.08953E-1
2.80017E+0	3.93639E-5	2.46024E-1	3.90975E-3	2.10473E-1	8.57357E-3
3.00006E+0	5.25951E-5	3.28719E-1	3.24664E-1	1.32574E-1	1.01915E+0
3.20009E+0	7.55716E-5	4.72323E-1	1.92122E-1	1.75269E-1	9.24334E-1
3.40008E+0	1.06359E-4	6.64744E-1	3.05273E-1	-3.26357E-2	2.19625E+0
3.60008E+0	1.46769E-4	9.17306E-1	3.65293E-1	1.23506E-1	3.83988E+0
3.80006E+0	2.08146E-4	1.30091E+0	3.40702E-1	2.02259E-1	5.36122E+0
3.99997E+0	2.92783E-4	1.82989E+0	3.56602E-1	1.68146E-1	8.30839E+0
4.19997E+0	3.97821E-4	2.48638E+0	3.73311E-1	2.46612E-1	1.24089E+1
4.39991E+0	5.36679E-4	3.35424E+0	3.48370E-1	2.37953E-1	1.63655E+1
4.59991E+0	7.14007E-4	4.46254E+0	3.49907E-1	1.70473E-1	2.28631E+1
4.80028E+0	9.23722E-4	5.77326E+0	3.31238E-1	1.85676E-1	2.92199E+1
5.00026E+0	1.18350E-3	7.39687E+0	3.29713E-1	1.80919E-1	3.88174E+1
5.20031E+0	1.48671E-3	9.29194E+0	3.18471E-1	1.78875E-1	4.89841E+1
5.40025E+0	1.84955E-3	1.15597E+1	3.07619E-1	1.84136E-1	6.11256E+1
5.60027E+0	2.27659E-3	1.42287E+1	2.92967E-1	1.79992E-1	7.43092E+1
5.80030E+0	2.74152E-3	1.71345E+1	2.82496E-1	1.75129E-1	8.93685E+1
6.00025E+0	3.26852E-3	2.04283E+1	2.64958E-1	1.82167E-1	1.03378E+2
6.20024E+0	3.85006E-3	2.40629E+1	2.55134E-1	1.81832E-1	1.21164E+2
6.40029E+0	4.50239E-3	2.81399E+1	2.40650E-1	1.78773E-1	1.37962E+2
6.60020E+0	5.22523E-3	3.26577E+1	2.29255E-1	1.74084E-1	1.57294E+2
6.80018E+0	6.04274E-3	3.77671E+1	2.15850E-1	1.71389E-1	1.76456E+2
7.00018E+0	7.08500E-3	4.42812E+1	1.96759E-1	1.63847E-1	1.94139E+2
7.20019E+0	8.74995E-3	5.46872E+1	1.73416E-1	1.52039E-1	2.17355E+2
7.40022E+0	9.12044E-3	5.70027E+1	1.82000E-1	1.62243E-1	2.44378E+2
7.60020E+0	1.01859E-2	6.36619E+1	1.76355E-1	1.61730E-1	2.71608E+2
7.80020E+0	1.12857E-2	7.05356E+1	1.69912E-1	1.62618E-1	2.97570E+2
8.00019E+0	1.21568E-2	7.59800E+1	1.71649E-1	1.69808E-1	3.32116E+2
8.20012E+0	1.34475E-2	8.40469E+1	1.64699E-1	1.67813E-1	3.61313E+2
8.40021E+0	1.48480E-2	9.28000E+1	1.59846E-1	1.67546E-1	3.96634E+2
8.60008E+0	1.61658E-2	1.01036E+2	1.55873E-1	1.68098E-1	4.31121E+2
8.80019E+0	1.76810E-2	1.10506E+2	1.51151E-1	1.68417E-1	4.67886E+2
9.00016E+0	1.93334E-2	1.20834E+2	1.45753E-1	1.66832E-1	5.04552E+2
9.05642E+0	2.00011E-2	1.25007E+2	1.42976E-1	1.65042E-1	5.15234E+2

File: Raw OLED Data/OLED-016/B2-1.txt
Voltage(V)	Current(A)	J(mA/cm2)	PE(lm/W)	EQE(%)	L(cd/m2)
-9.99968E-1	-1.63356E-6	-1.02098E-2	2.47264E+1	-1.24491E+1	8.03547E-1
-7.99979E-1	-9.80674E-7	-6.12921E-3	2.05015E+1	1.72200E+1	3.19977E-1
-5.99961E-1	-5.54305E-7	-3.46441E-3	3.72395E+1	5.28776E+0	2.46380E-1
-3.99948E-1	-2.27150E-7	-1.41969E-3	9.53357E+1	1.62075E+1	1.72307E-1
-1.99998E-1	-7.89736E-8	-4.93585E-4	-1.00700E+2	2.15326E+2	-3.16423E-2
8.23021E-5	1.66846E-8	1.04279E-4	4.12819E+6	1.52548E+3	1.12776E-1
2.00073E-1	8.35581E-8	5.22238E-4	1.32733E+3	1.55544E+2	4.41454E-1
4.00020E-1	1.82537E-7	1.14086E-3	3.45183E+2	1.28365E+1	5.01432E-1
6.00009E-1	3.80876E-7	2.38047E-3	3.03590E+1	5.39636E+1	1.38025E-1
8.00020E-1	7.16727E-7	4.47954E-3	-1.46652E+1	3.01865E+1	-1.67291E-1
1.00002E+0	1.24989E-6	7.81181E-3	1.01886E+1	-1.39187E+1	2.53352E-1
1.20003E+0	1.86608E-6	1.16630E-2	-1.47861E+1	6.18243E+0	-6.58726E-1
1.40003E+0	2.63735E-6	1.64834E-2	1.14069E+1	7.60039E+0	8.37920E-1
1.60003E+0	3.80953E-6	2.38096E-2	2.37599E+0	4.02793E-1	2.88121E-1
1.80001E+0	5.08512E-6	3.17820E-2	2.48050E+0	-9.49592E-1	4.51695E-1
2.00000E+0	7.00466E-6	4.37791E-2	2.22945E-1	-1.88242E-1	6.21363E-2
2.20023E+0	9.48650E-6	5.92906E-2	-2.56812E-1	3.06446E-1	-1.06640E-1
2.40023E+0	1.24610E-5	7.78812E-2	-1.50824E-1	-1.70637E+0	-8.97442E-2
2.60030E+0	1.64668E-5	1.02917E-1	1.11925E-1	-6.14505E-1	9.53436E-2
2.80024E+0	2.22717E-5	1.39198E-1	-3.46030E-1	-6.84390E-1	-4.29331E-1
3.00020E+0	3.06115E-5	1.91322E-1	8.50788E-2	7.28749E-2	1.55448E-1
3.20020E+0	4.36114E-5	2.72571E-1	2.07280E-1	-2.48332E-1	5.75526E-1
3.40013E+0	6.53364E-5	4.08353E-1	4.90631E-1	8.07778E-4	2.16838E+0
3.60018E+0	9.82234E-5	6.13896E-1	4.55285E-1	3.93577E-1	3.20297E+0
3.80019E+0	1.44362E-4	9.02263E-1	4.70633E-1	1.04075E-1	5.13654E+0
4.00005E+0	2.13477E-4	1.33423E+0	4.58364E-1	2.73000E-1	7.78676E+0
4.20004E+0	2.92868E-4	1.83043E+0	4.66485E-1	2.30020E-1	1.14155E+1
4.39996E+0	4.12363E-4	2.57727E+0	4.26282E-1	2.29148E-1	1.53871E+1
4.60001E+0	5.41055E-4	3.38159E+0	4.32890E-1	2.12919E-1	2.14342E+1
4.80034E+0	7.14681E-4	4.46676E+0	4.18592E-1	2.07991E-1	2.85697E+1
5.00026E+0	9.45066E-4	5.90666E+0	3.95717E-1	2.22316E-1	3.72023E+1
5.20028E+0	1.18452E-3	7.40325E+0	3.87728E-1	2.13350E-1	4.75145E+1
5.40036E+0	1.50184E-3	9.38650E+0	3.64095E-1	2.19800E-1	5.87478E+1
5.60034E+0	1.86514E-3	1.16571E+1	3.50832E-1	2.16737E-1	7.29047E+1
5.80040E+0	2.25501E-3	1.40938E+1	3.34891E-1	2.12863E-1	8.71446E+1
6.00034E+0	2.69312E-3	1.68320E+1	3.23495E-1	2.15340E-1	1.03999E+2
6.20034E+0	3.19551E-3	1.99719E+1	3.06691E-1	2.21759E-1	1.20889E+2
6.40033E+0	3.74366E-3	2.33979E+1	2.91571E-1	2.20776E-1	1.38987E+2
6.60030E+0	4.34170E-3	2.71356E+1	2.77737E-1	2.15502E-1	1.58339E+2
6.80033E+0	4.99197E-3	3.11998E+1	2.66876E-1	2.10247E-1	1.80236E+2
7.00026E+0	5.70878E-3	3.56799E+1	2.53375E-1	2.10117E-1	2.01443E+2
7.20027E+0	6.49704E-3	4.06065E+1	2.43138E-1	2.07932E-1	2.26281E+2
7.40027E+0	7.35894E-3	4.59934E+1	2.31926E-1	2.07009E-1	2.51270E+2
7.60025E+0	8.29104E-3	5.18190E+1	2.22536E-1	2.04241E-1	2.78976E+2
7.80024E+0	9.31925E-3	5.82453E+1	2.12786E-1	2.04176E-1	3.07724E+2
8.00028E+0	1.04050E-2	6.50312E+1	2.03995E-1	1.99106E-1	3.37828E+2
8.20022E+0	1.15870E-2	7.24188E+1	1.95011E-1	1.99178E-1	3.68625E+2
8.40027E+0	1.28668E-2	8.04175E+1	1.87643E-1	1.96107E-1	4.03484E+2
8.60023E+0	1.42417E-2	8.90106E+1	1.79098E-1	1.93194E-1	4.36408E+2
8.80030E+0	1.57079E-2	9.81744E+1	1.72921E-1	1.91672E-1	4.75547E+2
9.00028E+0	1.72694E-2	1.07934E+2	1.65426E-1	1.89640E-1	5.11526E+2
9.20019E+0	1.89574E-2	1.18484E+2	1.59531E-1	1.87713E-1	5.53541E+2
9.30061E+0	2.00007E-2	1.25004E+2	1.53840E-1	1.83976E-1	5.69320E+2

File: Raw OLED Data/OLED-016/B3-1.txt
Voltage(V)	Current(A)	J(mA/cm2)	PE(lm/W)	EQE(%)	L(cd/m2)
-9.99982E-1	-8.00639E-6	-5.00399E-2	-1.60601E+0	-1.87528E+0	-2.55804E-1
-8.00002E-1	-5.64194E-6	-3.52621E-2	4.67360E+0	5.80560E+0	4.19664E-1
-5.99975E-1	-3.63675E-6	-2.27297E-2	-9.88843E+0	1.37548E+0	-4.29244E-1
-3.99957E-1	-1.99952E-6	-1.24970E-2	-6.11200E+0	3.81344E+0	-9.72417E-2
-2.00003E-1	-7.60582E-7	-4.75364E-3	-1.07258E+2	1.38449E+1	-3.24594E-1
7.96318E-5	9.09841E-10	5.68651E-6	-7.94341E+7	1.86971E+4	-1.14496E-1
2.00067E-1	8.31605E-7	5.19753E-3	9.36870E+1	8.79029E+0	3.10100E-1
4.00023E-1	2.17867E-6	1.36167E-2	-4.14467E+1	1.20089E+1	-7.18616E-1
6.00015E-1	3.85482E-6	2.40926E-2	3.47194E+0	-2.98847E-1	1.59760E-1
8.00031E-1	5.81735E-6	3.63584E-2	-1.51060E+0	1.60347E+0	-1.39866E-1
1.00003E+0	8.13337E-6	5.08336E-2	-1.83669E+0	-9.23940E-1	-2.97200E-1
1.20005E+0	1.07730E-5	6.73312E-2	-2.80216E+0	-1.47657E-1	-7.20709E-1
1.40004E+0	1.37355E-5	8.58469E-2	-3.72121E-1	5.85237E-1	-1.42364E-1
1.60005E+0	1.71326E-5	1.07079E-1	-1.02459E+0	-4.32959E-1	-5.58775E-1
1.80003E+0	2.08694E-5	1.30434E-1	-7.68925E-1	2.46669E-1	-5.74650E-1
2.00002E+0	2.52306E-5	1.57691E-1	1.39575E-1	-2.71985E-1	1.40120E-1
2.20042E+0	3.02246E-5	1.88904E-1	-2.82386E-1	-1.55000E-1	-3.73628E-1
2.40037E+0	3.58498E-5	2.24061E-1	-2.59416E-1	1.91488E-2	-4.44112E-1
2.60038E+0	4.31982E-5	2.69989E-1	-8.16454E-2	4.92971E-2	-1.82459E-1
2.80031E+0	5.15847E-5	3.22404E-1	-2.86992E-1	2.30014E-1	-8.24760E-1
3.00028E+0	6.25290E-5	3.90806E-1	-4.66945E-2	1.22605E-1	-1.74277E-1
3.20030E+0	7.92035E-5	4.95022E-1	5.79685E-2	3.38406E-1	2.92319E-1
3.40023E+0	1.02300E-4	6.39375E-1	1.73291E-1	9.78546E-2	1.19919E+0
3.60030E+0	1.36650E-4	8.54062E-1	2.85733E-1	7.78676E-2	2.79665E+0
3.80023E+0	1.79607E-4	1.12254E+0	3.29393E-1	3.14190E-1	4.47278E+0
4.00020E+0	2.42914E-4	1.51821E+0	3.58353E-1	1.93895E-1	6.92748E+0
4.20015E+0	3.20321E-4	2.00201E+0	3.74759E-1	1.37763E-1	1.00307E+1
4.40011E+0	4.22590E-4	2.64119E+0	3.64554E-1	1.85249E-1	1.34857E+1
4.60015E+0	5.51422E-4	3.44639E+0	3.98881E-1	2.21250E-1	2.01293E+1
4.80047E+0	7.19346E-4	4.49591E+0	3.81532E-1	2.13679E-1	2.62110E+1
5.00042E+0	9.10775E-4	5.69234E+0	3.88401E-1	2.46283E-1	3.51907E+1
5.20043E+0	1.15402E-3	7.21263E+0	3.73848E-1	2.19749E-1	4.46352E+1
5.40042E+0	1.47799E-3	9.23744E+0	3.44466E-1	2.16047E-1	5.46986E+1
5.60040E+0	1.86257E-3	1.16411E+1	3.26792E-1	2.10014E-1	6.78161E+1
5.80046E+0	2.01420E-3	1.25887E+1	3.57905E-1	2.36992E-1	8.31884E+1
6.00045E+0	2.42188E-3	1.51367E+1	3.40042E-1	2.32965E-1	9.83104E+1
6.20050E+0	2.89073E-3	1.80671E+1	3.23810E-1	2.32499E-1	1.15466E+2
6.40052E+0	3.37641E-3	2.11026E+1	3.10655E-1	2.31413E-1	1.33561E+2
6.60053E+0	3.91455E-3	2.44659E+1	2.97209E-1	2.31742E-1	1.52775E+2
6.80047E+0	4.51858E-3	2.82411E+1	2.83311E-1	2.26856E-1	1.73195E+2
7.00043E+0	5.16592E-3	3.22870E+1	2.71736E-1	2.22750E-1	1.95502E+2
7.20044E+0	5.88589E-3	3.67868E+1	2.60036E-1	2.26981E-1	2.19248E+2
7.40045E+0	6.67033E-3	4.16896E+1	2.48220E-1	2.19872E-1	2.43765E+2
7.60043E+0	7.52522E-3	4.70326E+1	2.37692E-1	2.21642E-1	2.70459E+2
7.80039E+0	8.46370E-3	5.28981E+1	2.26846E-1	2.16876E-1	2.97946E+2
8.00043E+0	9.48308E-3	5.92692E+1	2.16162E-1	2.12962E-1	3.26267E+2
8.20040E+0	1.05916E-2	6.61975E+1	2.08382E-1	2.08751E-1	3.60069E+2
8.40045E+0	1.17697E-2	7.35606E+1	1.98968E-1	2.07228E-1	3.91364E+2
8.60039E+0	1.30374E-2	8.14838E+1	1.90619E-1	2.06310E-1	4.25213E+2
8.80040E+0	1.43978E-2	8.99862E+1	1.82896E-1	2.02953E-1	4.61033E+2
9.00036E+0	1.58624E-2	9.91400E+1	1.75664E-1	2.00104E-1	4.98932E+2
9.20032E+0	1.74154E-2	1.08846E+2	1.68578E-1	1.97427E-1	5.37364E+2
9.40035E+0	1.90869E-2	1.19293E+2	1.61947E-1	1.95295E-1	5.78071E+2
9.48581E+0	2.00018E-2	1.25011E+2	1.57706E-1	1.89503E-1	5.95282E+2

File: Raw OLED Data/OLED-016/B4-1.txt
Voltage(V)	Current(A)	J(mA/cm2)	PE(lm/W)	EQE(%)	L(cd/m2)
-9.99967E-1	-7.22469E-7	-4.51543E-3	2.84771E+1	-3.50748E+1	4.09290E-1
-7.99981E-1	-4.68362E-7	-2.92726E-3	9.48630E+1	-2.75370E+1	7.07113E-1
-5.99964E-1	-2.49027E-7	-1.55642E-3	1.76740E+1	-5.40518E+1	5.25334E-2
-3.99960E-1	-1.31498E-7	-8.21862E-4	4.90456E+2	-1.43130E+2	5.13176E-1
-2.00001E-1	-5.62939E-8	-3.51837E-4	2.59871E+3	1.07135E+2	5.82079E-1
9.38177E-5	1.85514E-8	1.15946E-4	2.29788E+7	1.33677E+3	7.95644E-1
2.00087E-1	7.14495E-8	4.46559E-4	5.35125E+2	-6.10023E+1	1.52196E-1
4.00026E-1	1.39349E-7	8.70931E-4	3.98900E+2	-1.73900E+1	4.42370E-1
6.00016E-1	2.65334E-7	1.65834E-3	2.75101E+1	-6.77547E+1	8.71322E-2
8.00032E-1	4.32758E-7	2.70474E-3	9.13748E+1	-5.22589E+1	6.29375E-1
1.00004E+0	6.61924E-7	4.13702E-3	4.73075E+1	-4.70892E+1	6.22997E-1
1.20004E+0	9.02911E-7	5.64319E-3	6.93173E+0	-7.75171E+0	1.49421E-1
1.40005E+0	1.36736E-6	8.54600E-3	1.96629E+0	-1.84748E+1	7.48868E-2
1.60005E+0	1.94287E-6	1.21429E-2	3.50730E+0	-4.56566E+0	2.16911E-1
1.80003E+0	2.59395E-6	1.62122E-2	-1.06592E+0	2.81639E+0	-9.90140E-2
2.00002E+0	3.40911E-6	2.13069E-2	3.39213E+0	-3.52169E+0	4.60127E-1
2.20041E+0	4.55500E-6	2.84688E-2	2.91414E+0	1.32509E+0	5.81075E-1
2.40036E+0	5.91297E-6	3.69561E-2	1.33706E+0	-3.88262E+0	3.77541E-1
2.60034E+0	7.88310E-6	4.92694E-2	1.98903E+0	-7.34502E-1	8.11146E-1
2.80032E+0	1.11377E-5	6.96106E-2	1.52351E+0	-1.04774E+0	9.45320E-1
3.00025E+0	1.63343E-5	1.02089E-1	7.46408E-1	-9.32384E-1	7.27720E-1
3.20031E+0	2.49189E-5	1.55743E-1	9.00803E-1	2.34183E-1	1.42916E+0
3.40023E+0	3.84589E-5	2.40368E-1	8.89067E-1	1.54766E-1	2.31297E+0
3.60024E+0	6.04186E-5	3.77616E-1	6.87489E-1	-2.69391E-2	2.97508E+0
3.80023E+0	9.20777E-5	5.75486E-1	5.60995E-1	1.77825E-1	3.90529E+0
4.00026E+0	1.37640E-4	8.60250E-1	6.19715E-1	1.51574E-1	6.78820E+0
4.20022E+0	2.01788E-4	1.26117E+0	5.80038E-1	1.94234E-1	9.78033E+0
4.40020E+0	2.82633E-4	1.76646E+0	5.31383E-1	1.95050E-1	1.31472E+1
4.60021E+0	3.84830E-4	2.40519E+0	5.14312E-1	1.95628E-1	1.81135E+1
4.80053E+0	5.11257E-4	3.19536E+0	4.87464E-1	2.27238E-1	2.38013E+1
5.00047E+0	6.73168E-4	4.20730E+0	4.73751E-1	2.45334E-1	3.17259E+1
5.20050E+0	8.71590E-4	5.44744E+0	4.54354E-1	2.64120E-1	4.09715E+1
5.40051E+0	1.11116E-3	6.94475E+0	4.31496E-1	2.32903E-1	5.15132E+1
5.60054E+0	1.39976E-3	8.74850E+0	4.01829E-1	2.28832E-1	6.26694E+1
5.80057E+0	1.72258E-3	1.07661E+1	3.83971E-1	2.32429E-1	7.63271E+1
6.00053E+0	2.08972E-3	1.30608E+1	3.64785E-1	2.36894E-1	9.10007E+1
6.20052E+0	2.50095E-3	1.56309E+1	3.48537E-1	2.39524E-1	1.07526E+2
6.40055E+0	2.94626E-3	1.84141E+1	3.33843E-1	2.40163E-1	1.25245E+2
6.60052E+0	3.42772E-3	2.14232E+1	3.19691E-1	2.45674E-1	1.43894E+2
6.80052E+0	3.97577E-3	2.48486E+1	3.04007E-1	2.34579E-1	1.63522E+2
7.00048E+0	4.57588E-3	2.85992E+1	2.90734E-1	2.36668E-1	1.85280E+2
7.20049E+0	5.22871E-3	3.26794E+1	2.76720E-1	2.31369E-1	2.07266E+2
7.40049E+0	5.94401E-3	3.71501E+1	2.63323E-1	2.31818E-1	2.30441E+2
7.60045E+0	6.73667E-3	4.21042E+1	2.51599E-1	2.25335E-1	2.56286E+2
7.80047E+0	7.58551E-3	4.74094E+1	2.40033E-1	2.21210E-1	2.82557E+2
8.00043E+0	8.52096E-3	5.32560E+1	2.28747E-1	2.18292E-1	3.10233E+2
8.20035E+0	9.51848E-3	5.94905E+1	2.19451E-1	2.15661E-1	3.40775E+2
8.40045E+0	1.06236E-2	6.63975E+1	2.10584E-1	2.15253E-1	3.73879E+2
8.60040E+0	1.18036E-2	7.37725E+1	2.00562E-1	2.13090E-1	4.05053E+2
8.80038E+0	1.30759E-2	8.17244E+1	1.92112E-1	2.08578E-1	4.39802E+2
9.00041E+0	1.44361E-2	9.02256E+1	1.83979E-1	2.05373E-1	4.75567E+2
9.20031E+0	1.58861E-2	9.92881E+1	1.77109E-1	2.02928E-1	5.14980E+2
9.40027E+0	1.74385E-2	1.08991E+2	1.69968E-1	1.99891E-1	5.54303E+2
9.60056E+0	1.90969E-2	1.19356E+2	1.63173E-1	1.96870E-1	5.95165E+2
9.68431E+0	2.00014E-2	1.25009E+2	1.58646E-1	1.93304E-1	6.11349E+2

File: Raw OLED Data/OLED-016/B5-1.txt
Voltage(V)	Current(A)	J(mA/cm2)	PE(lm/W)	EQE(%)	L(cd/m2)
-9.99963E-1	-1.47387E-6	-9.21169E-3	1.08820E+0	5.26342E+0	3.19067E-2
-7.99974E-1	-9.30734E-7	-5.81709E-3	-4.05658E+1	1.64172E+1	-6.00885E-1
-5.99954E-1	-5.26145E-7	-3.28841E-3	-1.30319E+0	5.82337E+1	-8.18391E-3
-3.99943E-1	-2.45799E-7	-1.53624E-3	-1.45078E+2	8.49231E+1	-2.83732E-1
-1.99987E-1	-7.98170E-8	-4.98856E-4	-9.26933E+2	3.45848E+2	-2.94358E-1
1.05238E-4	1.19937E-8	7.49606E-5	-1.00923E+7	9.86250E+2	-2.53423E-1
2.00093E-1	9.59300E-8	5.99562E-4	-3.31233E+2	8.58261E+1	-1.26488E-1
4.00035E-1	2.56069E-7	1.60043E-3	-8.60489E+0	4.32871E+1	-1.75360E-2
6.00027E-1	6.12418E-7	3.82761E-3	-4.26912E+1	1.39641E+1	-3.12095E-1
8.00042E-1	1.05184E-6	6.57400E-3	-3.12879E+1	5.35858E+0	-5.23804E-1
1.00005E+0	1.56982E-6	9.81138E-3	-1.46107E+1	1.37740E+1	-4.56322E-1
1.20005E+0	2.33954E-6	1.46221E-2	-3.22125E+0	3.93149E+0	-1.79922E-1
1.40006E+0	3.38390E-6	2.11494E-2	-2.37174E+0	-1.51239E-1	-2.23543E-1
1.60005E+0	4.69634E-6	2.93521E-2	3.11185E-1	2.34868E-1	4.65202E-2
1.80004E+0	6.51558E-6	4.07224E-2	-2.07531E-2	2.08257E-1	-4.84226E-3
2.00003E+0	8.65129E-6	5.40706E-2	1.92399E-1	1.06601E+0	6.62293E-2
2.20047E+0	1.11584E-5	6.97400E-2	-2.84555E-1	2.66254E+0	-1.38999E-1
2.40044E+0	1.35426E-5	8.46413E-2	2.24326E-1	2.20473E+0	1.45078E-1
2.60043E+0	1.76691E-5	1.10432E-1	1.18247E-1	1.60163E+0	1.08088E-1
2.80039E+0	2.27024E-5	1.41890E-1	8.74319E-2	1.00269E+0	1.10584E-1
3.00034E+0	3.03975E-5	1.89984E-1	4.65301E-2	1.00651E+0	8.44253E-2
3.20038E+0	4.21498E-5	2.63436E-1	1.24104E-1	6.55097E-1	3.33052E-1
3.40036E+0	5.75460E-5	3.59662E-1	1.89017E-1	-7.08473E-2	7.35817E-1
3.60034E+0	8.32639E-5	5.20399E-1	1.86561E-1	2.73154E-1	1.11263E+0
3.80038E+0	1.24214E-4	7.76337E-1	3.67857E-1	3.40163E-1	3.45467E+0
4.00036E+0	1.76713E-4	1.10446E+0	3.69819E-1	2.69606E-1	5.20100E+0
4.20037E+0	2.35585E-4	1.47241E+0	3.96480E-1	3.04372E-1	7.80525E+0
4.40036E+0	3.23267E-4	2.02042E+0	3.89225E-1	1.78598E-1	1.10149E+1
4.60029E+0	4.24738E-4	2.65461E+0	3.85839E-1	2.35183E-1	1.49983E+1
4.80064E+0	5.48995E-4	3.43122E+0	3.91270E-1	2.28955E-1	2.05151E+1
5.00057E+0	7.28425E-4	4.55266E+0	3.69657E-1	2.55503E-1	2.67876E+1
5.20056E+0	9.38677E-4	5.86673E+0	3.51655E-1	2.12720E-1	3.41518E+1
5.40051E+0	1.18046E-3	7.37787E+0	3.46474E-1	2.14483E-1	4.39428E+1
5.60056E+0	1.43183E-3	8.94894E+0	3.47317E-1	2.26220E-1	5.54088E+1
5.80061E+0	1.72147E-3	1.07592E+1	3.38809E-1	2.28287E-1	6.73068E+1
6.00055E+0	2.07837E-3	1.29898E+1	3.28172E-1	2.32082E-1	8.14227E+1
6.20059E+0	2.49193E-3	1.55746E+1	3.11019E-1	2.29326E-1	9.56060E+1
6.40057E+0	2.94463E-3	1.84039E+1	3.00783E-1	2.28849E-1	1.12780E+2
6.60056E+0	3.44856E-3	2.15535E+1	2.85357E-1	2.23872E-1	1.29222E+2
6.80055E+0	4.00466E-3	2.50291E+1	2.73741E-1	2.14599E-1	1.48313E+2
7.00047E+0	4.60591E-3	2.87869E+1	2.59248E-1	2.16086E-1	1.66299E+2
7.20045E+0	5.29390E-3	3.30869E+1	2.47103E-1	2.10291E-1	1.87389E+2
7.40049E+0	6.06663E-3	3.79164E+1	2.33100E-1	2.04900E-1	2.08200E+2
7.60046E+0	6.95503E-3	4.34689E+1	2.20954E-1	2.03170E-1	2.32366E+2
7.80049E+0	7.83348E-3	4.89593E+1	2.10698E-1	1.99657E-1	2.56134E+2
8.00050E+0	8.74523E-3	5.46577E+1	2.04328E-1	1.98500E-1	2.84411E+2
8.20040E+0	9.70679E-3	6.06674E+1	1.96074E-1	1.97718E-1	3.10500E+2
8.40044E+0	1.07882E-2	6.74262E+1	1.88784E-1	1.94120E-1	3.40365E+2
8.60037E+0	1.19672E-2	7.47950E+1	1.81439E-1	1.92787E-1	3.71510E+2
8.80039E+0	1.30580E-2	8.16125E+1	1.75904E-1	1.92049E-1	4.02146E+2
9.00047E+0	1.44036E-2	9.00225E+1	1.70274E-1	1.91922E-1	4.39153E+2
9.20039E+0	1.57424E-2	9.83900E+1	1.64896E-1	1.89000E-1	4.75136E+2
9.40038E+0	1.71146E-2	1.06966E+2	1.61102E-1	1.89604E-1	5.15637E+2
9.60071E+0	1.86914E-2	1.16821E+2	1.54993E-1	1.88401E-1	5.53335E+2
9.75799E+0	2.00016E-2	1.25010E+2	1.50514E-1	1.85913E-1	5.84431E+2

File: Raw OLED Data/OLED-016/C1-1.txt
Voltage(V)	Current(A)	J(mA/cm2)	PE(lm/W)	EQE(%)	L(cd/m2)
-9.99965E-1	-5.84974E-7	-3.65609E-3	3.89350E+1	2.60571E+1	4.53098E-1
-7.99991E-1	-3.60024E-7	-2.25015E-3	-2.56119E+1	-1.05586E+1	-1.46753E-1
-5.99970E-1	-1.78096E-7	-1.11310E-3	1.50843E+2	-5.05773E+1	3.20655E-1
-3.99956E-1	-7.59463E-8	-4.74664E-4	1.04224E+3	-1.40024E+2	6.29822E-1
-1.99986E-1	-1.22476E-10	-7.65475E-7	7.64365E+5	8.42164E+4	3.72461E-1
7.46727E-5	2.50998E-8	1.56874E-4	4.48680E+6	2.98093E+2	1.67301E-1
2.00065E-1	4.34613E-8	2.71633E-4	2.10339E+3	4.68179E+2	3.63851E-1
4.00018E-1	8.48377E-8	5.30236E-4	7.01829E+2	2.58443E+2	4.73838E-1
6.00000E-1	1.35272E-7	8.45450E-4	4.44635E+2	-8.93993E+1	7.17948E-1
8.00005E-1	2.81677E-7	1.76048E-3	-1.64951E+0	3.41887E+0	-7.39483E-3
1.00001E+0	4.57184E-7	2.85740E-3	4.30998E+1	1.60362E+1	3.92014E-1
1.20002E+0	7.36304E-7	4.60190E-3	-9.00968E+0	-1.77693E+1	-1.58374E-1
1.40002E+0	1.07574E-6	6.72337E-3	2.07568E+0	-4.24128E-2	6.21915E-2
1.60002E+0	1.48635E-6	9.28969E-3	6.41906E+0	6.27835E+0	3.03703E-1
1.80001E+0	1.97355E-6	1.23347E-2	-9.68728E-1	1.07498E+1	-6.84629E-2
1.99999E+0	2.75152E-6	1.71970E-2	1.24350E+0	-6.51218E+0	1.36137E-1
2.20019E+0	3.75247E-6	2.34529E-2	-3.11698E+0	3.14989E-1	-5.11967E-1
2.40012E+0	5.16914E-6	3.23071E-2	1.74562E+0	-2.69020E+0	4.30856E-1
2.60008E+0	6.69482E-6	4.18426E-2	1.85757E+0	-1.49764E+0	6.43282E-1
2.80005E+0	9.72158E-6	6.07599E-2	1.40442E+0	1.82200E+0	7.60551E-1
2.99995E+0	1.46334E-5	9.14587E-2	1.11732E+0	2.21425E+0	9.75814E-1
3.20005E+0	2.25699E-5	1.41062E-1	5.96098E-1	4.86437E-1	8.56514E-1
3.40001E+0	3.57843E-5	2.23652E-1	4.93011E-1	1.93216E-1	1.19333E+0
3.60004E+0	5.59300E-5	3.49562E-1	6.45652E-1	3.48759E-1	2.58631E+0
3.80001E+0	8.37257E-5	5.23286E-1	6.55458E-1	3.68170E-1	4.14876E+0
3.99996E+0	1.23538E-4	7.72112E-1	5.88731E-1	9.29966E-2	5.78766E+0
4.19995E+0	1.77386E-4	1.10866E+0	5.33894E-1	1.23761E-1	7.91314E+0
4.39992E+0	2.49354E-4	1.55846E+0	4.90870E-1	2.70004E-1	1.07142E+1
4.59990E+0	3.37505E-4	2.10941E+0	4.57217E-1	2.22070E-1	1.41215E+1
4.80021E+0	4.56530E-4	2.85331E+0	4.23835E-1	2.18876E-1	1.84781E+1
5.00016E+0	6.02741E-4	3.76713E+0	3.97004E-1	2.03861E-1	2.38035E+1
5.20020E+0	7.71682E-4	4.82301E+0	3.73634E-1	1.99871E-1	2.98288E+1
5.40012E+0	9.76478E-4	6.10299E+0	3.47728E-1	1.95574E-1	3.64784E+1
5.60008E+0	1.20505E-3	7.53156E+0	3.43843E-1	1.98777E-1	4.61625E+1
5.80019E+0	1.46530E-3	9.15812E+0	3.20409E-1	2.06890E-1	5.41756E+1
6.00013E+0	1.75350E-3	1.09594E+1	3.05757E-1	2.09754E-1	6.39989E+1
6.20014E+0	2.07340E-3	1.29588E+1	2.92184E-1	2.03186E-1	7.47258E+1
6.40021E+0	2.42303E-3	1.51439E+1	2.79033E-1	2.09685E-1	8.60874E+1
6.60012E+0	2.80933E-3	1.75583E+1	2.66738E-1	2.01657E-1	9.83942E+1
6.80013E+0	3.23271E-3	2.02044E+1	2.53195E-1	1.91572E-1	1.10731E+2
7.00011E+0	3.69416E-3	2.30885E+1	2.41705E-1	1.91770E-1	1.24347E+2
7.20006E+0	4.19597E-3	2.62248E+1	2.31424E-1	1.87423E-1	1.39093E+2
7.40009E+0	4.74133E-3	2.96333E+1	2.22293E-1	1.84388E-1	1.55165E+2
7.60010E+0	5.32839E-3	3.33024E+1	2.12159E-1	1.80922E-1	1.70926E+2
7.80008E+0	5.96909E-3	3.73068E+1	2.02885E-1	1.84169E-1	1.87926E+2
8.00006E+0	6.65277E-3	4.15798E+1	1.94177E-1	1.79237E-1	2.05600E+2
8.19997E+0	7.39379E-3	4.62112E+1	1.86270E-1	1.77130E-1	2.24674E+2
8.40002E+0	8.19280E-3	5.12050E+1	1.78105E-1	1.74450E-1	2.43848E+2
8.60002E+0	9.04243E-3	5.65152E+1	1.71403E-1	1.76329E-1	2.65175E+2
8.79996E+0	9.95402E-3	6.22126E+1	1.64295E-1	1.71957E-1	2.86308E+2
9.00002E+0	1.09279E-2	6.82994E+1	1.57712E-1	1.69310E-1	3.08585E+2
9.20000E+0	1.19383E-2	7.46144E+1	1.51477E-1	1.68316E-1	3.30983E+2
9.39999E+0	1.30260E-2	8.14125E+1	1.46112E-1	1.64632E-1	3.55921E+2
9.60031E+0	1.41712E-2	8.85700E+1	1.39905E-1	1.63170E-1	3.78664E+2
9.80032E+0	1.53760E-2	9.61000E+1	1.34895E-1	1.59855E-1	4.04399E+2
1.00004E+1	1.66624E-2	1.04140E+2	1.29973E-1	1.58005E-1	4.30861E+2
1.02003E+1	1.79786E-2	1.12366E+2	1.25121E-1	1.55126E-1	4.56489E+2
1.04003E+1	1.93676E-2	1.21047E+2	1.20899E-1	1.54453E-1	4.84478E+2
1.04614E+1	2.00008E-2	1.25005E+2	1.17887E-1	1.51363E-1	4.90720E+2
