Repository: owen-melville/bsubpc-oled-data

# bsubpc-oled-data
<h1> Data and Code for: Studying the Influence of Axial Substituent on Hyperfluorescence in Organic Light-Emitting Diodes Using Boron Subphthalocyanines as Fluorescent Emitters </h1>

All Programs and Data collected by Owen Alfred Melville, PhD as a part of his postdoctoral fellowship with Professor Timothy Bender at the University of Toronto.

<h2>Folder Breakdown:</h2>
- <b> Raw OLED Data: </b> Raw data collected from the OLEDs during characterization. This includes optoelectronic data as a function of Voltage and full spectra has a function of wavelength.

- <b> IC6 Evaporation Logs: </b> Raw data collected during the deposition of the OLEDs from the IC6 which controls the deposition of the thin films.
  
- <b> Offline Spreadsheets: </b> Summary deposition and electro-optical data for each device, labelling for each device index (eg OLED-001 corresponds to what materials).
  
- <b> Python: </b> Python programs and corresponding batch files used to analyze the raw data.
  
- <b> Output Data: </b> Contains analytical outputs for each deposition run and device. This includes a large number of graphs and visualizations.


<i>For any questions on the Python programs or data herein, please contact Owen Melville (owen.melville@utoronto.ca) </i>

<h1>Raw Data Explanation</h1>

The names of the folders (eg OLED-001) correspond to devices. The organization and explanation of each label is contained within the Offline Spreadsheets folder. 

Within each folder there are three types of files:

1. Summary optoelectronic files labelled by pixel. These often look like <b>A1-1</b> where <b>A1</b> is the pixel (between A1 and D5), and the <b>-1</b> refers to the measurement attempt number (eg first, second, third). Missing pixels were not tested, sometimes because of an issue accessing the pixel physically (A5 is often missing).

2. Spectra as a function of voltage labelled by pixel. These are labelled the same as the last files but with the extension <b>_counts</b>. The rows and columns are unlabelled. The columns are the same voltages as those from the summary files (with a couple filler columns of 0s) and the rows are wavelengths (from 380 to 780 nm in all cases)

3. The <b>_SPD</b> files were not used for any analysis

File: Raw OLED Data/OLED-017/A1-1.txt
Voltage(V)	Current(A)	J(mA/cm2)	PE(lm/W)	EQE(%)	L(cd/m2)
-9.99975E-1	-2.18182E-6	-1.36364E-2	2.91313E+0	-2.02329E+0	1.26444E-1
-7.99991E-1	-1.56333E-6	-9.77081E-3	-4.55122E+0	-8.85176E+0	-1.13238E-1
-5.99968E-1	-1.00784E-6	-6.29900E-3	1.25350E+1	-1.66974E+1	1.50790E-1
-3.99957E-1	-5.54636E-7	-3.46647E-3	-3.93556E+0	-1.30454E+0	-1.73683E-2
-2.00011E-1	-2.36600E-7	-1.47875E-3	-6.01237E+2	-8.02198E+0	-5.66036E-1
3.82900E-5	6.27458E-10	3.92161E-6	-8.37731E+8	-1.83897E+4	-4.00410E-1
2.00025E-1	2.49907E-7	1.56192E-3	1.49924E+2	4.04879E+1	1.49095E-1
3.99971E-1	5.88471E-7	3.67794E-3	9.33441E-1	2.67463E+1	4.37090E-3
5.99965E-1	1.03672E-6	6.47950E-3	-1.48970E+1	-2.71045E+0	-1.84338E-1
7.99980E-1	1.62183E-6	1.01364E-2	-5.44855E+0	3.39236E+0	-1.40636E-1
9.99979E-1	2.31790E-6	1.44869E-2	-1.41181E+1	-3.48075E+0	-6.51017E-1
1.19999E+0	3.03678E-6	1.89799E-2	-6.64080E+0	-4.32214E+0	-4.81439E-1
1.39999E+0	3.80625E-6	2.37891E-2	4.57378E+0	3.15432E+0	4.84873E-1
1.59999E+0	4.62592E-6	2.89120E-2	1.26699E+0	-2.60945E+0	1.86560E-1
1.79998E+0	5.46219E-6	3.41387E-2	3.39687E+0	-2.30997E+0	6.64421E-1
1.99996E+0	6.54134E-6	4.08834E-2	-1.45270E-1	-7.47686E-1	-3.78089E-2
2.19995E+0	7.41688E-6	4.63555E-2	-8.65037E-1	-1.14575E+0	-2.80801E-1
2.39985E+0	9.25580E-6	5.78487E-2	3.24562E-1	8.17916E-1	1.43425E-1
2.59979E+0	1.40635E-5	8.78969E-2	8.00766E-1	1.06303E-1	5.82461E-1
2.79981E+0	3.14979E-5	1.96862E-1	6.15398E-1	5.49887E-1	1.07968E+0
2.99975E+0	7.81319E-5	4.88324E-1	8.70300E-1	4.24485E-1	4.05800E+0
3.19976E+0	1.68808E-4	1.05505E+0	9.85565E-1	3.75556E-1	1.05907E+1
3.39973E+0	3.22888E-4	2.01805E+0	9.16971E-1	3.64862E-1	2.00254E+1
3.59976E+0	5.52903E-4	3.45564E+0	8.65680E-1	3.37904E-1	3.42776E+1
3.79971E+0	8.39877E-4	5.24923E+0	8.27526E-1	3.57092E-1	5.25386E+1
3.99966E+0	1.19980E-3	7.49875E+0	7.89488E-1	3.62797E-1	7.53716E+1
4.19975E+0	1.61734E-3	1.01084E+1	7.35696E-1	3.46524E-1	9.94154E+1
4.39972E+0	2.08812E-3	1.30508E+1	6.91611E-1	3.22345E-1	1.26407E+2
4.59972E+0	2.61182E-3	1.63239E+1	6.47211E-1	3.32285E-1	1.54686E+2
4.80003E+0	3.18126E-3	1.98829E+1	6.12190E-1	3.28377E-1	1.85977E+2
5.00004E+0	3.79663E-3	2.37289E+1	5.78913E-1	3.27527E-1	2.18633E+2
5.20004E+0	4.45658E-3	2.78536E+1	5.47281E-1	3.18832E-1	2.52318E+2
5.39999E+0	5.15279E-3	3.22049E+1	5.20215E-1	3.14340E-1	2.87971E+2
5.59996E+0	5.91155E-3	3.69472E+1	4.92428E-1	3.07822E-1	3.24309E+2
5.80004E+0	6.72725E-3	4.20453E+1	4.67357E-1	3.00153E-1	3.62783E+2
5.99999E+0	7.58885E-3	4.74303E+1	4.44203E-1	2.96485E-1	4.02381E+2
6.20003E+0	8.52139E-3	5.32587E+1	4.21580E-1	2.90213E-1	4.43113E+2
6.40001E+0	9.50902E-3	5.94314E+1	4.01363E-1	2.87484E-1	4.85942E+2
6.59998E+0	1.05514E-2	6.59463E+1	3.84718E-1	2.82453E-1	5.32998E+2
6.79997E+0	1.16591E-2	7.28694E+1	3.64791E-1	2.75016E-1	5.75369E+2
6.99992E+0	1.28198E-2	8.01237E+1	3.48264E-1	2.71455E-1	6.21747E+2
7.19995E+0	1.40431E-2	8.77694E+1	3.32801E-1	2.68126E-1	6.69432E+2
7.39995E+0	1.53246E-2	9.57788E+1	3.18444E-1	2.63502E-1	7.18424E+2
7.59989E+0	1.66692E-2	1.04183E+2	3.04419E-1	2.58427E-1	7.67226E+2
7.79994E+0	1.80738E-2	1.12961E+2	2.92582E-1	2.54398E-1	8.20575E+2
7.99983E+0	1.95423E-2	1.22139E+2	2.80139E-1	2.51197E-1	8.71286E+2
8.03551E+0	2.00007E-2	1.25004E+2	2.76144E-1	2.48514E-1	8.82927E+2

File: Raw OLED Data/OLED-017/A2-1.txt
Voltage(V)	Current(A)	J(mA/cm2)	PE(lm/W)	EQE(%)	L(cd/m2)
-9.99959E-1	-6.06077E-7	-3.78798E-3	9.81316E+1	-2.78351E+1	1.18318E+0
-7.99991E-1	-3.76572E-7	-2.35358E-3	7.90196E+1	3.91048E+1	4.73585E-1
-5.99972E-1	-2.02623E-7	-1.26639E-3	6.95497E+1	-3.10475E+1	1.68207E-1
-3.99962E-1	-8.93986E-8	-5.58741E-4	8.83795E+2	-1.04819E+2	6.28682E-1
-1.99988E-1	1.11307E-9	6.95669E-6	9.19538E+4	-1.39501E+4	4.07217E-1
5.29528E-5	3.34611E-8	2.09132E-4	7.64107E+6	-6.40380E+2	2.69348E-1
2.00041E-1	5.95975E-8	3.72484E-4	1.99043E+2	-4.99844E+1	4.72089E-2
3.99966E-1	8.36041E-8	5.22526E-4	-2.05893E+2	-1.08671E+2	-1.36969E-1
5.99967E-1	1.66261E-7	1.03913E-3	1.52496E+1	-6.89173E+1	3.02626E-2
7.99974E-1	3.15973E-7	1.97483E-3	-6.93151E+1	-2.08397E+1	-3.48565E-1
9.99980E-1	4.96998E-7	3.10624E-3	4.40538E+1	-3.63124E+1	4.35572E-1
1.19999E+0	7.42421E-7	4.64013E-3	-1.35468E+1	-1.91371E+1	-2.40101E-1
1.40000E+0	1.04983E-6	6.56144E-3	-3.96353E+0	-1.88945E+1	-1.15894E-1
1.60000E+0	1.51017E-6	9.43856E-3	1.12468E+0	-1.26421E+1	5.40638E-2
1.79998E+0	2.16681E-6	1.35426E-2	-9.90496E-1	3.94645E+0	-7.68548E-2
1.99997E+0	2.97523E-6	1.85952E-2	1.07781E+0	-6.91325E-1	1.27590E-1
2.19992E+0	4.45563E-6	2.78477E-2	3.25117E+0	-1.80034E+0	6.33996E-1
2.39993E+0	5.77118E-6	3.60699E-2	1.32335E+0	1.28804E+0	3.64642E-1
2.59989E+0	1.12321E-5	7.02006E-2	6.10606E-1	-1.07950E+0	3.54738E-1
2.79988E+0	2.97046E-5	1.85654E-1	1.30855E+0	-1.11749E-1	2.16512E+0
2.99978E+0	7.80566E-5	4.87854E-1	1.07184E+0	4.18037E-1	4.99299E+0
3.19985E+0	1.65275E-4	1.03297E+0	1.14740E+0	3.72211E-1	1.20720E+1
3.39976E+0	3.07949E-4	1.92468E+0	1.07420E+0	4.23309E-1	2.23739E+1
3.59977E+0	5.19219E-4	3.24512E+0	1.00783E+0	4.11354E-1	3.74752E+1
3.79973E+0	8.01089E-4	5.00681E+0	9.54007E-1	3.99915E-1	5.77717E+1
3.99974E+0	1.14211E-3	7.13819E+0	8.87475E-1	3.86241E-1	8.06540E+1
4.19977E+0	1.54179E-3	9.63619E+0	8.20977E-1	3.83499E-1	1.05758E+2
4.39973E+0	1.99059E-3	1.24412E+1	7.74594E-1	3.83104E-1	1.34962E+2
4.59967E+0	2.48412E-3	1.55257E+1	7.23827E-1	3.72678E-1	1.64537E+2
4.80005E+0	3.02513E-3	1.89071E+1	6.78103E-1	3.65280E-1	1.95892E+2
5.00001E+0	3.61605E-3	2.26003E+1	6.41608E-1	3.58220E-1	2.30784E+2
5.20000E+0	4.26525E-3	2.66578E+1	5.99583E-1	3.48890E-1	2.64562E+2
5.40003E+0	4.95027E-3	3.09392E+1	5.62622E-1	3.42130E-1	2.99207E+2
5.60000E+0	5.67943E-3	3.54964E+1	5.35054E-1	3.34965E-1	3.38548E+2
5.80003E+0	6.44013E-3	4.02508E+1	5.05742E-1	3.23324E-1	3.75823E+2
5.99997E+0	7.26725E-3	4.54203E+1	4.81428E-1	3.20074E-1	4.17620E+2
6.20003E+0	8.14986E-3	5.09366E+1	4.54279E-1	3.12020E-1	4.56664E+2
6.40004E+0	9.08552E-3	5.67845E+1	4.34523E-1	3.10021E-1	5.02662E+2
6.60007E+0	1.00840E-2	6.30250E+1	4.13196E-1	3.02309E-1	5.47101E+2
6.80005E+0	1.11415E-2	6.96344E+1	3.91793E-1	2.96220E-1	5.90530E+2
6.99995E+0	1.22522E-2	7.65763E+1	3.74733E-1	2.92656E-1	6.39384E+2
7.19996E+0	1.34175E-2	8.38594E+1	3.56476E-1	2.86262E-1	6.85112E+2
7.39997E+0	1.46520E-2	9.15750E+1	3.41432E-1	2.80892E-1	7.36480E+2
7.59991E+0	1.59392E-2	9.96200E+1	3.25563E-1	2.74807E-1	7.84585E+2
7.79991E+0	1.72956E-2	1.08097E+2	3.12388E-1	2.72080E-1	8.38396E+2
7.99988E+0	1.87075E-2	1.16922E+2	2.97760E-1	2.65048E-1	8.86534E+2
8.17067E+0	2.00005E-2	1.25003E+2	2.86315E-1	2.60916E-1	9.30835E+2

File: Raw OLED Data/OLED-017/A3-1.txt
Voltage(V)	Current(A)	J(mA/cm2)	PE(lm/W)	EQE(%)	L(cd/m2)
-9.99973E-1	-4.20340E-8	-2.62712E-4	1.68888E+2	-1.31163E+2	1.41227E-1
-7.99963E-1	1.19630E-8	7.47687E-5	-2.36865E+1	1.00217E+3	-4.50962E-3
-5.99941E-1	2.58502E-8	1.61564E-4	1.69013E+3	4.21755E+1	5.21461E-1
-3.99933E-1	2.78680E-8	1.74175E-4	-2.41164E+3	-5.85645E+2	-5.34732E-1
-1.99984E-1	3.36290E-8	2.10181E-4	-3.18415E+3	-8.68182E+2	-4.26023E-1
6.84023E-5	4.01723E-8	2.51077E-4	-1.39990E+6	-4.74634E+2	-7.65289E-2
2.00061E-1	4.01561E-8	2.50976E-4	1.34464E+3	-2.17320E+2	2.14906E-1
4.00006E-1	4.00998E-8	2.50624E-4	1.06841E+3	8.22616E+2	3.40939E-1
6.00006E-1	4.39044E-8	2.74402E-4	4.88562E+2	1.62827E+2	2.56043E-1
8.00010E-1	4.77652E-8	2.98533E-4	3.18579E+2	5.75249E+2	2.42189E-1
1.00001E+0	6.16243E-8	3.85152E-4	3.03513E+2	-1.01902E+2	3.72104E-1
1.20001E+0	8.27846E-8	5.17404E-4	-6.02359E+1	-5.39438E+1	-1.19047E-1
1.40000E+0	8.45979E-8	5.28737E-4	7.24473E+1	5.01855E+1	1.70703E-1
1.60001E+0	1.33111E-7	8.31944E-4	1.14794E+2	1.36682E+2	4.86393E-1
1.79998E+0	1.98352E-7	1.23970E-3	-2.39348E+1	-3.63271E+1	-1.70006E-1
1.99997E+0	2.92211E-7	1.82632E-3	-5.10985E+0	5.41991E+0	-5.94098E-2
2.20000E+0	4.11845E-7	2.57403E-3	-1.25305E+1	-1.39684E+1	-2.25868E-1
2.39995E+0	1.29281E-6	8.08006E-3	4.73165E+0	-2.16540E+1	2.92065E-1
2.59992E+0	4.59898E-6	2.87436E-2	1.51545E-1	-1.74225E+0	3.60490E-2
2.79972E+0	1.90061E-5	1.18788E-1	1.43962E+0	2.96305E-1	1.52401E+0
2.99980E+0	5.87259E-5	3.67037E-1	1.42583E+0	1.74499E-1	4.99712E+0
3.19989E+0	1.37911E-4	8.61944E-1	1.30643E+0	4.62711E-1	1.14696E+1
3.39981E+0	2.70652E-4	1.69158E+0	1.20252E+0	4.28513E-1	2.20134E+1
3.59984E+0	4.64862E-4	2.90539E+0	1.15070E+0	5.01863E-1	3.83088E+1
3.79980E+0	7.25958E-4	4.53724E+0	1.07008E+0	4.33482E-1	5.87246E+1
3.99974E+0	1.05050E-3	6.56562E+0	9.95360E-1	4.64764E-1	8.32029E+1
4.19975E+0	1.43224E-3	8.95150E+0	9.12032E-1	4.32778E-1	1.09139E+2
4.39976E+0	1.86352E-3	1.16470E+1	8.67059E-1	4.19448E-1	1.41430E+2
4.59969E+0	2.34213E-3	1.46383E+1	8.05400E-1	4.08719E-1	1.72616E+2
4.80003E+0	2.86491E-3	1.79057E+1	7.58663E-1	4.06975E-1	2.07555E+2
4.99998E+0	3.43138E-3	2.14461E+1	7.07214E-1	3.93308E-1	2.41389E+2
5.19996E+0	4.03699E-3	2.52312E+1	6.68800E-1	3.87102E-1	2.79309E+2
5.39996E+0	4.68467E-3	2.92792E+1	6.27660E-1	3.80466E-1	3.15882E+2
5.59994E+0	5.38458E-3	3.36536E+1	5.95593E-1	3.70592E-1	3.57285E+2
5.79997E+0	6.13571E-3	3.83482E+1	5.61530E-1	3.64820E-1	3.97552E+2
5.99995E+0	6.93993E-3	4.33746E+1	5.33363E-1	3.56178E-1	4.41831E+2
6.20000E+0	7.79974E-3	4.87484E+1	5.02432E-1	3.50671E-1	4.83370E+2
6.40007E+0	8.71314E-3	5.44571E+1	4.78855E-1	3.41816E-1	5.31244E+2
6.59996E+0	9.69045E-3	6.05653E+1	4.53621E-1	3.31371E-1	5.77177E+2
6.79997E+0	1.07317E-2	6.70731E+1	4.32151E-1	3.28229E-1	6.27395E+2
6.99998E+0	1.18251E-2	7.39069E+1	4.11471E-1	3.21718E-1	6.77596E+2
7.19993E+0	1.29793E-2	8.11206E+1	3.90376E-1	3.12893E-1	7.25759E+2
7.39996E+0	1.41850E-2	8.86562E+1	3.74069E-1	3.08051E-1	7.81161E+2
7.59991E+0	1.54638E-2	9.66487E+1	3.56293E-1	3.00285E-1	8.33034E+2
7.79992E+0	1.67948E-2	1.04967E+2	3.41818E-1	2.97538E-1	8.90819E+2
7.99990E+0	1.81970E-2	1.13731E+2	3.26168E-1	2.90240E-1	9.44617E+2
8.19981E+0	1.96524E-2	1.22828E+2	3.13442E-1	2.85477E-1	1.00486E+3

File: Raw OLED Data/OLED-017/A4-1.txt
Voltage(V)	Current(A)	J(mA/cm2)	PE(lm/W)	EQE(%)	L(cd/m2)
-9.99957E-1	-3.99596E-7	-2.49747E-3	5.07706E+1	-2.12277E+1	4.03594E-1
-7.99989E-1	-2.73944E-7	-1.71215E-3	9.91489E+1	-3.58969E+0	4.32279E-1
-5.99970E-1	-1.81362E-7	-1.13351E-3	3.07538E+2	-3.45019E+0	6.65740E-1
-3.99953E-1	-1.13368E-7	-7.08550E-4	2.50236E+1	-1.38677E+2	2.25724E-2
-2.00005E-1	-5.49563E-8	-3.43477E-4	1.49341E+3	-3.37819E+2	3.26563E-1
5.77450E-5	2.42355E-8	1.51472E-4	-8.27284E+6	-1.04442E+3	-2.30330E-1
2.00040E-1	7.74419E-8	4.84012E-4	-1.58014E+3	-3.28852E+2	-4.86988E-1
3.99980E-1	1.48480E-7	9.28000E-4	-1.28495E+2	-1.66430E+2	-1.51817E-1
5.99975E-1	2.59760E-7	1.62350E-3	2.58620E+2	-8.21930E+1	8.01860E-1
7.99984E-1	4.20072E-7	2.62545E-3	7.70387E+1	-2.39933E+1	5.15044E-1
9.99988E-1	6.26392E-7	3.91495E-3	4.75177E+1	-4.69386E+0	5.92143E-1
1.20000E+0	8.39607E-7	5.24754E-3	-2.76322E+0	-3.11388E+0	-5.53863E-2
1.40000E+0	1.16261E-6	7.26631E-3	7.62975E+0	-5.92335E+0	2.47060E-1
1.60000E+0	1.60398E-6	1.00249E-2	-2.78049E+0	-9.15592E+0	-1.41961E-1
1.79999E+0	2.05454E-6	1.28409E-2	1.21494E+1	-5.60011E+0	8.93859E-1
1.99998E+0	2.56442E-6	1.60276E-2	5.70830E+0	-4.69928E+0	5.82440E-1
2.20003E+0	3.20101E-6	2.00063E-2	4.15739E+0	-9.24522E+0	5.82461E-1
2.39999E+0	4.19741E-6	2.62338E-2	3.54999E+0	2.63705E+0	7.11456E-1
2.59992E+0	7.53011E-6	4.70632E-2	2.38164E+0	-1.81572E+0	9.27613E-1
2.79978E+0	2.04722E-5	1.27951E-1	1.64097E+0	2.13182E-1	1.87120E+0
2.99986E+0	5.58632E-5	3.49145E-1	1.50144E+0	5.22134E-1	5.00571E+0
3.19993E+0	1.26633E-4	7.91456E-1	1.39332E+0	4.05376E-1	1.12323E+1
3.39988E+0	2.46809E-4	1.54256E+0	1.23561E+0	3.80016E-1	2.06270E+1
3.59985E+0	4.24283E-4	2.65177E+0	1.18701E+0	4.48791E-1	3.60683E+1
3.79986E+0	6.68185E-4	4.17616E+0	1.08617E+0	4.57908E-1	5.48644E+1
3.99980E+0	9.77358E-4	6.10849E+0	1.01749E+0	4.82509E-1	7.91317E+1
4.19975E+0	1.34841E-3	8.42756E+0	9.69573E-1	4.41066E-1	1.09234E+2
4.39990E+0	1.76448E-3	1.10280E+1	8.97217E-1	4.31137E-1	1.38576E+2
4.59975E+0	2.21808E-3	1.38630E+1	8.41803E-1	4.30042E-1	1.70865E+2
4.80011E+0	2.70753E-3	1.69221E+1	7.88255E-1	4.19036E-1	2.03808E+2
5.00005E+0	3.23101E-3	2.01938E+1	7.44607E-1	4.11624E-1	2.39315E+2
5.20011E+0	3.79704E-3	2.37315E+1	7.02075E-1	4.05016E-1	2.75786E+2
5.40009E+0	4.40988E-3	2.75617E+1	6.61920E-1	3.98717E-1	3.13591E+2
5.60010E+0	5.07099E-3	3.16937E+1	6.23363E-1	3.83542E-1	3.52176E+2
5.80016E+0	5.78274E-3	3.61421E+1	5.89373E-1	3.80526E-1	3.93273E+2
6.00012E+0	6.54258E-3	4.08911E+1	5.57612E-1	3.70290E-1	4.35483E+2
6.20015E+0	7.35002E-3	4.59376E+1	5.29622E-1	3.63502E-1	4.80161E+2
6.40012E+0	8.22586E-3	5.14116E+1	5.02647E-1	3.56309E-1	5.26457E+2
6.60008E+0	9.14545E-3	5.71591E+1	4.77484E-1	3.50252E-1	5.73381E+2
6.80006E+0	1.01313E-2	6.33206E+1	4.56821E-1	3.43197E-1	6.26115E+2
7.00004E+0	1.11712E-2	6.98200E+1	4.33019E-1	3.34929E-1	6.73655E+2
7.20002E+0	1.22531E-2	7.65819E+1	4.13365E-1	3.29696E-1	7.25510E+2
7.40006E+0	1.34050E-2	8.37812E+1	3.94456E-1	3.22295E-1	7.78450E+2
7.60004E+0	1.46142E-2	9.13388E+1	3.77035E-1	3.16371E-1	8.33111E+2
7.80003E+0	1.58821E-2	9.92631E+1	3.60387E-1	3.10879E-1	8.88184E+2
7.99995E+0	1.72122E-2	1.07576E+2	3.44886E-1	3.04511E-1	9.44778E+2
8.19993E+0	1.86027E-2	1.16267E+2	3.30484E-1	2.99337E-1	1.00292E+3
8.39123E+0	2.00007E-2	1.25004E+2	3.16184E-1	2.93606E-1	1.05570E+3

File: Raw OLED Data/OLED-017/B1-1.txt
Voltage(V)	Current(A)	J(mA/cm2)	PE(lm/W)	EQE(%)	L(cd/m2)
-9.99967E-1	-1.53472E-7	-9.59200E-4	-5.80702E+1	-2.23230E+2	-1.77296E-1
-7.99995E-1	-8.70014E-8	-5.43759E-4	4.85517E+1	-3.81563E+1	6.72277E-2
-5.99940E-1	-1.01396E-8	-6.33725E-5	2.33434E+3	5.93378E+2	2.82503E-1
-3.99925E-1	1.57611E-8	9.85069E-5	1.47250E+3	-1.24495E+2	1.84650E-1
-1.99974E-1	2.91729E-8	1.82331E-4	1.13644E+2	-3.53489E+2	1.31896E-2
1.02997E-4	3.91587E-8	2.44742E-4	-6.63323E+6	-7.00832E+2	-5.32240E-1
2.00093E-1	4.34827E-8	2.71767E-4	-1.00174E+3	-5.25788E+2	-1.73394E-1
4.00049E-1	6.29331E-8	3.93332E-4	-4.40338E+1	-1.93158E+2	-2.20551E-2
6.00035E-1	7.91674E-8	4.94796E-4	-2.14792E+1	-1.99422E+2	-2.02988E-2
8.00020E-1	8.78924E-8	5.49328E-4	-1.64266E+2	-4.61277E+2	-2.29789E-1
1.00003E+0	1.54302E-7	9.64387E-4	-8.47113E+1	-1.56898E+2	-2.60050E-1
1.20004E+0	2.52282E-7	1.57676E-3	-8.92657E+1	-9.37442E+1	-5.37646E-1
1.40004E+0	4.28391E-7	2.67744E-3	-2.41418E+1	-8.99137E+1	-2.88058E-1
1.60004E+0	9.31682E-7	5.82301E-3	-7.46298E+0	-1.54044E+1	-2.21330E-1
1.80002E+0	1.17131E-6	7.32069E-3	-3.05509E+0	-3.50994E+0	-1.28145E-1
2.00001E+0	1.44443E-6	9.02769E-3	3.53458E+0	-2.20411E+1	2.03140E-1
2.20036E+0	1.62485E-6	1.01553E-2	-4.68214E+0	-1.09330E+1	-3.33029E-1
2.40031E+0	2.48798E-6	1.55499E-2	1.59174E+0	-5.56890E+0	1.89111E-1
2.60029E+0	6.38200E-6	3.98875E-2	2.95518E-1	-4.59651E+0	9.75648E-2
2.80009E+0	2.13402E-5	1.33376E-1	1.04625E+0	2.78810E-1	1.24375E+0
3.00019E+0	6.25530E-5	3.90956E-1	1.12630E+0	4.33470E-1	4.20516E+0
3.20025E+0	1.45827E-4	9.11419E-1	1.14379E+0	4.37614E-1	1.06193E+1
3.40025E+0	2.87461E-4	1.79663E+0	1.03053E+0	3.74719E-1	2.00392E+1
3.60024E+0	4.99735E-4	3.12334E+0	9.62886E-1	3.76708E-1	3.44648E+1
3.80014E+0	7.89543E-4	4.93464E+0	8.79779E-1	3.40694E-1	5.25145E+1
4.00010E+0	1.15474E-3	7.21713E+0	8.33582E-1	3.47997E-1	7.66009E+1
4.20015E+0	1.58222E-3	9.88888E+0	7.76207E-1	3.63264E-1	1.02622E+2
4.40008E+0	2.06752E-3	1.29220E+1	7.29939E-1	3.66491E-1	1.32107E+2
4.60012E+0	2.59704E-3	1.62315E+1	6.78173E-1	3.44874E-1	1.61183E+2
4.80046E+0	3.18092E-3	1.98807E+1	6.41272E-1	3.43435E-1	1.94809E+2
5.00041E+0	3.81610E-3	2.38506E+1	5.97659E-1	3.34492E-1	2.26887E+2
5.20036E+0	4.50870E-3	2.81794E+1	5.64608E-1	3.24048E-1	2.63367E+2
5.40039E+0	5.27230E-3	3.29519E+1	5.26700E-1	3.15747E-1	2.98345E+2
5.60036E+0	6.10345E-3	3.81466E+1	4.99299E-1	3.12665E-1	3.39533E+2
5.80037E+0	7.00948E-3	4.38092E+1	4.68451E-1	3.03451E-1	3.78910E+2
6.00035E+0	7.98300E-3	4.98938E+1	4.45873E-1	2.98960E-1	4.24897E+2
6.20031E+0	9.04633E-3	5.65396E+1	4.20119E-1	2.88785E-1	4.68801E+2
6.40033E+0	1.02056E-2	6.37850E+1	3.99674E-1	2.84472E-1	5.19370E+2
6.60031E+0	1.14286E-2	7.14288E+1	3.77955E-1	2.79337E-1	5.67189E+2
6.80025E+0	1.27513E-2	7.96956E+1	3.60643E-1	2.73100E-1	6.22138E+2
7.00022E+0	1.41603E-2	8.85019E+1	3.41728E-1	2.67960E-1	6.73900E+2
7.20022E+0	1.56744E-2	9.79650E+1	3.26958E-1	2.62032E-1	7.34106E+2
7.40022E+0	1.72948E-2	1.08092E+2	3.10149E-1	2.56540E-1	7.89696E+2
7.60016E+0	1.90248E-2	1.18905E+2	2.97119E-1	2.52091E-1	8.54679E+2
7.68359E+0	2.00008E-2	1.25005E+2	2.87395E-1	2.48013E-1	8.78659E+2

File: Raw OLED Data/OLED-017/B2-1.txt
Voltage(V)	Current(A)	J(mA/cm2)	PE(lm/W)	EQE(%)	L(cd/m2)
-9.99969E-1	-4.21523E-7	-2.63452E-3	-2.71303E+1	-1.54517E+1	-2.27506E-1
-7.99991E-1	-2.74052E-7	-1.71283E-3	-9.02748E+1	-4.30711E+1	-3.93745E-1
-5.99967E-1	-1.51540E-7	-9.47125E-4	1.21547E+2	3.34782E+1	2.19852E-1
-3.99959E-1	-7.52222E-8	-4.70139E-4	-3.56164E+2	1.28197E+2	-2.13177E-1
-1.99985E-1	4.49526E-9	2.80954E-5	9.08605E+3	-4.52592E+2	1.62501E-1
8.28981E-5	3.17030E-8	1.98144E-4	-9.13008E+6	-1.53350E+2	-4.77364E-1
2.00071E-1	6.39015E-8	3.99384E-4	-2.02090E+3	9.84114E+1	-5.14007E-1
3.99993E-1	1.02317E-7	6.39481E-4	-5.29953E+2	6.16564E+1	-4.31487E-1
5.99990E-1	2.19609E-7	1.37256E-3	-5.25261E+0	-5.06994E+1	-1.37689E-2
8.00004E-1	4.10127E-7	2.56329E-3	-3.94048E+1	-3.34021E+1	-2.57211E-1
1.00000E+0	6.53269E-7	4.08293E-3	-4.70237E+1	-3.60234E+1	-6.11138E-1
1.20001E+0	9.43891E-7	5.89932E-3	-2.23810E+1	-2.22811E+1	-5.04331E-1
1.40001E+0	1.28839E-6	8.05244E-3	-1.91073E+1	-2.98953E+0	-6.85659E-1
1.60002E+0	1.73012E-6	1.08133E-2	-9.54010E+0	-5.59218E+0	-5.25393E-1
1.79999E+0	2.42294E-6	1.51434E-2	-7.99132E+0	5.97545E+0	-6.93364E-1
1.99998E+0	3.19972E-6	1.99983E-2	-3.86551E+0	-4.50442E+0	-4.92125E-1
2.20001E+0	4.06680E-6	2.54175E-2	-2.92745E+0	-2.58693E+0	-5.21071E-1
2.40006E+0	6.29953E-6	3.93721E-2	-1.61936E+0	-1.31670E+0	-4.87085E-1
2.59993E+0	9.97387E-6	6.23367E-2	-2.84116E-1	-4.61837E-2	-1.46572E-1
2.80002E+0	2.54670E-5	1.59169E-1	5.72201E-1	-5.80341E-1	8.11741E-1
2.99992E+0	6.42040E-5	4.01275E-1	9.45119E-1	5.25452E-1	3.62150E+0
3.20001E+0	1.43453E-4	8.96581E-1	1.05071E+0	4.29396E-1	9.59567E+0
3.39996E+0	2.71657E-4	1.69786E+0	1.00876E+0	4.05228E-1	1.85359E+1
3.59994E+0	4.61633E-4	2.88521E+0	9.52199E-1	3.75211E-1	3.14811E+1
3.79996E+0	7.35783E-4	4.59864E+0	8.66860E-1	3.40833E-1	4.82179E+1
3.99989E+0	1.06214E-3	6.63838E+0	8.61142E-1	3.85331E-1	7.27838E+1
4.19989E+0	1.46186E-3	9.13663E+0	7.92981E-1	3.77819E-1	9.68582E+1
4.39985E+0	1.91818E-3	1.19886E+1	7.40401E-1	3.71696E-1	1.24315E+2
4.59988E+0	2.41862E-3	1.51164E+1	6.93134E-1	3.60744E-1	1.53413E+2
4.80023E+0	2.96587E-3	1.85367E+1	6.47968E-1	3.45284E-1	1.83526E+2
5.00014E+0	3.55587E-3	2.22242E+1	6.09027E-1	3.43368E-1	2.15424E+2
5.20020E+0	4.20482E-3	2.62801E+1	5.74290E-1	3.36535E-1	2.49821E+2
5.40014E+0	4.90316E-3	3.06447E+1	5.41202E-1	3.28617E-1	2.85082E+2
5.60012E+0	5.66927E-3	3.54329E+1	5.12487E-1	3.22896E-1	3.23696E+2
5.80017E+0	6.51065E-3	4.06916E+1	4.83609E-1	3.14325E-1	3.63320E+2
6.00008E+0	7.41735E-3	4.63584E+1	4.57624E-1	3.08912E-1	4.05177E+2
6.20018E+0	8.40798E-3	5.25499E+1	4.33437E-1	3.02541E-1	4.49523E+2
6.40016E+0	9.47979E-3	5.92487E+1	4.10651E-1	2.93924E-1	4.95670E+2
6.60013E+0	1.06411E-2	6.65069E+1	3.92658E-1	2.89895E-1	5.48635E+2
6.80024E+0	1.18864E-2	7.42900E+1	3.70580E-1	2.84247E-1	5.95918E+2
7.00016E+0	1.32195E-2	8.26219E+1	3.51924E-1	2.76453E-1	6.47891E+2
7.20016E+0	1.46469E-2	9.15431E+1	3.35121E-1	2.69649E-1	7.03103E+2
7.40015E+0	1.61687E-2	1.01054E+2	3.19327E-1	2.64832E-1	7.60119E+2
7.60015E+0	1.77840E-2	1.11150E+2	3.04612E-1	2.58512E-1	8.19085E+2
7.80008E+0	1.95102E-2	1.21939E+2	2.90686E-1	2.54636E-1	8.80064E+2
7.82320E+0	2.00004E-2	1.25003E+2	2.86588E-1	2.51361E-1	8.92094E+2

File: Raw OLED Data/OLED-017/B3-1.txt
Voltage(V)	Current(A)	J(mA/cm2)	PE(lm/W)	EQE(%)	L(cd/m2)
-9.99975E-1	-1.43537E-6	-8.97106E-3	-3.77379E+0	-3.36557E+0	-1.07761E-1
-7.99997E-1	-1.02849E-6	-6.42806E-3	2.03070E+1	1.27781E+1	3.32403E-1
-5.99968E-1	-6.95998E-7	-4.34999E-3	5.08092E+1	6.40545E+0	4.22094E-1
-3.99965E-1	-4.21444E-7	-2.63402E-3	3.64583E+0	8.71030E+1	1.22261E-2
-2.00008E-1	-1.83406E-7	-1.14629E-3	3.85195E+2	1.10382E+2	2.81107E-1
5.86033E-5	1.10623E-9	6.91394E-6	3.21355E+8	1.88800E+4	4.14460E-1
2.00045E-1	1.86294E-7	1.16434E-3	1.92246E+1	1.99205E+2	1.42533E-2
3.99995E-1	3.92406E-7	2.45254E-3	6.98796E+1	9.56686E+1	2.18208E-1
5.99984E-1	6.12734E-7	3.82959E-3	7.50654E+1	5.01534E+1	5.49011E-1
7.99993E-1	8.78816E-7	5.49260E-3	3.72816E+0	2.26376E+1	5.21445E-2
1.00000E+0	1.17274E-6	7.32963E-3	-7.24305E+0	1.36468E+0	-1.68987E-1
1.20001E+0	1.51865E-6	9.49156E-3	1.05476E+1	-4.56818E-1	3.82407E-1
1.40002E+0	1.88994E-6	1.18121E-2	1.03659E+1	1.37104E+1	5.45658E-1
1.60002E+0	2.34004E-6	1.46252E-2	3.57691E+0	7.69045E+0	2.66432E-1
1.80000E+0	2.84282E-6	1.77676E-2	7.91718E+0	7.45530E+0	8.05977E-1
1.99999E+0	3.45543E-6	2.15964E-2	1.62409E+0	1.18092E+1	2.23291E-1
2.20020E+0	4.18199E-6	2.61374E-2	2.39872E+0	6.02636E+0	4.39092E-1
2.40015E+0	5.23713E-6	3.27321E-2	7.80329E-1	3.09163E+0	1.95137E-1
2.60007E+0	8.76765E-6	5.47978E-2	1.55361E+0	2.77467E+0	7.04595E-1
2.79990E+0	2.17482E-5	1.35926E-1	1.50617E+0	1.86997E+0	1.82461E+0
2.99995E+0	5.58137E-5	3.48836E-1	1.30515E+0	9.38975E-1	4.34756E+0
3.20000E+0	1.23844E-4	7.74025E-1	1.15998E+0	6.38110E-1	9.14544E+0
3.39994E+0	2.40007E-4	1.50004E+0	1.03133E+0	4.59393E-1	1.67426E+1
3.59995E+0	4.32243E-4	2.70152E+0	9.45594E-1	4.53539E-1	2.92725E+1
3.79992E+0	6.71135E-4	4.19459E+0	8.94246E-1	3.99033E-1	4.53703E+1
3.99986E+0	9.68129E-4	6.05081E+0	8.64866E-1	4.07981E-1	6.66280E+1
4.19986E+0	1.34766E-3	8.42288E+0	7.98985E-1	3.95695E-1	8.99671E+1
4.40003E+0	1.76179E-3	1.10112E+1	7.43846E-1	3.76035E-1	1.14716E+2
4.59985E+0	2.23210E-3	1.39506E+1	7.01836E-1	3.70827E-1	1.43358E+2
4.80019E+0	2.74022E-3	1.71264E+1	6.54848E-1	3.56702E-1	1.71362E+2
5.00015E+0	3.29622E-3	2.06014E+1	6.19005E-1	3.52100E-1	2.02966E+2
5.20018E+0	3.89557E-3	2.43473E+1	5.79527E-1	3.40204E-1	2.33557E+2
5.40011E+0	4.55689E-3	2.84806E+1	5.49007E-1	3.34307E-1	2.68769E+2
5.60009E+0	5.27501E-3	3.29688E+1	5.14998E-1	3.24727E-1	3.02659E+2
5.80018E+0	6.06059E-3	3.78787E+1	4.89321E-1	3.17328E-1	3.42200E+2
6.00016E+0	6.90475E-3	4.31547E+1	4.60793E-1	3.11489E-1	3.79793E+2
6.20014E+0	7.82404E-3	4.89003E+1	4.39624E-1	3.04511E-1	4.24272E+2
6.40018E+0	8.81998E-3	5.51249E+1	4.14865E-1	2.98757E-1	4.65904E+2
6.60015E+0	9.90159E-3	6.18849E+1	3.95479E-1	2.93745E-1	5.14176E+2
6.80016E+0	1.10786E-2	6.92412E+1	3.75603E-1	2.85128E-1	5.62942E+2
7.00016E+0	1.23282E-2	7.70512E+1	3.56012E-1	2.78725E-1	6.11226E+2
7.20007E+0	1.36711E-2	8.54444E+1	3.40369E-1	2.76041E-1	6.66531E+2
7.40008E+0	1.51013E-2	9.43831E+1	3.23294E-1	2.67185E-1	7.18750E+2
7.60001E+0	1.66354E-2	1.03971E+2	3.09738E-1	2.63984E-1	7.79062E+2
7.79999E+0	1.82606E-2	1.14129E+2	2.94433E-1	2.56209E-1	8.34307E+2
7.99915E+0	1.99961E-2	1.24976E+2	2.80440E-1	2.49658E-1	8.92399E+2

File: Raw OLED Data/OLED-017/B4-1.txt
Voltage(V)	Current(A)	J(mA/cm2)	PE(lm/W)	EQE(%)	L(cd/m2)
-9.99961E-1	-2.17399E-7	-1.35874E-3	-3.59668E+1	5.24373E+1	-1.55551E-1
-7.99989E-1	-1.35767E-7	-8.48544E-4	1.53059E+1	-3.55442E+1	3.30725E-2
-5.99973E-1	-7.03324E-8	-4.39578E-4	-7.83388E+2	7.97825E+1	-6.57649E-1
-3.99938E-1	-2.78488E-9	-1.74055E-5	2.15213E+4	-1.42299E+3	4.76867E-1
-1.99983E-1	1.98574E-8	1.24109E-4	3.95810E+3	1.16251E+3	3.12703E-1
7.44343E-5	3.53663E-8	2.21039E-4	-1.24091E+6	9.69381E+2	-6.49882E-2
2.00065E-1	4.24510E-8	2.65319E-4	-4.92352E+2	-1.51445E+2	-8.31888E-2
4.00011E-1	6.51752E-8	4.07345E-4	-3.77548E+2	-1.61878E+2	-1.95820E-1
6.00000E-1	9.74812E-8	6.09257E-4	-7.23877E+2	9.14356E+1	-8.42300E-1
7.99994E-1	1.28270E-7	8.01687E-4	-1.23228E+2	7.24569E+1	-2.51565E-1
9.99999E-1	2.19967E-7	1.37479E-3	2.05204E+2	1.70914E+1	8.97993E-1
1.20000E+0	3.50504E-7	2.19065E-3	-3.62545E+1	6.85611E+1	-3.03366E-1
1.40001E+0	5.07175E-7	3.16984E-3	-5.48921E+0	4.06265E+1	-7.75405E-2
1.60001E+0	6.99595E-7	4.37247E-3	3.07232E-1	2.18132E+1	6.84173E-3
1.79999E+0	1.03297E-6	6.45606E-3	6.86273E+0	2.72299E+1	2.53855E-1
1.99998E+0	1.37596E-6	8.59975E-3	1.14882E+1	1.92586E+1	6.28949E-1
2.20005E+0	2.04183E-6	1.27614E-2	1.85230E+0	8.54378E+0	1.65536E-1
2.40006E+0	2.93212E-6	1.83257E-2	-4.01644E+0	8.30775E+0	-5.62310E-1
2.60002E+0	5.93760E-6	3.71100E-2	1.02965E+0	2.92435E+0	3.16232E-1
2.79981E+0	1.69787E-5	1.06117E-1	6.86963E-1	1.16393E+0	6.49676E-1
2.99994E+0	4.65432E-5	2.90895E-1	1.19743E+0	8.02996E-1	3.32620E+0
3.19997E+0	1.06370E-4	6.64813E-1	1.23754E+0	4.65168E-1	8.38022E+0
3.39992E+0	2.08017E-4	1.30011E+0	1.15126E+0	5.54108E-1	1.61984E+1
3.59992E+0	3.62293E-4	2.26433E+0	1.04295E+0	4.77364E-1	2.70611E+1
3.79990E+0	5.80811E-4	3.63007E+0	9.73625E-1	4.48050E-1	4.27493E+1
3.99983E+0	8.59078E-4	5.36924E+0	9.25895E-1	4.55113E-1	6.32945E+1
4.19980E+0	1.20131E-3	7.50819E+0	8.77395E-1	4.08205E-1	8.80662E+1
4.39981E+0	1.59403E-3	9.96269E+0	8.06872E-1	4.10764E-1	1.12581E+2
4.59980E+0	2.02129E-3	1.26331E+1	7.51906E-1	4.00552E-1	1.39079E+2
4.80013E+0	2.48768E-3	1.55480E+1	7.11043E-1	3.86720E-1	1.68917E+2
5.00012E+0	2.99301E-3	1.87063E+1	6.66820E-1	3.82990E-1	1.98530E+2
5.20011E+0	3.54920E-3	2.21825E+1	6.27922E-1	3.65531E-1	2.30557E+2
5.40014E+0	4.15568E-3	2.59730E+1	5.92012E-1	3.54810E-1	2.64307E+2
5.60008E+0	4.81812E-3	3.01133E+1	5.60065E-1	3.50340E-1	3.00636E+2
5.80014E+0	5.54689E-3	3.46681E+1	5.27943E-1	3.41786E-1	3.37913E+2
6.00012E+0	6.33368E-3	3.95855E+1	4.99929E-1	3.36252E-1	3.77968E+2
6.20012E+0	7.18724E-3	4.49203E+1	4.75695E-1	3.32628E-1	4.21716E+2
6.40011E+0	8.11395E-3	5.07122E+1	4.51011E-1	3.22737E-1	4.65947E+2
6.60004E+0	9.11254E-3	5.69534E+1	4.29208E-1	3.16398E-1	5.13551E+2
6.80006E+0	1.02049E-2	6.37806E+1	4.10413E-1	3.12207E-1	5.66595E+2
7.00009E+0	1.13695E-2	7.10594E+1	3.88779E-1	3.04123E-1	6.15571E+2
7.20005E+0	1.26164E-2	7.88525E+1	3.70445E-1	2.98009E-1	6.69460E+2
7.40003E+0	1.39435E-2	8.71469E+1	3.53802E-1	2.92674E-1	7.26266E+2
7.59997E+0	1.53711E-2	9.60694E+1	3.37885E-1	2.86528E-1	7.85263E+2
7.79999E+0	1.68872E-2	1.05545E+2	3.23089E-1	2.80898E-1	8.46650E+2
7.99997E+0	1.85126E-2	1.15704E+2	3.09076E-1	2.75716E-1	9.10648E+2
8.16754E+0	2.00004E-2	1.25003E+2	2.95761E-1	2.69327E-1	9.61171E+2

File: Raw OLED Data/OLED-017/B5-1.txt
Voltage(V)	Current(A)	J(mA/cm2)	PE(lm/W)	EQE(%)	L(cd/m2)
-9.99959E-1	-2.49819E-7	-1.56137E-3	-6.13793E+1	-1.30381E+2	-3.05042E-1
-7.99995E-1	-1.93987E-7	-1.21242E-3	7.01620E+1	-1.33564E-1	2.16617E-1
-5.99964E-1	-1.05672E-7	-6.60450E-4	6.15646E+1	-3.86754E+1	7.76508E-2
-3.99962E-1	-4.97111E-8	-3.10694E-4	-3.52088E+2	-9.63280E+1	-1.39269E-1
-1.99988E-1	9.43459E-9	5.89662E-5	3.95614E+3	-2.22182E+3	1.48501E-1
6.57320E-5	3.40435E-8	2.12772E-4	3.32420E+6	-1.84742E+2	1.47988E-1
2.00055E-1	5.22547E-8	3.26592E-4	-7.01169E+2	-3.54473E+2	-1.45824E-1
3.99998E-1	8.28687E-8	5.17929E-4	-3.06810E+2	-8.91708E-1	-2.02324E-1
5.99979E-1	1.27972E-7	7.99825E-4	2.34737E+2	1.15336E+2	3.58561E-1
7.99985E-1	2.24098E-7	1.40061E-3	7.13098E+1	-7.38146E+1	2.54331E-1
9.99985E-1	3.44971E-7	2.15607E-3	3.31002E+1	-6.22723E+1	2.27162E-1
1.19999E+0	5.17839E-7	3.23649E-3	7.16766E+0	-8.74855E+0	8.86094E-2
1.39999E+0	7.15104E-7	4.46940E-3	1.83828E+0	-1.61778E+1	3.66132E-2
1.59999E+0	9.89316E-7	6.18323E-3	4.68720E+0	1.27298E+1	1.47603E-1
1.79998E+0	1.35480E-6	8.46750E-3	1.07478E+1	-1.96369E+1	5.21424E-1
1.99997E+0	1.83424E-6	1.14640E-2	-4.84933E-2	-1.14883E+1	-3.53909E-3
2.20002E+0	2.51873E-6	1.57421E-2	4.66121E+0	3.60822E+0	5.13851E-1
2.39992E+0	3.26524E-6	2.04077E-2	-3.09874E+0	5.21124E+0	-4.83089E-1
2.59992E+0	6.17701E-6	3.86063E-2	2.61401E+0	-1.94085E+0	8.35171E-1
2.79974E+0	1.63494E-5	1.02184E-1	8.99328E-1	5.24684E-1	8.18969E-1
2.99983E+0	4.26440E-5	2.66525E-1	1.36837E+0	1.01120E-1	3.48247E+0
3.19981E+0	9.53777E-5	5.96111E-1	1.31715E+0	4.27212E-1	7.99720E+0
3.39981E+0	1.93980E-4	1.21237E+0	1.18105E+0	4.00775E-1	1.54956E+1
3.59980E+0	3.27740E-4	2.04838E+0	1.08038E+0	4.20690E-1	2.53580E+1
3.79978E+0	5.15436E-4	3.22147E+0	1.02941E+0	4.73315E-1	4.01101E+1
3.99974E+0	7.66708E-4	4.79192E+0	9.45881E-1	4.23500E-1	5.77070E+1
4.19974E+0	1.06782E-3	6.67387E+0	9.02323E-1	4.06077E-1	8.05031E+1
4.39972E+0	1.42979E-3	8.93619E+0	8.26282E-1	4.16243E-1	1.03408E+2
4.59967E+0	1.81034E-3	1.13146E+1	7.89580E-1	4.01460E-1	1.30802E+2
4.80006E+0	2.23298E-3	1.39561E+1	7.35364E-1	3.87850E-1	1.56807E+2
5.00004E+0	2.69537E-3	1.68461E+1	7.01446E-1	3.92933E-1	1.88069E+2
5.20004E+0	3.20444E-3	2.00278E+1	6.53873E-1	3.75562E-1	2.16762E+2
5.40006E+0	3.76225E-3	2.35141E+1	6.20122E-1	3.71940E-1	2.50642E+2
5.60000E+0	4.37776E-3	2.73610E+1	5.79555E-1	3.60528E-1	2.82660E+2
5.80008E+0	5.03811E-3	3.14882E+1	5.53572E-1	3.56841E-1	3.21815E+2
6.00002E+0	5.76357E-3	3.60223E+1	5.21272E-1	3.44968E-1	3.58624E+2
6.20002E+0	6.56042E-3	4.10026E+1	4.97663E-1	3.41834E-1	4.02708E+2
6.39998E+0	7.41376E-3	4.63360E+1	4.69611E-1	3.35164E-1	4.43288E+2
6.59993E+0	8.35136E-3	5.21960E+1	4.48827E-1	3.26478E-1	4.92160E+2
6.79998E+0	9.36438E-3	5.85274E+1	4.23784E-1	3.17442E-1	5.36860E+2
6.99997E+0	1.04677E-2	6.54231E+1	4.05264E-1	3.13093E-1	5.90767E+2
7.20000E+0	1.16477E-2	7.27981E+1	3.86392E-1	3.07678E-1	6.44660E+2
7.39997E+0	1.29275E-2	8.07969E+1	3.67955E-1	3.00957E-1	7.00276E+2
7.59991E+0	1.42940E-2	8.93375E+1	3.49745E-1	2.93503E-1	7.55865E+2
7.79992E+0	1.57536E-2	9.84600E+1	3.35363E-1	2.89936E-1	8.19815E+2
7.99988E+0	1.73152E-2	1.08220E+2	3.19661E-1	2.83133E-1	8.80907E+2
8.19982E+0	1.89799E-2	1.18624E+2	3.06714E-1	2.77969E-1	9.49646E+2
8.29329E+0	2.00005E-2	1.25003E+2	2.96024E-1	2.71922E-1	9.76842E+2

File: Raw OLED Data/OLED-017/C1-1.txt
Voltage(V)	Current(A)	J(mA/cm2)	PE(lm/W)	EQE(%)	L(cd/m2)
-9.99949E-1	-2.90575E-7	-1.81609E-3	-7.30713E+1	3.42300E+1	-4.22389E-1
-7.99976E-1	-1.84881E-7	-1.15551E-3	-2.61165E+2	-2.39337E+1	-7.68446E-1
-5.99951E-1	-1.12869E-7	-7.05431E-4	2.75934E+2	1.48873E+2	3.71728E-1
-3.99943E-1	-6.57043E-8	-4.10652E-4	-1.40318E+3	5.77791E+2	-7.33561E-1
-1.99964E-1	1.47641E-10	9.22756E-7	-1.16491E+6	1.14794E+5	-6.84195E-1
1.13630E-4	2.69997E-8	1.68748E-4	-1.43120E+7	1.02617E+3	-8.73541E-1
2.00106E-1	6.25818E-8	3.91136E-4	-2.24928E+3	2.31689E+0	-5.60379E-1
4.00033E-1	1.03770E-7	6.48562E-4	-3.08266E+2	8.75425E+1	-2.54579E-1
6.00032E-1	2.11552E-7	1.32220E-3	-2.29294E+2	5.01854E+0	-5.79047E-1
8.00050E-1	3.81775E-7	2.38609E-3	-2.15098E+2	-1.02411E+1	-1.30705E+0
1.00005E+0	6.24656E-7	3.90410E-3	-7.60050E+1	-2.29359E+1	-9.44572E-1
1.20005E+0	8.64729E-7	5.40456E-3	-4.32540E+1	3.22272E+1	-8.92967E-1
1.40006E+0	1.08447E-6	6.77794E-3	-1.72978E+1	1.84507E+1	-5.22499E-1
1.60006E+0	1.38860E-6	8.67875E-3	-1.31622E+1	1.38147E+1	-5.81799E-1
1.80005E+0	1.73173E-6	1.08233E-2	2.51441E-1	5.60838E+0	1.55931E-2
2.00003E+0	2.20676E-6	1.37922E-2	-1.30724E+1	4.44805E+0	-1.14782E+0
2.20048E+0	2.79156E-6	1.74472E-2	-4.98659E+0	9.31883E+0	-6.09394E-1
2.40040E+0	3.50023E-6	2.18764E-2	-2.37735E+0	7.26009E+0	-3.97378E-1
2.60036E+0	6.16374E-6	3.85234E-2	-7.82781E-1	6.89362E-1	-2.49602E-1
2.80020E+0	1.59213E-5	9.95081E-2	2.32202E-1	-1.94167E-1	2.05951E-1
3.00030E+0	4.17745E-5	2.61091E-1	3.30469E-1	2.43945E-1	8.24019E-1
3.20033E+0	9.33140E-5	5.83212E-1	5.77483E-1	3.73125E-1	3.43092E+0
3.40031E+0	1.80442E-4	1.12776E+0	6.49803E-1	2.29079E-1	7.93173E+0
3.60035E+0	3.13138E-4	1.95711E+0	6.22164E-1	3.27502E-1	1.39545E+1
3.80033E+0	4.98818E-4	3.11761E+0	5.74950E-1	2.54645E-1	2.16832E+1
4.00029E+0	7.37903E-4	4.61189E+0	5.18526E-1	2.35621E-1	3.04503E+1
4.20024E+0	1.03347E-3	6.45919E+0	4.97707E-1	2.43732E-1	4.29809E+1
4.40028E+0	1.37240E-3	8.57750E+0	4.66198E-1	2.50850E-1	5.60095E+1
4.60022E+0	1.75312E-3	1.09570E+1	4.39097E-1	2.43219E-1	7.04500E+1
4.80056E+0	2.16934E-3	1.35584E+1	4.10985E-1	2.39111E-1	8.51482E+1
5.00055E+0	2.61852E-3	1.63658E+1	3.89305E-1	2.24135E-1	1.01413E+2
5.20055E+0	3.10524E-3	1.94078E+1	3.67008E-1	2.17109E-1	1.17910E+2
5.40054E+0	3.62732E-3	2.26707E+1	3.47846E-1	2.21353E-1	1.35563E+2
5.60054E+0	4.19373E-3	2.62108E+1	3.27590E-1	2.09394E-1	1.53071E+2
5.80057E+0	4.80772E-3	3.00482E+1	3.10916E-1	2.09174E-1	1.72497E+2
6.00055E+0	5.46496E-3	3.41560E+1	2.92972E-1	2.01420E-1	1.91132E+2
6.20056E+0	6.16408E-3	3.85255E+1	2.80455E-1	1.99861E-1	2.13252E+2
6.40058E+0	6.92917E-3	4.33073E+1	2.64356E-1	1.95277E-1	2.33249E+2
6.60057E+0	7.74437E-3	4.84023E+1	2.52915E-1	1.91263E-1	2.57201E+2
6.80053E+0	8.61449E-3	5.38406E+1	2.40186E-1	1.87196E-1	2.79931E+2
7.00048E+0	9.53954E-3	5.96221E+1	2.29943E-1	1.83829E-1	3.05497E+2
7.20052E+0	1.05368E-2	6.58550E+1	2.19587E-1	1.80825E-1	3.31444E+2
7.40053E+0	1.15813E-2	7.23831E+1	2.09056E-1	1.76673E-1	3.56462E+2
7.60053E+0	1.26834E-2	7.92712E+1	2.00248E-1	1.72438E-1	3.84042E+2
7.80055E+0	1.38520E-2	8.65750E+1	1.90854E-1	1.68964E-1	4.10269E+2
8.00052E+0	1.50707E-2	9.41919E+1	1.84125E-1	1.67097E-1	4.41667E+2
8.20045E+0	1.63645E-2	1.02278E+2	1.75789E-1	1.62488E-1	4.69312E+2
8.40048E+0	1.77179E-2	1.10737E+2	1.69239E-1	1.61321E-1	5.01127E+2
8.60042E+0	1.91403E-2	1.19627E+2	1.62311E-1	1.58008E-1	5.31552E+2
8.69887E+0	2.00012E-2	1.25008E+2	1.58126E-1	1.55571E-1	5.47332E+2

File: Raw OLED Data/OLED-017/C2-1.txt
Voltage(V)	Current(A)	J(mA/cm2)	PE(lm/W)	EQE(%)	L(cd/m2)
-9.99964E-1	-1.53717E-7	-9.60731E-4	1.59923E+2	1.47837E+2	4.89042E-1
-7.99981E-1	-8.87077E-8	-5.54423E-4	-1.44938E+2	2.51993E+1	-2.04623E-1
-5.99942E-1	-2.57513E-8	-1.60946E-4	-3.87462E+2	7.74223E+1	-1.19088E-1
-3.99926E-1	6.59561E-9	4.12226E-5	4.15358E+3	-8.33636E+2	2.17965E-1
-1.99959E-1	2.98517E-8	1.86573E-4	-3.46821E+3	-1.81655E+2	-4.11856E-1
1.12605E-4	3.71252E-8	2.32032E-4	2.75247E+6	-2.79919E+2	2.28918E-1
2.00102E-1	3.72815E-8	2.33009E-4	3.69757E+3	-5.55879E+2	5.48771E-1
4.00063E-1	4.74288E-8	2.96430E-4	-1.08962E+3	-5.39844E+2	-4.11318E-1
6.00048E-1	5.21690E-8	3.26056E-4	-2.99103E+2	-4.83409E+2	-1.86273E-1
8.00055E-1	6.58451E-8	4.11532E-4	1.24626E+2	-5.49941E+2	1.30612E-1
1.00006E+0	9.36365E-8	5.85228E-4	7.00428E+1	-2.02892E+2	1.30486E-1
1.20005E+0	1.55435E-7	9.71469E-4	-1.31945E+2	-2.57696E+2	-4.89633E-1
1.40004E+0	3.35828E-7	2.09892E-3	-3.10789E+1	-9.25437E+1	-2.90706E-1
1.60004E+0	4.07549E-7	2.54718E-3	-7.02839E+1	-1.17776E+2	-9.11794E-1
1.80003E+0	5.02383E-7	3.13989E-3	-5.16593E+0	-1.98376E+1	-9.29381E-2
2.00002E+0	6.84268E-7	4.27668E-3	-1.31113E+0	-2.12567E+1	-3.56974E-2
2.20035E+0	6.03261E-7	3.77038E-3	-8.23995E+0	-5.27659E+1	-2.17597E-1
2.40036E+0	8.40066E-7	5.25041E-3	-8.21126E-1	-2.13996E+1	-3.29405E-2
2.60033E+0	2.83867E-6	1.77417E-2	-3.22951E+0	-8.73233E+0	-4.74252E-1
2.80023E+0	1.16508E-5	7.28175E-2	3.55206E-1	-2.35189E+0	2.30547E-1
3.00029E+0	3.35679E-5	2.09799E-1	6.45542E-1	-2.50820E-1	1.29343E+0
3.20027E+0	7.83101E-5	4.89438E-1	7.17832E-1	1.34382E-1	3.57897E+0
3.40024E+0	1.54401E-4	9.65006E-1	6.83981E-1	1.80593E-1	7.14387E+0
3.60025E+0	2.70008E-4	1.68755E+0	6.10879E-1	2.70628E-1	1.18139E+1
3.80028E+0	4.35684E-4	2.72302E+0	5.82448E-1	1.90640E-1	1.91856E+1
4.00017E+0	6.50088E-4	4.06305E+0	5.40407E-1	2.22892E-1	2.79577E+1
4.20016E+0	9.14291E-4	5.71432E+0	5.03170E-1	2.33906E-1	3.84411E+1
4.40009E+0	1.22530E-3	7.65812E+0	4.68174E-1	2.14258E-1	5.02159E+1
4.60017E+0	1.57575E-3	9.84844E+0	4.32952E-1	2.09498E-1	6.24355E+1
4.80072E+0	1.96209E-3	1.22631E+1	4.09295E-1	2.08974E-1	7.66994E+1
5.00048E+0	2.38019E-3	1.48762E+1	3.80220E-1	2.11458E-1	9.00303E+1
5.20051E+0	2.83163E-3	1.76977E+1	3.59291E-1	1.99591E-1	1.05259E+2
5.40052E+0	3.31933E-3	2.07458E+1	3.37027E-1	2.02315E-1	1.20194E+2
5.60048E+0	3.84791E-3	2.40494E+1	3.21448E-1	1.95415E-1	1.37813E+2
5.80052E+0	4.40591E-3	2.75369E+1	3.02614E-1	1.98493E-1	1.53859E+2
6.00050E+0	5.00998E-3	3.13124E+1	2.88239E-1	1.94406E-1	1.72388E+2
6.20053E+0	5.66864E-3	3.54290E+1	2.72441E-1	1.88533E-1	1.90506E+2
6.40050E+0	6.37609E-3	3.98506E+1	2.60439E-1	1.84810E-1	2.11448E+2
6.60040E+0	7.13385E-3	4.45866E+1	2.46360E-1	1.82626E-1	2.30778E+2
6.80043E+0	7.94406E-3	4.96504E+1	2.35936E-1	1.77605E-1	2.53573E+2
7.00043E+0	8.81061E-3	5.50663E+1	2.24008E-1	1.72658E-1	2.74869E+2
7.20043E+0	9.72976E-3	6.08110E+1	2.14134E-1	1.71425E-1	2.98454E+2
7.40046E+0	1.07198E-2	6.69988E+1	2.04645E-1	1.66517E-1	3.22981E+2
7.60042E+0	1.17527E-2	7.34544E+1	1.94955E-1	1.63941E-1	3.46450E+2
7.80042E+0	1.28459E-2	8.02869E+1	1.87239E-1	1.62942E-1	3.73258E+2
8.00038E+0	1.40039E-2	8.75244E+1	1.78957E-1	1.59747E-1	3.98877E+2
8.20032E+0	1.52180E-2	9.51125E+1	1.72254E-1	1.58311E-1	4.27649E+2
8.40034E+0	1.65008E-2	1.03130E+2	1.64553E-1	1.53809E-1	4.53773E+2
8.60031E+0	1.78434E-2	1.11521E+2	1.58625E-1	1.52108E-1	4.84276E+2
8.80031E+0	1.92511E-2	1.20319E+2	1.51893E-1	1.48714E-1	5.11941E+2
8.88065E+0	2.00014E-2	1.25009E+2	1.48468E-1	1.47921E-1	5.24648E+2

File: Raw OLED Data/OLED-017/C3-1.txt
Voltage(V)	Current(A)	J(mA/cm2)	PE(lm/W)	EQE(%)	L(cd/m2)
-9.99959E-1	-6.92691E-8	-4.32932E-4	-5.01667E+2	3.05261E+2	-6.91301E-1
-7.99943E-1	-2.00669E-9	-1.25418E-5	-5.09456E+3	-4.50361E+3	-1.62696E-1
-5.99927E-1	1.13581E-8	7.09881E-5	-6.60522E+3	1.98467E+3	-8.95409E-1
-3.99909E-1	2.79574E-8	1.74734E-4	-2.61086E+3	-1.88022E+2	-5.80727E-1
-1.99961E-1	3.00515E-8	1.87822E-4	-4.57842E+3	6.60415E+2	-5.47340E-1
1.26624E-4	3.38711E-8	2.11694E-4	-1.01570E+7	-6.07719E+1	-8.66641E-1
2.00123E-1	3.89166E-8	2.43229E-4	-3.76638E+3	7.35008E+2	-5.83561E-1
4.00071E-1	3.71848E-8	2.32405E-4	-2.87839E+3	4.65735E+2	-8.51889E-1
6.00071E-1	4.94155E-8	3.08847E-4	-4.76184E+2	7.27349E+2	-2.80912E-1
8.00079E-1	6.07082E-8	3.79426E-4	-8.64112E+2	1.85032E+2	-8.34988E-1
1.00007E+0	8.23380E-8	5.14613E-4	-1.85580E+2	1.78589E+2	-3.04014E-1
1.20006E+0	9.30061E-8	5.81288E-4	-2.99261E+2	3.69725E+2	-6.64500E-1
1.40006E+0	1.50069E-7	9.37931E-4	-9.92478E+1	7.22226E+1	-4.14848E-1
1.60006E+0	2.21183E-7	1.38239E-3	-3.74030E+0	8.99269E+1	-2.63345E-2
1.80005E+0	3.24521E-7	2.02826E-3	-7.53523E+1	3.84388E+1	-8.75698E-1
2.00004E+0	4.82841E-7	3.01776E-3	-2.85141E+1	3.23991E+1	-5.47813E-1
2.20049E+0	7.28001E-7	4.55001E-3	-1.44298E+1	3.08395E+0	-4.59879E-1
2.40052E+0	1.27200E-6	7.95000E-3	-4.44995E+0	1.45945E+1	-2.70320E-1
2.60055E+0	3.28571E-6	2.05357E-2	-7.65045E-1	9.06108E+0	-1.30050E-1
2.80031E+0	1.10283E-5	6.89269E-2	-5.53499E-1	1.67986E+0	-3.40065E-1
3.00036E+0	3.06694E-5	1.91684E-1	5.93741E-1	9.11512E-1	1.08694E+0
3.20045E+0	7.06596E-5	4.41623E-1	6.94617E-1	4.00023E-1	3.12506E+0
3.40039E+0	1.38059E-4	8.62869E-1	7.37502E-1	4.74679E-1	6.88790E+0
3.60041E+0	2.42620E-4	1.51638E+0	6.67193E-1	4.18922E-1	1.15947E+1
3.80040E+0	3.89940E-4	2.43712E+0	6.17781E-1	3.21927E-1	1.82134E+1
4.00032E+0	5.85684E-4	3.66053E+0	5.50655E-1	3.21512E-1	2.56666E+1
4.20033E+0	8.29240E-4	5.18275E+0	5.15786E-1	2.77400E-1	3.57408E+1
4.40029E+0	1.11254E-3	6.95337E+0	4.77930E-1	2.49420E-1	4.65470E+1
4.60030E+0	1.44420E-3	9.02625E+0	4.42967E-1	2.47680E-1	5.85484E+1
4.80065E+0	1.80125E-3	1.12578E+1	4.21417E-1	2.39090E-1	7.24963E+1
5.00063E+0	2.19579E-3	1.37237E+1	3.89765E-1	2.32789E-1	8.51429E+1
5.20063E+0	2.61922E-3	1.63701E+1	3.69605E-1	2.26364E-1	1.00160E+2
5.40057E+0	3.07171E-3	1.91982E+1	3.45738E-1	2.20359E-1	1.14103E+2
5.60054E+0	3.55884E-3	2.22428E+1	3.30685E-1	2.19070E-1	1.31124E+2
5.80064E+0	4.07708E-3	2.54818E+1	3.12594E-1	2.13802E-1	1.47074E+2
6.00063E+0	4.63922E-3	2.89951E+1	2.98841E-1	2.02205E-1	1.65505E+2
6.20056E+0	5.24977E-3	3.28111E+1	2.81786E-1	1.99161E-1	1.82482E+2
6.40057E+0	5.90198E-3	3.68874E+1	2.69077E-1	1.93925E-1	2.02220E+2
6.60052E+0	6.60223E-3	4.12639E+1	2.55514E-1	1.90874E-1	2.21520E+2
6.80050E+0	7.35153E-3	4.59471E+1	2.44613E-1	1.89600E-1	2.43292E+2
7.00047E+0	8.14839E-3	5.09274E+1	2.32077E-1	1.85057E-1	2.63368E+2
7.20042E+0	8.99525E-3	5.62203E+1	2.23388E-1	1.81533E-1	2.87846E+2
7.40046E+0	9.89828E-3	6.18642E+1	2.12514E-1	1.79972E-1	3.09696E+2
7.60045E+0	1.08636E-2	6.78975E+1	2.04034E-1	1.76284E-1	3.35155E+2
7.80048E+0	1.18754E-2	7.42212E+1	1.95453E-1	1.73589E-1	3.60198E+2
8.00053E+0	1.29498E-2	8.09363E+1	1.86913E-1	1.68828E-1	3.85258E+2
8.20049E+0	1.40722E-2	8.79513E+1	1.79859E-1	1.66538E-1	4.12919E+2
8.40049E+0	1.52635E-2	9.53969E+1	1.71666E-1	1.62452E-1	4.37899E+2
8.60045E+0	1.65000E-2	1.03125E+2	1.66274E-1	1.60086E-1	4.69419E+2
8.80042E+0	1.77978E-2	1.11236E+2	1.59191E-1	1.58478E-1	4.96041E+2
9.00040E+0	1.91589E-2	1.19743E+2	1.53943E-1	1.56319E-1	5.28106E+2
9.09783E+0	2.00016E-2	1.25010E+2	1.49363E-1	1.54459E-1	5.40724E+2

File: Raw OLED Data/OLED-017/C4-1.txt
Voltage(V)	Current(A)	J(mA/cm2)	PE(lm/W)	EQE(%)	L(cd/m2)
-9.99958E-1	-7.29721E-7	-4.56076E-3	-5.93202E+0	-2.08439E+1	-8.61135E-2
-7.99982E-1	-4.60133E-7	-2.87583E-3	-9.39727E+0	1.11298E+1	-6.88170E-2
-5.99954E-1	-3.05237E-7	-1.90773E-3	-1.14898E+1	1.63355E+1	-4.18598E-2
-3.99949E-1	-1.69818E-7	-1.06136E-3	-2.18502E+2	-6.66394E+1	-2.95239E-1
-1.99986E-1	-7.18911E-8	-4.49319E-4	-2.05508E+2	-7.57016E+1	-5.87806E-2
1.07288E-4	1.69461E-8	1.05913E-4	1.09506E+7	-3.48002E+2	3.96086E-1
2.00096E-1	8.45076E-8	5.28172E-4	-2.30662E+3	3.62324E+1	-7.75962E-1
4.00030E-1	2.05938E-7	1.28711E-3	-4.20436E+2	-1.11860E+2	-6.89063E-1
6.00034E-1	4.10895E-7	2.56809E-3	-2.74149E+1	-4.95343E+1	-1.34469E-1
8.00047E-1	6.33671E-7	3.96044E-3	-1.64988E+1	-2.23032E+1	-1.66403E-1
1.00005E+0	9.49455E-7	5.93409E-3	-8.62392E+0	-1.26359E+1	-1.62904E-1
1.20006E+0	1.26349E-6	7.89681E-3	-5.04106E-1	4.71355E-1	-1.52064E-2
1.40006E+0	1.70848E-6	1.06780E-2	-2.05274E+0	2.41906E+0	-9.76834E-2
1.60007E+0	2.31573E-6	1.44733E-2	2.06043E+0	-2.58658E+0	1.51885E-1
1.80005E+0	3.04073E-6	1.90046E-2	8.89485E-1	-1.91772E+0	9.68571E-2
2.00003E+0	3.32769E-6	2.07981E-2	1.47948E+0	-7.79621E+0	1.95893E-1
2.20055E+0	3.64163E-6	2.27602E-2	-1.88260E+0	-5.20701E+0	-3.00134E-1
2.40050E+0	4.38459E-6	2.74037E-2	5.41035E-1	6.01826E-1	1.13289E-1
2.60051E+0	7.20455E-6	4.50284E-2	4.32320E-1	-3.73387E+0	1.61139E-1
2.80046E+0	1.41543E-5	8.84644E-2	3.17991E-1	-2.60571E-1	2.50763E-1
3.00043E+0	3.18324E-5	1.98952E-1	7.80155E-1	-8.72000E-2	1.48240E+0
3.20049E+0	6.65822E-5	4.16139E-1	5.84862E-1	-6.80540E-2	2.47947E+0
3.40050E+0	1.25483E-4	7.84269E-1	7.22625E-1	2.28923E-1	6.13438E+0
3.60047E+0	2.17095E-4	1.35684E+0	6.21442E-1	2.46500E-1	9.66363E+0
3.80045E+0	3.45440E-4	2.15900E+0	5.81864E-1	2.05446E-1	1.51970E+1
4.00039E+0	5.18921E-4	3.24326E+0	5.37510E-1	2.14779E-1	2.21983E+1
4.20035E+0	7.32968E-4	4.58105E+0	5.13298E-1	2.17297E-1	3.14391E+1
4.40033E+0	9.94163E-4	6.21352E+0	4.74451E-1	2.45351E-1	4.12918E+1
4.60025E+0	1.29017E-3	8.06356E+0	4.48628E-1	2.21307E-1	5.29718E+1
4.80063E+0	1.61753E-3	1.01096E+1	4.19728E-1	2.09210E-1	6.48408E+1
5.00059E+0	1.97627E-3	1.23517E+1	3.91085E-1	2.12356E-1	7.68898E+1
5.20057E+0	2.35568E-3	1.47230E+1	3.73380E-1	2.15088E-1	9.10016E+1
5.40057E+0	2.76725E-3	1.72953E+1	3.51970E-1	2.05099E-1	1.04646E+2
5.60054E+0	3.21443E-3	2.00902E+1	3.32456E-1	2.08267E-1	1.19069E+2
5.80061E+0	3.69447E-3	2.30904E+1	3.15366E-1	2.00698E-1	1.34453E+2
6.00064E+0	4.19996E-3	2.62497E+1	2.99366E-1	1.99598E-1	1.50098E+2
6.20062E+0	4.75622E-3	2.97264E+1	2.86279E-1	1.96597E-1	1.67964E+2
6.40064E+0	5.35390E-3	3.34619E+1	2.72129E-1	1.94575E-1	1.85523E+2
6.60058E+0	5.99640E-3	3.74775E+1	2.58927E-1	1.89460E-1	2.03883E+2
6.80054E+0	6.67286E-3	4.17054E+1	2.46920E-1	1.87579E-1	2.22916E+2
7.00051E+0	7.40785E-3	4.62991E+1	2.35939E-1	1.83772E-1	2.43418E+2
7.20050E+0	8.18491E-3	5.11557E+1	2.25107E-1	1.81632E-1	2.63934E+2
7.40046E+0	9.01651E-3	5.63532E+1	2.15263E-1	1.77899E-1	2.85756E+2
7.60046E+0	9.89068E-3	6.18168E+1	2.06186E-1	1.74664E-1	3.08358E+2
7.80048E+0	1.08137E-2	6.75856E+1	1.99533E-1	1.73021E-1	3.34842E+2
8.00045E+0	1.17997E-2	7.37481E+1	1.89845E-1	1.68164E-1	3.56546E+2
8.20043E+0	1.28284E-2	8.01775E+1	1.81786E-1	1.65382E-1	3.80451E+2
8.40045E+0	1.39070E-2	8.69188E+1	1.75018E-1	1.63340E-1	4.06769E+2
8.60043E+0	1.50478E-2	9.40487E+1	1.68026E-1	1.62226E-1	4.32614E+2
8.80044E+0	1.62418E-2	1.01511E+2	1.61537E-1	1.58149E-1	4.59346E+2
9.00044E+0	1.74895E-2	1.09309E+2	1.55425E-1	1.57202E-1	4.86735E+2
9.20033E+0	1.87963E-2	1.17477E+2	1.49952E-1	1.54012E-1	5.15892E+2
9.37277E+0	2.00016E-2	1.25010E+2	1.44400E-1	1.51699E-1	5.38557E+2
