Repository: owen-melville/bsubpc-oled-data

<h1>Raw Data Explanation</h1>

The names of the folders (eg OLED-001) correspond to devices. The organization and explanation of each label is contained within the Offline Spreadsheets folder. 

Within each folder there are three types of files:

1. Summary optoelectronic files labelled by pixel. These often look like <b>A1-1</b> where <b>A1</b> is the pixel (between A1 and D5), and the <b>-1</b> refers to the measurement attempt number (eg first, second, third). Missing pixels were not tested, sometimes because of an issue accessing the pixel physically (A5 is often missing).

2. Spectra as a function of voltage labelled by pixel.

File: Raw OLED Data/OLED-017/C5-1.txt
Voltage(V)	Current(A)	J(mA/cm2)	PE(lm/W)	EQE(%)	L(cd/m2)
-9.99951E-1	-1.04337E-7	-6.52106E-4	-3.29321E+2	-1.42404E+2	-6.83544E-1
-7.99979E-1	-5.26700E-8	-3.29187E-4	-8.09355E+2	-1.35384E+2	-6.78439E-1
-5.99931E-1	2.35555E-9	1.47222E-5	-9.40379E+3	1.03311E+3	-2.64379E-1
-3.99914E-1	1.62192E-8	1.01370E-4	-5.68372E+3	2.78582E+2	-7.33431E-1
-1.99963E-1	2.37339E-8	1.48337E-4	1.26669E+2	5.57454E+2	1.19597E-2
1.14584E-4	3.03600E-8	1.89750E-4	-4.75755E+6	5.53352E+2	-3.29260E-1
2.00107E-1	3.21299E-8	2.00812E-4	-7.57960E+3	-8.00181E+1	-9.69501E-1
4.00067E-1	4.80493E-8	3.00308E-4	-1.65368E+3	-1.65174E+1	-6.32413E-1
6.00064E-1	6.13328E-8	3.83330E-4	-7.75515E+2	2.78641E+2	-5.67820E-1
8.00064E-1	8.10207E-8	5.06379E-4	-6.15467E+1	2.54894E+2	-7.93698E-2
1.00005E+0	9.11124E-8	5.69452E-4	-4.07942E+2	-9.25064E+0	-7.39482E-1
1.20006E+0	1.46890E-7	9.18063E-4	-4.82932E+1	-2.37589E+1	-1.69360E-1
1.40007E+0	2.28732E-7	1.42958E-3	-3.50007E+1	8.28278E+1	-2.22989E-1
1.60006E+0	3.70016E-7	2.31260E-3	2.07337E+1	3.78291E+1	2.44210E-1
1.80005E+0	5.25545E-7	3.28466E-3	-2.23162E+1	-9.27147E+0	-4.19995E-1
2.00004E+0	7.39250E-7	4.62031E-3	-2.58948E+1	2.52738E+1	-7.61680E-1
2.20045E+0	1.04069E-6	6.50431E-3	-5.01640E+0	1.10294E+1	-2.28536E-1
2.40045E+0	1.45071E-6	9.06694E-3	-4.44868E+0	1.05620E+1	-3.08201E-1
2.60045E+0	3.19136E-6	1.99460E-2	-2.78040E+0	5.25992E+0	-4.59051E-1
2.80039E+0	9.25534E-6	5.78459E-2	-2.88248E-2	1.52710E+0	-1.48630E-2
3.00021E+0	2.48186E-5	1.55116E-1	4.44142E-1	3.37535E-1	6.57932E-1
3.20033E+0	5.59678E-5	3.49799E-1	5.28937E-1	2.11224E-1	1.88481E+0
3.40036E+0	1.08798E-4	6.79987E-1	7.18253E-1	4.99497E-1	5.28632E+0
3.60035E+0	1.90369E-4	1.18981E+0	6.20643E-1	3.43642E-1	8.46278E+0
3.80034E+0	3.07132E-4	1.91958E+0	6.33871E-1	3.08033E-1	1.47190E+1
4.00027E+0	4.63050E-4	2.89406E+0	5.72776E-1	2.94917E-1	2.11073E+1
4.20027E+0	6.61600E-4	4.13500E+0	5.32420E-1	2.87105E-1	2.94345E+1
4.40019E+0	9.03492E-4	5.64682E+0	4.97983E-1	2.69666E-1	3.93859E+1
4.60015E+0	1.18244E-3	7.39025E+0	4.69689E-1	2.40339E-1	5.08267E+1
4.80059E+0	1.49578E-3	9.34862E+0	4.36968E-1	2.34601E-1	6.24226E+1
5.00057E+0	1.84085E-3	1.15053E+1	4.11039E-1	2.39851E-1	7.52750E+1
5.20059E+0	2.21209E-3	1.38256E+1	3.83875E-1	2.29102E-1	8.78569E+1
5.40057E+0	2.60993E-3	1.63121E+1	3.64806E-1	2.21742E-1	1.02296E+2
5.60058E+0	3.03209E-3	1.89506E+1	3.42730E-1	2.20566E-1	1.15786E+2
5.80060E+0	3.49176E-3	2.18235E+1	3.26454E-1	2.12140E-1	1.31544E+2
6.00055E+0	3.98127E-3	2.48829E+1	3.09486E-1	2.07081E-1	1.47090E+2
6.20062E+0	4.50768E-3	2.81730E+1	2.96900E-1	2.03534E-1	1.65093E+2
6.40062E+0	5.08316E-3	3.17697E+1	2.80705E-1	2.03419E-1	1.81692E+2
6.60053E+0	5.70445E-3	3.56528E+1	2.68240E-1	2.00114E-1	2.00930E+2
6.80053E+0	6.35502E-3	3.97189E+1	2.55267E-1	1.98449E-1	2.19475E+2
7.00054E+0	7.06305E-3	4.41441E+1	2.45007E-1	1.90417E-1	2.41008E+2
7.20051E+0	7.81456E-3	4.88410E+1	2.33627E-1	1.88808E-1	2.61530E+2
7.40051E+0	8.61479E-3	5.38424E+1	2.23990E-1	1.86557E-1	2.84097E+2
7.60049E+0	9.46291E-3	5.91432E+1	2.14169E-1	1.83798E-1	3.06446E+2
7.80052E+0	1.03793E-2	6.48706E+1	2.05394E-1	1.77848E-1	3.30834E+2
8.00052E+0	1.13334E-2	7.08338E+1	1.96724E-1	1.75092E-1	3.54867E+2
8.20045E+0	1.23454E-2	7.71587E+1	1.88495E-1	1.73752E-1	3.79642E+2
8.40049E+0	1.34114E-2	8.38213E+1	1.81724E-1	1.69917E-1	4.07306E+2
8.60045E+0	1.45345E-2	9.08406E+1	1.73642E-1	1.67680E-1	4.31824E+2
8.80047E+0	1.57143E-2	9.82144E+1	1.67896E-1	1.64963E-1	4.61925E+2
9.00047E+0	1.69524E-2	1.05953E+2	1.61095E-1	1.62386E-1	4.89001E+2
9.20034E+0	1.82567E-2	1.14104E+2	1.55574E-1	1.60447E-1	5.19870E+2
9.40039E+0	1.96180E-2	1.22612E+2	1.49225E-1	1.57206E-1	5.47486E+2

File: Raw OLED Data/OLED-017/D1-1.txt
Voltage(V)	Current(A)	J(mA/cm2)	PE(lm/W)	EQE(%)	L(cd/m2)
-9.99978E-1	-1.10195E-6	-6.88719E-3	-5.20876E-1	-7.84682E+0	-1.14187E-2
-7.99991E-1	-6.31922E-7	-3.94951E-3	-6.59177E+1	-2.77801E+1	-6.62950E-1
-5.99962E-1	-3.12827E-7	-1.95517E-3	-2.72853E+2	-4.51713E+1	-1.01879E+0
-3.99953E-1	-1.29904E-7	-8.11900E-4	1.74305E+1	1.01029E+2	1.80165E-2
-2.00005E-1	-3.05654E-8	-1.91034E-4	-2.04270E+3	-1.66887E+2	-2.48430E-1
6.00576E-5	2.57574E-8	1.60984E-4	-1.26223E+7	2.58063E+2	-3.88454E-1
2.00046E-1	6.80562E-8	4.25351E-4	-1.45478E+3	-3.56602E+1	-3.94027E-1
3.99975E-1	1.28261E-7	8.01631E-4	-1.42836E+1	1.66405E+2	-1.45779E-2
5.99977E-1	3.03748E-7	1.89843E-3	3.48055E+1	-3.45665E+1	1.26190E-1
7.99984E-1	7.09081E-7	4.43176E-3	-8.06220E+0	-1.57104E+1	-9.09831E-2
9.99993E-1	5.84099E-7	3.65062E-3	-4.42634E+1	-2.83129E+1	-5.14349E-1
1.20000E+0	4.70514E-7	2.94071E-3	-2.52610E+1	-4.05944E+0	-2.83749E-1
1.40000E+0	5.66970E-7	3.54356E-3	-2.01353E+1	-5.58489E+0	-3.17963E-1
1.60001E+0	7.69018E-7	4.80636E-3	-7.80250E+0	-5.57245E+0	-1.90996E-1
1.79999E+0	9.46063E-7	5.91289E-3	-1.44928E+1	-5.34239E+0	-4.90991E-1
1.99998E+0	1.05007E-6	6.56294E-3	-7.93591E+0	-1.33108E+1	-3.31567E-1
2.19998E+0	1.45658E-6	9.10363E-3	-4.99164E-1	2.04079E+0	-3.18220E-2
2.39997E+0	2.11323E-6	1.32077E-2	1.96253E+0	4.31045E+0	1.98016E-1
2.59998E+0	4.57930E-6	2.86206E-2	-1.51691E+0	-9.18352E-1	-3.59303E-1
2.79980E+0	1.11424E-5	6.96400E-2	6.05296E-1	8.33723E-1	3.75668E-1
2.99993E+0	3.00293E-5	1.87683E-1	7.55069E-1	9.45133E-1	1.35324E+0
3.19995E+0	6.79148E-5	4.24467E-1	8.08391E-1	2.40313E-1	3.49510E+0
3.39993E+0	1.34397E-4	8.39981E-1	7.94917E-1	4.40399E-1	7.22623E+0
3.59998E+0	2.36436E-4	1.47772E+0	7.16916E-1	2.67039E-1	1.21398E+1
3.79990E+0	3.97443E-4	2.48402E+0	6.73311E-1	3.25026E-1	2.02299E+1
3.99986E+0	5.85034E-4	3.65646E+0	6.31551E-1	2.56848E-1	2.94012E+1
4.19986E+0	8.40110E-4	5.25069E+0	5.95742E-1	2.77511E-1	4.18176E+1
4.39983E+0	1.12937E-3	7.05856E+0	5.60976E-1	2.94343E-1	5.54558E+1
4.59987E+0	1.46875E-3	9.17969E+0	5.30291E-1	2.88656E-1	7.12750E+1
4.80020E+0	1.85921E-3	1.16201E+1	5.00747E-1	2.84313E-1	8.89071E+1
5.00017E+0	2.28804E-3	1.43003E+1	4.71448E-1	2.67616E-1	1.07303E+2
5.20019E+0	2.76211E-3	1.72632E+1	4.47996E-1	2.72300E-1	1.28016E+2
5.40018E+0	3.27489E-3	2.04681E+1	4.19347E-1	2.62909E-1	1.47540E+2
5.60015E+0	3.83343E-3	2.39589E+1	3.99770E-1	2.56029E-1	1.70737E+2
5.80017E+0	4.44630E-3	2.77894E+1	3.75524E-1	2.45357E-1	1.92667E+2
6.00014E+0	5.08694E-3	3.17934E+1	3.60982E-1	2.45736E-1	2.19197E+2
6.20015E+0	5.79286E-3	3.62054E+1	3.39586E-1	2.43500E-1	2.42647E+2
6.40023E+0	6.56029E-3	4.10018E+1	3.25935E-1	2.38670E-1	2.72257E+2
6.60017E+0	7.38620E-3	4.61638E+1	3.08373E-1	2.32862E-1	2.99077E+2
6.80015E+0	8.27981E-3	5.17488E+1	2.94855E-1	2.28692E-1	3.30276E+2
7.00007E+0	9.23966E-3	5.77479E+1	2.80262E-1	2.22280E-1	3.60623E+2
7.20010E+0	1.02778E-2	6.42363E+1	2.68522E-1	2.21855E-1	3.95320E+2
7.40013E+0	1.13479E-2	7.09244E+1	2.55826E-1	2.15520E-1	4.27396E+2
7.60013E+0	1.25160E-2	7.82250E+1	2.46326E-1	2.12892E-1	4.66152E+2
7.80010E+0	1.37651E-2	8.60319E+1	2.34398E-1	2.07852E-1	5.00685E+2
8.00008E+0	1.50941E-2	9.43381E+1	2.25144E-1	2.04960E-1	5.40868E+2
8.19998E+0	1.65165E-2	1.03228E+2	2.14814E-1	2.01329E-1	5.78794E+2
8.40009E+0	1.80155E-2	1.12597E+2	2.06806E-1	1.97503E-1	6.22621E+2
8.60003E+0	1.96101E-2	1.22563E+2	1.97568E-1	1.93890E-1	6.62867E+2

File: Raw OLED Data/OLED-017/D2-1.txt
Voltage(V)	Current(A)	J(mA/cm2)	PE(lm/W)	EQE(%)	L(cd/m2)
-9.99978E-1	-5.88840E-8	-3.68025E-4	3.75236E+2	-1.13902E+2	4.39564E-1
-7.99973E-1	3.66561E-9	2.29101E-5	-5.99337E+3	5.10476E+3	-3.49641E-1
-5.99939E-1	1.47218E-8	9.20113E-5	-1.65601E+3	-4.39852E+2	-2.90979E-1
-3.99925E-1	3.02951E-8	1.89344E-4	5.27440E+2	-5.58989E+2	1.27132E-1
-1.99971E-1	3.42830E-8	2.14269E-4	-1.62197E+3	-1.91471E+2	-2.21217E-1
8.46863E-5	3.88333E-8	2.42708E-4	-7.52171E+5	-5.83816E+2	-4.92112E-2
2.00076E-1	3.72000E-8	2.32500E-4	2.74786E+3	-4.08379E+2	4.06876E-1
4.00029E-1	4.64909E-8	2.90568E-4	1.60389E+1	-3.20735E+1	5.93422E-3
6.00014E-1	4.42570E-8	2.76606E-4	-1.03691E+2	2.70383E+2	-5.47791E-2
8.00031E-1	5.63918E-8	3.52449E-4	6.71519E+2	1.98769E+2	6.02714E-1
1.00003E+0	6.36341E-8	3.97713E-4	3.44225E+2	6.64168E+1	4.35788E-1
1.20003E+0	9.12812E-8	5.70508E-4	1.43786E+2	1.81688E+2	3.13343E-1
1.40002E+0	1.07022E-7	6.68888E-4	-3.03564E+2	1.24325E+2	-9.04873E-1
1.60002E+0	1.73382E-7	1.08364E-3	4.59716E+1	-2.44859E+1	2.53717E-1
1.80001E+0	2.84380E-7	1.77737E-3	-2.55129E+1	3.39772E+1	-2.59815E-1
2.00000E+0	3.34020E-7	2.08763E-3	1.12107E+1	4.95903E+1	1.48992E-1
2.20014E+0	5.08647E-7	3.17904E-3	-1.15182E+1	-1.85039E+1	-2.56439E-1
2.40006E+0	8.70114E-7	5.43821E-3	9.84944E+0	7.78142E+0	4.09204E-1
2.60004E+0	2.93906E-6	1.83691E-2	-1.05051E+0	9.76044E-1	-1.59705E-1
2.79984E+0	9.96215E-6	6.22634E-2	8.45574E-1	3.68428E+0	4.69211E-1
2.99999E+0	2.84046E-5	1.77529E-1	8.53356E-1	5.86981E-1	1.44667E+0
3.19998E+0	6.39561E-5	3.99726E-1	8.31337E-1	5.17744E-1	3.38483E+0
3.39995E+0	1.22090E-4	7.63062E-1	8.83768E-1	5.21583E-1	7.29829E+0
3.59998E+0	2.08027E-4	1.30017E+0	7.12631E-1	2.50013E-1	1.06173E+1
3.80001E+0	3.23416E-4	2.02135E+0	6.66522E-1	3.08879E-1	1.62964E+1
3.99994E+0	4.71280E-4	2.94550E+0	6.16245E-1	3.18428E-1	2.31109E+1
4.19992E+0	6.46162E-4	4.03851E+0	5.80641E-1	2.95927E-1	3.13488E+1
4.39989E+0	8.47685E-4	5.29803E+0	5.30482E-1	2.76531E-1	3.93620E+1
4.59988E+0	1.08147E-3	6.75919E+0	4.90318E-1	2.70184E-1	4.85254E+1
4.80025E+0	1.29989E-3	8.12431E+0	4.40284E-1	2.51258E-1	5.46555E+1
5.00023E+0	1.46112E-3	9.13200E+0	4.42705E-1	2.79185E-1	6.43458E+1
5.20030E+0	1.74446E-3	1.09029E+1	4.05153E-1	2.58984E-1	7.31205E+1
5.40023E+0	1.96679E-3	1.22924E+1	4.34756E-1	2.69806E-1	9.18641E+1
5.60022E+0	2.69126E-3	1.68204E+1	3.73944E-1	2.44733E-1	1.12124E+2
5.80025E+0	3.21318E-3	2.00824E+1	3.41977E-1	2.28536E-1	1.26797E+2
6.00022E+0	3.53622E-3	2.21014E+1	3.40028E-1	2.29490E-1	1.43533E+2
6.20026E+0	4.20451E-3	2.62782E+1	2.94143E-1	2.08297E-1	1.52550E+2
6.40027E+0	4.13482E-3	2.58426E+1	3.25721E-1	2.42320E-1	1.71487E+2
6.60023E+0	5.42708E-3	3.39192E+1	2.83081E-1	2.12792E-1	2.01728E+2
6.80022E+0	6.06287E-3	3.78929E+1	2.68638E-1	2.04829E-1	2.20342E+2
7.00022E+0	6.79212E-3	4.24507E+1	2.57348E-1	2.05927E-1	2.43426E+2
7.20017E+0	7.50855E-3	4.69284E+1	2.43668E-1	2.00236E-1	2.62076E+2
7.40020E+0	8.22680E-3	5.14175E+1	2.35476E-1	1.97579E-1	2.85201E+2
7.60015E+0	9.13098E-3	5.70686E+1	2.21181E-1	1.90305E-1	3.05364E+2
7.80018E+0	9.96965E-3	6.23103E+1	2.12181E-1	1.86134E-1	3.28262E+2
8.00013E+0	1.10030E-2	6.87687E+1	2.04155E-1	1.83344E-1	3.57519E+2
8.20008E+0	1.20117E-2	7.50731E+1	1.95531E-1	1.82302E-1	3.83149E+2
8.40019E+0	1.31414E-2	8.21337E+1	1.87746E-1	1.79537E-1	4.12318E+2
8.60009E+0	1.43735E-2	8.98344E+1	1.78582E-1	1.73605E-1	4.39171E+2
8.80012E+0	1.58738E-2	9.92113E+1	1.70895E-1	1.70646E-1	4.74929E+2
9.00017E+0	1.72605E-2	1.07878E+2	1.62942E-1	1.66769E-1	5.03578E+2
9.20008E+0	1.85569E-2	1.15981E+2	1.58268E-1	1.64975E-1	5.37552E+2
9.39031E+0	2.00020E-2	1.25012E+2	1.49945E-1	1.60249E-1	5.60294E+2

File: Raw OLED Data/OLED-017/D3-1.txt
Voltage(V)	Current(A)	J(mA/cm2)	PE(lm/W)	EQE(%)	L(cd/m2)
-9.99968E-1	-4.81396E-8	-3.00872E-4	-1.42535E+2	9.10441E+1	-1.36502E-1
-7.99965E-1	5.49078E-11	3.43174E-7	-1.95629E+5	4.35863E+5	-1.70950E-1
-5.99941E-1	1.18529E-8	7.40806E-5	-7.17109E+2	-4.27298E+2	-1.01449E-1
-3.99922E-1	2.96084E-8	1.85053E-4	1.40285E+3	3.28743E+2	3.30471E-1
-1.99970E-1	3.09306E-8	1.93316E-4	-4.96881E+2	2.20792E+2	-6.11414E-2
9.65118E-5	3.44346E-8	2.15216E-4	-6.25250E+6	3.95183E+2	-4.13389E-1
2.00088E-1	3.44039E-8	2.15024E-4	-2.39987E+3	1.89831E+2	-3.28660E-1
4.00034E-1	3.49879E-8	2.18674E-4	-6.07189E+2	-3.32164E+1	-1.69071E-1
6.00031E-1	4.09494E-8	2.55934E-4	-2.60224E+2	2.58491E+2	-1.27203E-1
8.00042E-1	5.35595E-8	3.34747E-4	-9.45763E+1	-2.69567E+1	-8.06235E-2
1.00005E+0	7.47269E-8	4.67043E-4	-4.88652E+1	1.55077E+2	-7.26487E-2
1.20004E+0	9.83354E-8	6.14596E-4	-3.14351E+2	3.18422E+1	-7.37991E-1
1.40004E+0	1.52262E-7	9.51637E-4	-1.44992E+1	4.66027E+1	-6.14901E-2
1.60004E+0	2.53975E-7	1.58734E-3	-2.90728E+1	-3.60988E+1	-2.35038E-1
1.80003E+0	4.12214E-7	2.57634E-3	-2.33907E+1	1.57234E+1	-3.45283E-1
2.00002E+0	5.00961E-7	3.13101E-3	1.78337E+1	-2.77319E+1	3.55476E-1
2.20032E+0	6.98298E-7	4.36436E-3	-1.02125E+1	1.83717E+1	-3.12170E-1
2.40029E+0	1.12463E-6	7.02894E-3	1.34685E+1	6.26736E+0	7.23309E-1
2.60025E+0	2.96339E-6	1.85212E-2	3.83327E-1	5.51205E+0	5.87629E-2
2.80019E+0	9.60103E-6	6.00064E-2	1.06397E+0	2.27729E+0	5.69067E-1
3.00005E+0	2.62012E-5	1.63757E-1	1.26120E+0	1.03629E+0	1.97226E+0
3.20017E+0	5.91224E-5	3.69515E-1	9.81284E-1	6.05982E-1	3.69360E+0
3.40016E+0	1.12561E-4	7.03506E-1	8.56741E-1	3.93836E-1	6.52330E+0
3.60019E+0	1.94108E-4	1.21318E+0	7.03164E-1	2.90122E-1	9.77588E+0
3.80021E+0	3.02370E-4	1.88981E+0	6.28063E-1	1.93376E-1	1.43575E+1
4.00012E+0	4.17766E-4	2.61104E+0	5.85207E-1	2.93458E-1	1.94556E+1
4.20013E+0	5.39400E-4	3.37125E+0	5.34789E-1	3.03456E-1	2.41039E+1
4.40005E+0	6.30059E-4	3.93787E+0	5.15232E-1	2.78563E-1	2.84166E+1
4.60011E+0	7.18945E-4	4.49341E+0	5.24206E-1	2.56430E-1	3.44903E+1
4.80037E+0	9.55716E-4	5.97323E+0	4.88532E-1	2.72850E-1	4.45889E+1
5.00036E+0	1.18677E-3	7.41731E+0	4.89449E-1	2.63158E-1	5.77837E+1
5.20049E+0	1.52625E-3	9.53906E+0	4.42661E-1	2.58286E-1	6.98990E+1
5.40046E+0	1.86028E-3	1.16267E+1	4.18441E-1	2.50943E-1	8.36321E+1
5.60044E+0	2.29043E-3	1.43152E+1	3.88689E-1	2.44856E-1	9.91908E+1
5.80047E+0	2.62316E-3	1.63947E+1	3.74838E-1	2.50310E-1	1.13465E+2
6.00040E+0	3.13624E-3	1.96015E+1	3.48166E-1	2.43027E-1	1.30348E+2
6.20045E+0	3.60941E-3	2.25588E+1	3.30659E-1	2.36650E-1	1.47221E+2
6.40048E+0	4.06793E-3	2.54246E+1	3.25442E-1	2.46206E-1	1.68574E+2
6.60039E+0	4.65497E-3	2.90936E+1	3.00481E-1	2.23095E-1	1.83668E+2
6.80035E+0	5.00136E-3	3.12585E+1	3.06818E-1	2.36946E-1	2.07602E+2
7.00034E+0	5.94888E-3	3.71805E+1	2.77625E-1	2.22031E-1	2.30008E+2
7.20033E+0	6.64120E-3	4.15075E+1	2.52559E-1	2.06431E-1	2.40266E+2
7.40034E+0	7.18832E-3	4.49270E+1	2.45122E-1	2.04419E-1	2.59413E+2
7.60031E+0	8.28735E-3	5.17959E+1	2.21714E-1	1.89987E-1	2.77825E+2
7.80033E+0	8.96625E-3	5.60391E+1	2.21082E-1	1.96227E-1	3.07615E+2
8.00031E+0	9.36791E-3	5.85494E+1	2.14508E-1	1.95410E-1	3.19833E+2
8.20025E+0	9.75997E-3	6.09998E+1	2.10935E-1	1.97800E-1	3.35856E+2
8.40029E+0	1.06756E-2	6.67225E+1	2.07503E-1	1.97207E-1	3.70205E+2
8.60028E+0	1.28024E-2	8.00150E+1	1.89961E-1	1.85809E-1	4.16101E+2
8.80031E+0	1.39566E-2	8.72288E+1	1.82542E-1	1.82098E-1	4.46036E+2
9.00033E+0	1.49056E-2	9.31600E+1	1.74757E-1	1.78774E-1	4.66414E+2
9.20026E+0	1.58430E-2	9.90187E+1	1.69368E-1	1.75720E-1	4.91133E+2
9.40030E+0	1.70007E-2	1.06254E+2	1.69503E-1	1.80227E-1	5.38911E+2
9.60061E+0	1.94879E-2	1.21799E+2	1.50280E-1	1.62102E-1	5.59366E+2
9.80058E+0	1.99167E-2	1.24479E+2	1.50076E-1	1.65984E-1	5.82790E+2

File: Raw OLED Data/OLED-017/D4-1.txt
Voltage(V)	Current(A)	J(mA/cm2)	PE(lm/W)	EQE(%)	L(cd/m2)
-9.99957E-1	-9.89359E-6	-6.18349E-2	7.65707E-1	-3.63516E-1	1.50705E-1
-7.99978E-1	-8.05074E-6	-5.03171E-2	-4.74467E+0	3.71149E-1	-6.07925E-1
-5.99958E-1	-1.22431E-8	-7.65194E-5	-7.54541E+2	3.05141E+2	-1.10262E-1
-3.99955E-1	-4.22024E-8	-2.63765E-4	-1.70195E+3	-4.03142E+2	-5.71511E-1
-1.99986E-1	1.11461E-9	6.96631E-6	-1.21302E+4	-1.50989E+3	-5.37923E-2
8.14438E-5	9.70745E-10	6.06716E-6	-3.14506E+8	9.86159E+3	-4.94678E-1
2.00072E-1	9.74917E-10	6.09323E-6	-7.50191E+4	1.92464E+4	-2.91109E-1
4.00024E-1	1.11915E-9	6.99469E-6	-5.70828E+4	3.75997E+3	-5.08405E-1
6.00024E-1	1.02693E-9	6.41831E-6	1.90766E+4	5.70738E+3	2.33852E-1
8.00033E-1	1.00845E-9	6.30281E-6	1.04313E+4	7.14631E+3	1.67430E-1
1.00004E+0	9.14073E-10	5.71296E-6	2.76554E+4	1.37012E+4	5.02931E-1
1.20005E+0	9.38904E-10	5.86815E-6	2.05983E+3	2.21994E+4	4.61723E-2
1.40005E+0	9.89068E-10	6.18167E-6	3.99590E+3	3.29129E+3	1.10082E-1
1.60006E+0	8.64971E-10	5.40607E-6	-2.70465E+4	6.39452E+3	-7.44696E-1
1.80003E+0	1.02670E-9	6.41688E-6	-1.27473E+4	1.52449E+4	-4.68675E-1
2.00002E+0	9.66954E-10	6.04346E-6	-5.57547E+3	5.41501E+3	-2.14512E-1
2.20041E+0	9.54521E-10	5.96576E-6	-1.37466E+4	-9.70243E+3	-5.74400E-1
2.40037E+0	9.59957E-10	5.99973E-6	4.46388E+3	-1.04752E+4	2.04632E-1
2.60037E+0	1.10255E-9	6.89094E-6	-1.13373E+2	9.89418E+3	-6.46655E-3
2.80033E+0	9.85968E-10	6.16230E-6	-1.78754E+3	1.45686E+4	-9.81879E-2
3.00032E+0	9.05252E-10	5.65783E-6	2.58121E+3	2.41093E+4	1.39473E-1
3.20039E+0	1.11523E-9	6.97019E-6	-2.27982E+3	1.14166E+4	-1.61882E-1
3.40028E+0	1.00265E-9	6.26656E-6	-8.95555E+2	2.05976E+4	-6.07417E-2
3.60029E+0	1.04942E-9	6.55887E-6	3.52220E+3	2.51324E+4	2.64747E-1
3.80028E+0	1.09266E-9	6.82913E-6	5.68723E+3	2.37944E+4	4.69820E-1
4.00023E+0	9.00912E-10	5.63070E-6	-1.08951E+2	1.88472E+4	-7.81138E-3
4.20024E+0	9.28998E-10	5.80624E-6	7.24289E+3	2.21746E+4	5.62252E-1
4.40019E+0	1.01810E-9	6.36313E-6	-2.03698E+3	4.77949E+3	-1.81542E-1
4.60020E+0	9.72545E-10	6.07841E-6	5.92204E+3	1.86830E+4	5.27093E-1
4.80055E+0	8.92866E-10	5.58041E-6	3.39188E+3	3.98097E+4	2.89233E-1
5.00057E+0	9.67014E-10	6.04384E-6	8.84943E+1	2.60967E+4	8.51330E-3
5.20059E+0	9.94551E-10	6.21594E-6	-2.24867E+3	5.83551E+3	-2.31385E-1
5.40057E+0	9.66561E-10	6.04101E-6	1.07547E+2	1.81821E+4	1.11685E-2
5.60049E+0	9.41956E-10	5.88723E-6	-6.92100E+2	2.51299E+4	-7.26366E-2
5.80056E+0	1.04109E-9	6.50681E-6	-1.01587E+3	6.40759E+3	-1.22047E-1
6.00055E+0	8.33666E-10	5.21041E-6	5.86892E+3	1.62952E+4	5.84079E-1
6.20059E+0	9.59492E-10	5.99683E-6	6.18509E+3	1.87952E+4	7.32067E-1
6.40059E+0	9.81867E-10	6.13667E-6	-2.96579E+3	6.99052E+3	-3.70803E-1
6.60054E+0	9.82809E-10	6.14256E-6	5.32763E+3	1.84806E+4	6.87563E-1
6.80057E+0	1.05579E-9	6.59869E-6	3.55629E+3	1.97807E+4	5.07984E-1
7.00049E+0	9.55641E-10	5.97276E-6	5.98373E+3	1.97690E+4	7.96390E-1
7.20048E+0	9.19068E-10	5.74417E-6	4.44477E+3	2.17011E+4	5.85179E-1
7.40051E+0	9.20737E-10	5.75461E-6	7.04650E+3	2.37741E+4	9.55214E-1
7.60049E+0	1.14974E-9	7.18588E-6	5.22034E+3	2.18302E+4	9.07549E-1
7.80052E+0	1.05184E-9	6.57400E-6	2.09107E+3	1.55448E+4	3.41327E-1
8.00054E+0	8.66377E-10	5.41486E-6	4.18883E+3	3.19631E+4	5.77630E-1
8.20049E+0	1.01764E-9	6.36025E-6	4.01269E+3	2.02575E+4	6.66192E-1
8.40055E+0	1.09869E-9	6.86681E-6	2.89397E+3	2.52219E+4	5.31383E-1
8.60050E+0	8.46851E-10	5.29282E-6	5.32447E+1	2.35516E+4	7.71502E-3
8.80055E+0	1.02099E-9	6.38119E-6	4.90348E+3	2.54346E+4	8.76528E-1
9.00056E+0	1.07344E-9	6.70900E-6	4.89520E+3	3.13243E+4	9.40910E-1
9.20047E+0	8.85570E-10	5.53481E-6	5.26803E+3	1.01613E+4	8.53908E-1
9.40045E+0	1.05388E-9	6.58675E-6	5.73299E+3	2.51283E+4	1.12993E+0
9.60082E+0	9.23657E-10	5.77286E-6	9.21568E+2	3.98533E+4	1.62584E-1
9.80080E+0	1.09006E-9	6.81288E-6	4.31959E+3	2.41021E+4	9.18088E-1
1.00009E+1	1.03309E-9	6.45681E-6	8.84054E+2	1.68010E+4	1.81713E-1
1.02008E+1	1.03943E-9	6.49644E-6	2.79403E+3	3.48921E+4	5.89373E-1
1.04008E+1	9.95398E-10	6.22124E-6	1.67440E+3	3.41436E+4	3.44869E-1
1.06008E+1	9.95922E-10	6.22451E-6	9.51683E+2	9.15330E+3	1.99888E-1
1.08007E+1	1.17201E-9	7.32506E-6	4.43483E+2	2.85278E+4	1.11684E-1
1.10007E+1	9.52351E-10	5.95219E-6	-9.46374E+2	8.39248E+3	-1.97247E-1
1.12007E+1	1.03480E-9	6.46750E-6	4.03682E+3	-1.25179E+3	9.30832E-1
1.14008E+1	1.03496E-9	6.46850E-6	1.38953E+3	3.17457E+4	3.26180E-1
1.16007E+1	1.00720E-9	6.29500E-6	1.66622E+3	1.12941E+4	3.87313E-1
1.18007E+1	1.15137E-9	7.19606E-6	1.16262E+3	1.69748E+4	3.14261E-1
1.20007E+1	1.03585E-9	6.47406E-6	2.79298E+3	1.43210E+3	6.90719E-1

File: Raw OLED Data/OLED-017/D5-1.txt
Voltage(V)	Current(A)	J(mA/cm2)	PE(lm/W)	EQE(%)	L(cd/m2)
-9.99966E-1	-1.44317E-8	-9.01981E-5	-2.89663E+3	-9.32328E+2	-8.31621E-1
-7.99958E-1	2.35527E-8	1.47204E-4	-1.32588E+3	-6.71226E+2	-4.96984E-1
-5.99924E-1	3.22358E-8	2.01474E-4	-1.45305E+3	-6.71029E+2	-5.59044E-1
-3.99912E-1	3.29819E-8	2.06137E-4	-9.77641E+2	-3.33175E+2	-2.56537E-1
-1.99960E-1	3.53810E-8	2.21131E-4	-5.70402E+3	-5.71510E+2	-8.02831E-1
1.09601E-4	3.42741E-8	2.14213E-4	-1.10935E+7	-7.57135E+2	-8.29049E-1
2.00107E-1	3.57229E-8	2.23268E-4	-1.27049E+3	-8.39808E+2	-1.80680E-1
4.00051E-1	3.27165E-8	2.04478E-4	-2.21072E+3	-4.59348E+2	-5.75635E-1
6.00045E-1	3.78670E-8	2.36669E-4	-5.70871E+2	-1.00617E+3	-2.58055E-1
8.00050E-1	3.60064E-8	2.25040E-4	-1.41553E+3	-4.67674E+2	-8.11235E-1
1.00006E+0	5.02375E-8	3.13984E-4	-6.71341E+2	-3.80221E+1	-6.71008E-1
1.20006E+0	5.65748E-8	3.53593E-4	-5.82673E+2	-2.93632E+2	-7.87011E-1
1.40007E+0	7.04117E-8	4.40073E-4	-3.49474E+2	-2.39732E+2	-6.85393E-1
1.60007E+0	7.43239E-8	4.64524E-4	4.58364E+1	-1.71614E+2	1.08445E-1
1.80003E+0	7.15677E-8	4.47298E-4	-2.83514E+2	-1.23639E+2	-7.26610E-1
2.00003E+0	8.50916E-8	5.31822E-4	-9.42107E+1	-3.10887E+2	-3.18973E-1
2.20032E+0	1.34937E-7	8.43356E-4	9.15295E-1	-3.82023E+1	5.40640E-3
2.40040E+0	3.42766E-7	2.14229E-3	-1.04086E+1	-5.23394E+1	-1.70375E-1
2.60034E+0	1.48698E-6	9.29362E-3	-1.06142E+0	-1.89789E+0	-8.16495E-2
2.80033E+0	6.41059E-6	4.00662E-2	-2.21005E-1	-1.36639E+0	-7.89295E-2
3.00013E+0	1.83134E-5	1.14459E-1	6.45254E-1	4.51981E-1	7.05293E-1
3.20030E+0	4.22336E-5	2.63960E-1	8.76426E-1	5.08388E-1	2.35664E+0
3.40026E+0	8.20921E-5	5.13076E-1	7.52541E-1	1.48675E-1	4.17901E+0
3.60025E+0	1.26683E-4	7.91769E-1	8.02016E-1	4.03724E-1	7.27720E+0
3.80027E+0	1.86711E-4	1.16694E+0	7.31641E-1	3.16876E-1	1.03279E+1
4.00024E+0	2.59511E-4	1.62194E+0	7.11093E-1	2.56954E-1	1.46858E+1
4.20024E+0	3.59055E-4	2.24409E+0	6.68516E-1	2.71324E-1	2.00575E+1
4.40011E+0	4.92581E-4	3.07863E+0	6.32901E-1	3.16376E-1	2.72902E+1
4.60012E+0	6.75894E-4	4.22434E+0	6.01493E-1	3.07570E-1	3.72056E+1
4.80046E+0	9.20718E-4	5.75449E+0	5.49958E-1	2.88047E-1	4.83581E+1
5.00040E+0	1.30145E-3	8.13406E+0	5.20108E-1	2.93929E-1	6.73374E+1
5.20052E+0	1.59048E-3	9.94050E+0	4.90118E-1	2.68317E-1	8.06503E+1
5.40054E+0	1.92218E-3	1.20136E+1	4.55994E-1	2.66222E-1	9.41718E+1
5.60054E+0	2.26114E-3	1.41321E+1	4.31309E-1	2.60504E-1	1.08662E+2
5.80055E+0	2.61494E-3	1.63434E+1	4.12659E-1	2.62304E-1	1.24524E+2
6.00054E+0	3.00883E-3	1.88052E+1	3.90280E-1	2.56387E-1	1.40183E+2
6.20054E+0	3.43963E-3	2.14977E+1	3.69688E-1	2.50395E-1	1.56858E+2
6.40056E+0	3.90323E-3	2.43952E+1	3.54594E-1	2.53238E-1	1.76239E+2
6.60051E+0	4.22818E-3	2.64261E+1	3.38911E-1	2.45962E-1	1.88168E+2
6.80052E+0	4.73955E-3	2.96222E+1	3.23726E-1	2.44186E-1	2.07580E+2
7.00049E+0	5.28606E-3	3.30379E+1	3.09349E-1	2.44413E-1	2.27740E+2
7.20049E+0	5.87220E-3	3.67013E+1	2.95871E-1	2.34799E-1	2.48883E+2
7.40046E+0	6.53126E-3	4.08204E+1	2.82038E-1	2.34622E-1	2.71203E+2
7.60046E+0	7.23305E-3	4.52066E+1	2.70260E-1	2.30579E-1	2.95578E+2
7.80047E+0	7.99723E-3	4.99827E+1	2.57899E-1	2.23955E-1	3.20067E+2
8.00039E+0	8.79246E-3	5.49529E+1	2.47776E-1	2.19011E-1	3.46746E+2
8.20040E+0	9.70760E-3	6.06725E+1	2.36725E-1	2.16212E-1	3.74906E+2
8.40050E+0	1.06957E-2	6.68481E+1	2.26830E-1	2.09943E-1	4.05458E+2
8.60045E+0	1.16196E-2	7.26225E+1	2.16560E-1	2.07096E-1	4.30548E+2
8.80047E+0	1.26590E-2	7.91188E+1	2.07737E-1	2.05458E-1	4.60414E+2
9.00052E+0	1.37681E-2	8.60506E+1	2.00481E-1	2.02186E-1	4.94248E+2
9.20035E+0	1.49828E-2	9.36425E+1	1.92466E-1	1.97221E-1	5.27816E+2
9.40040E+0	1.63142E-2	1.01964E+2	1.83598E-1	1.93661E-1	5.60156E+2
9.60064E+0	1.74374E-2	1.08984E+2	1.71903E-1	1.85041E-1	5.72525E+2
9.80069E+0	1.79095E-2	1.11934E+2	1.71266E-1	1.88466E-1	5.98054E+2
1.00007E+1	1.92084E-2	1.20053E+2	1.64834E-1	1.85321E-1	6.29938E+2
1.00976E+1	2.00026E-2	1.25016E+2	1.60779E-1	1.82162E-1	6.46046E+2
