Repository: owen-melville/bsubpc-oled-data

# bsubpc-oled-data
<h1> Data and Code for: Studying the Influence of Axial Substituent on Hyperfluorescence in Organic Light-Emitting Diodes Using Boron Subphthalocyanines as Fluorescent Emitters </h1>

All Programs and Data collected by Owen Alfred Melville, PhD as a part of his postdoctoral fellowship with Professor Timothy Bender at the University of Toronto.

<h2>Folder Breakdown:</h2>
- <b> Raw OLED Data: </b> Raw data collected from the OLEDs during characterization. This includes optoelectronic data as a function of Voltage and full spectra has a function of wavelength.

- <b> IC6 Evaporation Logs: </b> Raw data collected during the deposition of the OLEDs from the IC6 which controls the deposition of the thin films.
  
- <b> Offline Spreadsheets: </b> Summary deposition and electro-optical data for each device, labelling for each device index (eg OLED-001 corresponds to what materials).
  
- <b> Python: </b> Python programs and corresponding batch files used to analyze the raw data.
  
- <b> Output Data: </b> Contains analytical outputs for each deposition run and device. This includes a large number of graphs and visualizations.


<i>For any questions on the Python programs or data herein, please contact Owen Melville (owen.melville@utoronto.ca) </i>

<h1>Raw Data Explanation</h1>

The names of the folders (eg OLED-001) correspond to devices. The organization and explanation of each label is contained within the Offline Spreadsheets folder. 

Within each folder there are three types of files:

1. Summary optoelectronic files labelled by pixel. These often look like <b>A1-1</b> where <b>A1</b> is the pixel (between A1 and D5), and the <b>-1</b> refers to the measurement attempt number (eg first, second, third). Missing pixels were not tested, sometimes because of an issue accessing the pixel physically (A5 is often missing).

2. Spectra as a function of voltage labelled by pixel. These are labelled the same as the last files but with the extension <b>_counts</b>. The rows and columns are unlabelled. The columns are the same voltages as those from the summary files (with a couple filler columns of 0s) and the rows are wavelengths (from 380 to 780 nm in all cases)

3. The <b>_SPD</b> files were not used for any analysis

File: Raw OLED Data/OLED-018/A1-1.txt
Voltage(V)	Current(A)	J(mA/cm2)	PE(lm/W)	EQE(%)	L(cd/m2)
-9.99969E-1	-5.21263E-8	-3.25789E-4	-6.19849E+2	-6.63534E+2	-6.42775E-1
-7.99956E-1	7.39872E-9	4.62420E-5	-5.61482E+3	-3.22993E+3	-6.61133E-1
-5.99927E-1	2.72416E-8	1.70260E-4	-3.03831E+3	-1.66904E+3	-9.87856E-1
-3.99915E-1	3.54588E-8	2.21617E-4	-4.31501E+3	-1.23842E+3	-1.21732E+0
-1.99961E-1	3.75124E-8	2.34453E-4	-6.68245E+3	-1.39218E+3	-9.97208E-1
1.11890E-4	4.12011E-8	2.57507E-4	-1.06502E+7	-9.38568E+2	-9.76761E-1
2.00105E-1	3.96019E-8	2.47512E-4	-3.93713E+3	-1.13328E+3	-6.20703E-1
4.00061E-1	4.17235E-8	2.60772E-4	-2.17669E+3	-1.56775E+3	-7.22825E-1
6.00056E-1	4.75539E-8	2.97212E-4	-1.01287E+3	-1.20255E+3	-5.74992E-1
8.00070E-1	5.97378E-8	3.73361E-4	-7.69219E+2	-8.98672E+2	-7.31404E-1
1.00007E+0	8.82192E-8	5.51370E-4	-2.80168E+2	-5.19576E+2	-4.91748E-1
1.20006E+0	8.53977E-8	5.33736E-4	-3.09665E+2	-6.62588E+2	-6.31352E-1
1.40006E+0	1.51103E-7	9.44394E-4	3.76447E+0	-2.79083E+2	1.58436E-2
1.60006E+0	2.48023E-7	1.55014E-3	-1.01938E+2	-2.34688E+2	-8.04811E-1
1.80004E+0	4.27877E-7	2.67423E-3	-5.21217E+1	-1.39450E+2	-7.98637E-1
2.00003E+0	8.35656E-7	5.22285E-3	-1.75003E+1	-5.12261E+1	-5.81888E-1
2.20046E+0	1.62040E-6	1.01275E-2	3.67723E+0	-2.67000E+1	2.60848E-1
2.40040E+0	3.50064E-6	2.18790E-2	-6.02317E+0	-1.73541E+1	-1.00690E+0
2.60036E+0	6.54846E-6	4.09279E-2	-1.07747E+0	-4.96982E+0	-3.65013E-1
2.80028E+0	1.17887E-5	7.36794E-2	-5.72513E-1	-3.45471E+0	-3.75996E-1
3.00026E+0	2.12353E-5	1.32721E-1	2.02457E-1	-2.42463E+0	2.56615E-1
3.20032E+0	3.64485E-5	2.27803E-1	1.20920E-1	-1.75993E+0	2.80609E-1
3.40023E+0	6.04501E-5	3.77813E-1	3.23266E-1	-7.19633E-1	1.32189E+0
3.60025E+0	9.44978E-5	5.90611E-1	3.56522E-1	-1.20129E-1	2.41308E+0
3.80030E+0	1.48469E-4	9.27931E-1	5.08747E-1	-1.36869E-2	5.71065E+0
4.00023E+0	2.09463E-4	1.30914E+0	5.45714E-1	6.99638E-2	9.09678E+0
4.20025E+0	2.94916E-4	1.84323E+0	6.23163E-1	1.49621E-1	1.53570E+1
4.40022E+0	4.04488E-4	2.52805E+0	6.59772E-1	2.25654E-1	2.33617E+1
4.60023E+0	5.38877E-4	3.36798E+0	6.75343E-1	2.65933E-1	3.33061E+1
4.80052E+0	7.08698E-4	4.42936E+0	6.83819E-1	3.25504E-1	4.62829E+1
5.00048E+0	9.09192E-4	5.68245E+0	6.80172E-1	3.36373E-1	6.15199E+1
5.20048E+0	1.14685E-3	7.16781E+0	6.74985E-1	3.63700E-1	8.00893E+1
5.40057E+0	1.42143E-3	8.88394E+0	6.45985E-1	3.59208E-1	9.86547E+1
5.60055E+0	1.72301E-3	1.07688E+1	6.29788E-1	3.52666E-1	1.20905E+2
5.80057E+0	2.06013E-3	1.28758E+1	6.11050E-1	3.65289E-1	1.45269E+2
6.00053E+0	2.42372E-3	1.51482E+1	5.90362E-1	3.73118E-1	1.70813E+2
6.20060E+0	2.82516E-3	1.76573E+1	5.71255E-1	3.69222E-1	1.99084E+2
6.40055E+0	3.26983E-3	2.04364E+1	5.48735E-1	3.73013E-1	2.28473E+2
6.60053E+0	3.75491E-3	2.34682E+1	5.29480E-1	3.69697E-1	2.61070E+2
6.80052E+0	4.28902E-3	2.68064E+1	5.09129E-1	3.69038E-1	2.95432E+2
7.00046E+0	4.87270E-3	3.04544E+1	4.87613E-1	3.61242E-1	3.30904E+2
7.20046E+0	5.50352E-3	3.43970E+1	4.67837E-1	3.59721E-1	3.68829E+2
7.40048E+0	6.18244E-3	3.86402E+1	4.49667E-1	3.54946E-1	4.09299E+2
7.60046E+0	6.92928E-3	4.33080E+1	4.31223E-1	3.49710E-1	4.51814E+2
7.80046E+0	7.72055E-3	4.82534E+1	4.12346E-1	3.46894E-1	4.94038E+2
8.00046E+0	8.57694E-3	5.36059E+1	3.94805E-1	3.39403E-1	5.38965E+2
8.20036E+0	9.48946E-3	5.93091E+1	3.78251E-1	3.32050E-1	5.85578E+2
8.40049E+0	1.04662E-2	6.54138E+1	3.63622E-1	3.34261E-1	6.36025E+2
8.60041E+0	1.15050E-2	7.19062E+1	3.47048E-1	3.23514E-1	6.83164E+2
8.80045E+0	1.25967E-2	7.87294E+1	3.32640E-1	3.15901E-1	7.33611E+2
9.00044E+0	1.37554E-2	8.59712E+1	3.18260E-1	3.10717E-1	7.83879E+2
9.20037E+0	1.49808E-2	9.36300E+1	3.05210E-1	3.04691E-1	8.36891E+2
9.40036E+0	1.62613E-2	1.01633E+2	2.92674E-1	2.98349E-1	8.90051E+2
9.60063E+0	1.76107E-2	1.10067E+2	2.80623E-1	2.93317E-1	9.43908E+2
9.80064E+0	1.90265E-2	1.18916E+2	2.68678E-1	2.86463E-1	9.96724E+2
9.91860E+0	2.00014E-2	1.25009E+2	2.59784E-1	2.79592E-1	1.02531E+3

File: Raw OLED Data/OLED-018/A2-1.txt
Voltage(V)	Current(A)	J(mA/cm2)	PE(lm/W)	EQE(%)	L(cd/m2)
-9.99976E-1	-5.77308E-8	-3.60817E-4	2.01228E+1	-3.34630E+2	2.31109E-2
-7.99961E-1	2.40542E-9	1.50339E-5	5.62271E+3	-5.13725E+3	2.15246E-1
-5.99935E-1	2.29302E-8	1.43314E-4	-1.45480E+3	-8.41776E+2	-3.98148E-1
-3.99924E-1	3.08491E-8	1.92807E-4	4.14348E+2	-1.23141E+3	1.01699E-1
-1.99972E-1	3.16134E-8	1.97584E-4	8.14646E+2	-1.74327E+2	1.02456E-1
1.04785E-4	3.61568E-8	2.25980E-4	-3.58393E+6	-1.30469E+2	-2.70133E-1
2.00094E-1	3.77975E-8	2.36234E-4	-1.32934E+3	1.33542E+2	-2.00015E-1
4.00047E-1	4.45907E-8	2.78692E-4	6.16234E+2	-3.62846E+2	2.18691E-1
6.00033E-1	4.59236E-8	2.87023E-4	2.51603E+2	2.43673E+1	1.37930E-1
8.00054E-1	6.48713E-8	4.05446E-4	-9.52967E+1	-2.95050E+2	-9.83966E-2
1.00005E+0	8.59393E-8	5.37121E-4	-1.93701E+2	-1.04979E+2	-3.31188E-1
1.20003E+0	8.84453E-8	5.52783E-4	1.06135E+2	-2.92088E+2	2.24107E-1
1.40004E+0	1.49626E-7	9.35162E-4	-1.50215E+2	-2.15270E+2	-6.26025E-1
1.60004E+0	2.29835E-7	1.43647E-3	-4.22780E+1	6.78347E+0	-3.09308E-1
1.80002E+0	3.74133E-7	2.33833E-3	8.54611E+0	-9.05300E+1	1.14499E-1
2.00001E+0	7.21214E-7	4.50759E-3	-8.03417E+0	-2.80366E+1	-2.30551E-1
2.20034E+0	1.50822E-6	9.42638E-3	2.23701E+0	-5.01386E+0	1.47690E-1
2.40033E+0	3.14720E-6	1.96700E-2	-4.06336E+0	-5.67189E+0	-6.10676E-1
2.60031E+0	5.89600E-6	3.68500E-2	6.05508E-1	-3.46081E+0	1.84685E-1
2.80014E+0	1.07896E-5	6.74350E-2	4.51767E-1	-3.04734E+0	2.71538E-1
3.00025E+0	1.96676E-5	1.22923E-1	1.82449E-1	-1.37353E+0	2.14181E-1
3.20024E+0	3.41143E-5	2.13214E-1	2.78738E-1	-3.21378E-1	6.05404E-1
3.40016E+0	5.64428E-5	3.52768E-1	2.89365E-1	-2.54876E-1	1.10480E+0
3.60021E+0	8.97270E-5	5.60794E-1	5.55942E-1	1.12654E-1	3.57282E+0
3.80027E+0	1.34791E-4	8.42444E-1	5.84742E-1	1.70936E-1	5.95895E+0
4.00015E+0	1.99290E-4	1.24556E+0	6.52688E-1	2.36297E-1	1.03514E+1
4.20016E+0	2.78683E-4	1.74177E+0	7.25443E-1	2.74749E-1	1.68931E+1
4.40014E+0	3.78226E-4	2.36391E+0	7.21381E-1	2.67168E-1	2.38843E+1
4.60011E+0	5.12673E-4	3.20421E+0	7.42132E-1	3.29251E-1	3.48193E+1
4.80051E+0	6.72031E-4	4.20019E+0	7.40166E-1	3.83566E-1	4.75046E+1
5.00046E+0	8.63329E-4	5.39581E+0	7.29357E-1	3.70193E-1	6.26407E+1
5.20044E+0	1.08996E-3	6.81225E+0	7.09134E-1	3.98996E-1	7.99667E+1
5.40042E+0	1.35174E-3	8.44838E+0	6.85697E-1	3.87561E-1	9.95825E+1
5.60043E+0	1.64935E-3	1.03084E+1	6.57968E-1	3.96672E-1	1.20912E+2
5.80050E+0	1.96344E-3	1.22715E+1	6.39437E-1	3.98345E-1	1.44881E+2
6.00044E+0	2.29790E-3	1.43619E+1	6.24652E-1	4.01385E-1	1.71349E+2
6.20054E+0	2.66836E-3	1.66773E+1	6.00193E-1	3.98336E-1	1.97558E+2
6.40048E+0	3.08020E-3	1.92512E+1	5.81619E-1	4.00474E-1	2.28118E+2
6.60049E+0	3.54543E-3	2.21589E+1	5.53469E-1	3.94334E-1	2.57673E+2
6.80042E+0	4.03904E-3	2.52440E+1	5.36084E-1	3.91941E-1	2.92939E+2
7.00036E+0	4.58805E-3	2.86753E+1	5.09185E-1	3.83832E-1	3.25352E+2
7.20037E+0	5.18941E-3	3.24338E+1	4.90552E-1	3.78289E-1	3.64660E+2
7.40036E+0	5.83421E-3	3.64638E+1	4.66823E-1	3.68916E-1	4.00975E+2
7.60036E+0	6.52635E-3	4.07897E+1	4.50284E-1	3.65937E-1	4.44345E+2
7.80038E+0	7.28111E-3	4.55069E+1	4.28955E-1	3.58475E-1	4.84680E+2
8.00033E+0	8.08564E-3	5.05352E+1	4.11967E-1	3.55327E-1	5.30169E+2
8.20034E+0	8.95495E-3	5.59684E+1	3.92346E-1	3.46059E-1	5.73184E+2
8.40038E+0	9.89324E-3	6.18327E+1	3.76489E-1	3.39626E-1	6.22472E+2
8.60039E+0	1.08830E-2	6.80188E+1	3.60361E-1	3.33927E-1	6.71020E+2
8.80040E+0	1.19275E-2	7.45469E+1	3.43698E-1	3.26229E-1	7.17727E+2
9.00039E+0	1.30344E-2	8.14650E+1	3.29844E-1	3.21634E-1	7.69823E+2
9.20032E+0	1.42197E-2	8.88731E+1	3.14121E-1	3.11803E-1	8.17562E+2
9.40034E+0	1.54517E-2	9.65731E+1	3.01753E-1	3.06457E-1	8.71969E+2
9.60066E+0	1.67637E-2	1.04773E+2	2.87847E-1	2.99079E-1	9.21645E+2
9.80060E+0	1.81336E-2	1.13335E+2	2.76283E-1	2.92919E-1	9.76834E+2
1.00006E+1	1.95962E-2	1.22476E+2	2.63877E-1	2.85082E-1	1.02880E+3
1.00215E+1	2.00008E-2	1.25005E+2	2.58077E-1	2.79085E-1	1.02911E+3

File: Raw OLED Data/OLED-018/A3-1.txt
Voltage(V)	Current(A)	J(mA/cm2)	PE(lm/W)	EQE(%)	L(cd/m2)
-9.99954E-1	-1.05837E-7	-6.61481E-4	1.73089E+2	-1.56334E+2	3.64434E-1
-7.99978E-1	-5.45790E-8	-3.41119E-4	3.78729E+2	-1.04067E+2	3.28975E-1
-5.99930E-1	5.43350E-9	3.39594E-5	1.36555E+4	-1.97299E+3	8.85558E-1
-3.99927E-1	1.88795E-8	1.17997E-4	5.10027E+3	-4.54173E+2	7.66116E-1
-1.99967E-1	2.97732E-8	1.86082E-4	8.73036E+3	3.19595E+2	1.03406E+0
1.04713E-4	3.41305E-8	2.13316E-4	6.41536E+6	-3.46447E+2	4.56136E-1
2.00104E-1	4.30566E-8	2.69104E-4	2.78467E+3	1.95101E+2	4.77309E-1
4.00051E-1	4.58296E-8	2.86435E-4	2.83329E+3	1.40118E+2	1.03343E+0
6.00040E-1	6.03357E-8	3.77098E-4	1.12579E+3	2.18392E+2	8.10853E-1
8.00054E-1	8.58518E-8	5.36574E-4	3.52255E+2	5.97375E+1	4.81345E-1
1.00004E+0	9.23884E-8	5.77427E-4	4.26824E+2	2.01507E+2	7.84538E-1
1.20004E+0	1.48061E-7	9.25381E-4	2.86191E+2	6.44629E+1	1.01163E+0
1.40005E+0	2.37989E-7	1.48743E-3	1.45076E+2	8.76087E+0	9.61671E-1
1.60005E+0	3.45040E-7	2.15650E-3	6.71674E+1	5.14727E+1	7.37720E-1
1.80004E+0	5.00522E-7	3.12826E-3	4.79161E+1	2.15436E+1	8.58849E-1
2.00002E+0	9.34238E-7	5.83899E-3	2.24567E+1	5.08335E+0	8.34774E-1
2.20048E+0	1.64778E-6	1.02986E-2	9.06075E+0	2.10354E+0	6.53598E-1
2.40044E+0	3.12425E-6	1.95266E-2	5.98996E+0	-3.30463E+0	8.93698E-1
2.60040E+0	5.86689E-6	3.66681E-2	1.87833E+0	-5.91008E-1	5.70098E-1
2.80020E+0	1.02295E-5	6.39344E-2	1.66008E+0	-1.14835E+0	9.46026E-1
3.00026E+0	1.87432E-5	1.17145E-1	9.13241E-1	6.25279E-1	1.02169E+0
3.20028E+0	3.20684E-5	2.00427E-1	6.92369E-1	1.68313E-1	1.41362E+0
3.40021E+0	5.31439E-5	3.32149E-1	8.08173E-1	2.01664E-1	2.90532E+0
3.60024E+0	8.32710E-5	5.20444E-1	8.67224E-1	1.68379E-1	5.17233E+0
3.80028E+0	1.24406E-4	7.77537E-1	9.26430E-1	3.60120E-1	8.71364E+0
4.00022E+0	1.89522E-4	1.18451E+0	8.42979E-1	3.86559E-1	1.27142E+1
4.20022E+0	2.59257E-4	1.62036E+0	8.88950E-1	4.20275E-1	1.92579E+1
4.40015E+0	3.53395E-4	2.20872E+0	9.20538E-1	4.36543E-1	2.84774E+1
4.60016E+0	4.63015E-4	2.89384E+0	9.27053E-1	4.78521E-1	3.92828E+1
4.80044E+0	6.02769E-4	3.76731E+0	9.25938E-1	4.85413E-1	5.33020E+1
5.00042E+0	7.76286E-4	4.85179E+0	8.89783E-1	4.71986E-1	6.87136E+1
5.20048E+0	9.74620E-4	6.09138E+0	8.72536E-1	4.85621E-1	8.79817E+1
5.40042E+0	1.25196E-3	7.82475E+0	8.08728E-1	4.77085E-1	1.08780E+2
5.60041E+0	1.46258E-3	9.14113E+0	8.08170E-1	4.88698E-1	1.31696E+2
5.80042E+0	1.74380E-3	1.08987E+1	7.80722E-1	4.94784E-1	1.57102E+2
6.00045E+0	2.05187E-3	1.28242E+1	7.46312E-1	4.82004E-1	1.82803E+2
6.20045E+0	2.38956E-3	1.49348E+1	7.23020E-1	4.85105E-1	2.13119E+2
6.40059E+0	2.76484E-3	1.72802E+1	6.88165E-1	4.81141E-1	2.42277E+2
6.60044E+0	3.17722E-3	1.98576E+1	6.62059E-1	4.73846E-1	2.76215E+2
6.80043E+0	3.63170E-3	2.26981E+1	6.29422E-1	4.60594E-1	3.09256E+2
7.00037E+0	4.11962E-3	2.57476E+1	6.05172E-1	4.57975E-1	3.47206E+2
7.20038E+0	4.66320E-3	2.91450E+1	5.74628E-1	4.46132E-1	3.83846E+2
7.40037E+0	5.25210E-3	3.28256E+1	5.50953E-1	4.41254E-1	4.26021E+2
7.60040E+0	5.88879E-3	3.68049E+1	5.23897E-1	4.29081E-1	4.66486E+2
7.80039E+0	6.56716E-3	4.10447E+1	5.01978E-1	4.21725E-1	5.11574E+2
8.00033E+0	7.29838E-3	4.56149E+1	4.77696E-1	4.10630E-1	5.54901E+2
8.20029E+0	8.08882E-3	5.05551E+1	4.57513E-1	4.05546E-1	6.03738E+2
8.40034E+0	8.94022E-3	5.58764E+1	4.34738E-1	3.94774E-1	6.49535E+2
8.60031E+0	9.85353E-3	6.15846E+1	4.16589E-1	3.86120E-1	7.02335E+2
8.80032E+0	1.08263E-2	6.76644E+1	3.96569E-1	3.77168E-1	7.51670E+2
9.00030E+0	1.18459E-2	7.40369E+1	3.78061E-1	3.66772E-1	8.01895E+2
9.20029E+0	1.29302E-2	8.08137E+1	3.62414E-1	3.60782E-1	8.57713E+2
9.40030E+0	1.40777E-2	8.79856E+1	3.44872E-1	3.52045E-1	9.07948E+2
9.60059E+0	1.52941E-2	9.55881E+1	3.30160E-1	3.42225E-1	9.64443E+2
9.80053E+0	1.65661E-2	1.03538E+2	3.14846E-1	3.33915E-1	1.01695E+3
1.00005E+1	1.79094E-2	1.11934E+2	3.01443E-1	3.26299E-1	1.07408E+3
1.02005E+1	1.93522E-2	1.20951E+2	2.86665E-1	3.15972E-1	1.12579E+3
1.02644E+1	2.00013E-2	1.25008E+2	2.78737E-1	3.08461E-1	1.13846E+3

File: Raw OLED Data/OLED-018/A4-1.txt
Voltage(V)	Current(A)	J(mA/cm2)	PE(lm/W)	EQE(%)	L(cd/m2)
-9.99969E-1	-3.09312E-8	-1.93320E-4	9.60308E+2	1.66753E+2	5.90913E-1
-7.99956E-1	1.85109E-8	1.15693E-4	1.77210E+3	1.41271E+1	5.22050E-1
-5.99930E-1	2.72801E-8	1.70501E-4	2.06771E+3	1.94228E+2	6.73235E-1
-3.99927E-1	2.96758E-8	1.85474E-4	1.76745E+3	-8.72177E+2	4.17312E-1
-1.99970E-1	3.16771E-8	1.97982E-4	4.43280E+2	-9.47574E+1	5.58623E-2
8.91924E-5	3.64786E-8	2.27991E-4	1.19970E+7	-3.11931E+2	7.76550E-1
2.00080E-1	3.51966E-8	2.19979E-4	1.30538E+3	-4.45659E+2	1.82882E-1
4.00034E-1	3.51263E-8	2.19539E-4	9.11561E+2	-1.63568E+2	2.54827E-1
6.00025E-1	3.83996E-8	2.39997E-4	7.07893E+2	-7.03234E+2	3.24485E-1
8.00044E-1	4.60354E-8	2.87721E-4	6.04586E+1	-1.38029E+2	4.42990E-2
1.00004E+0	5.96752E-8	3.72970E-4	-3.18723E+2	-3.79262E+1	-3.78404E-1
1.20005E+0	8.38036E-8	5.23773E-4	1.61142E+1	-1.30121E+2	3.22405E-2
1.40003E+0	7.08902E-8	4.43064E-4	9.87447E+1	-2.11185E+2	1.94970E-1
1.60003E+0	1.13760E-7	7.11000E-4	-8.24503E+1	-1.30608E+2	-2.98566E-1
1.80001E+0	1.87341E-7	1.17088E-3	2.61291E+1	-6.90354E+1	1.75292E-1
2.00001E+0	3.74788E-7	2.34242E-3	4.23308E+1	1.85603E+0	6.31255E-1
2.20029E+0	8.38026E-7	5.23766E-3	1.42906E+1	8.41934E+0	5.24226E-1
2.40025E+0	1.70745E-6	1.06716E-2	-1.56940E+0	-1.44278E+0	-1.27958E-1
2.60024E+0	3.71310E-6	2.32069E-2	7.37093E-1	3.38889E+0	1.41580E-1
2.80020E+0	7.34874E-6	4.59296E-2	7.83715E-1	-2.30225E+0	3.20841E-1
3.00009E+0	1.40555E-5	8.78469E-2	5.37621E-2	-5.54424E-1	4.51011E-2
3.20019E+0	2.55955E-5	1.59972E-1	1.04012E+0	-1.28801E+0	1.69493E+0
3.40010E+0	4.31043E-5	2.69402E-1	8.23574E-1	-5.58659E-2	2.40129E+0
3.60011E+0	6.89999E-5	4.31249E-1	9.87169E-1	9.05991E-2	4.87849E+0
3.80008E+0	1.05735E-4	6.60844E-1	1.16283E+0	3.03969E-1	9.29517E+0
4.00001E+0	1.55341E-4	9.70881E-1	1.15102E+0	5.16338E-1	1.42286E+1
4.20001E+0	2.18907E-4	1.36817E+0	1.17159E+0	5.08213E-1	2.14296E+1
4.40000E+0	3.02023E-4	1.88764E+0	1.14743E+0	4.65805E-1	3.03353E+1
4.60002E+0	4.06675E-4	2.54172E+0	1.16010E+0	5.89978E-1	4.31749E+1
4.80036E+0	5.34047E-4	3.33779E+0	1.12421E+0	5.90112E-1	5.73366E+1
5.00032E+0	6.84694E-4	4.27934E+0	1.11230E+0	6.49156E-1	7.57614E+1
5.20036E+0	8.64282E-4	5.40176E+0	1.05861E+0	6.09784E-1	9.46578E+1
5.40034E+0	1.07061E-3	6.69131E+0	1.02711E+0	6.00664E-1	1.18141E+2
5.60031E+0	1.29657E-3	8.10356E+0	9.88737E-1	5.70051E-1	1.42830E+2
5.80035E+0	1.54581E-3	9.66131E+0	9.51390E-1	5.96643E-1	1.69707E+2
6.00028E+0	1.82509E-3	1.14068E+1	9.09163E-1	5.78562E-1	1.98074E+2
6.20033E+0	2.12974E-3	1.33109E+1	8.77077E-1	5.85869E-1	2.30414E+2
6.40030E+0	2.46838E-3	1.54274E+1	8.28749E-1	5.66876E-1	2.60475E+2
6.60022E+0	2.83801E-3	1.77376E+1	7.99148E-1	5.59096E-1	2.97803E+2
6.80018E+0	3.24562E-3	2.02851E+1	7.57762E-1	5.48173E-1	3.32721E+2
7.00016E+0	3.69770E-3	2.31106E+1	7.25124E-1	5.39377E-1	3.73407E+2
7.20010E+0	4.18417E-3	2.61511E+1	6.87206E-1	5.26566E-1	4.11875E+2
7.40013E+0	4.71863E-3	2.94914E+1	6.57788E-1	5.18619E-1	4.56953E+2
7.60010E+0	5.29974E-3	3.31234E+1	6.22991E-1	5.04467E-1	4.99213E+2
7.80015E+0	5.92594E-3	3.70371E+1	5.95209E-1	4.96086E-1	5.47343E+2
8.00014E+0	6.60704E-3	4.12940E+1	5.65220E-1	4.83025E-1	5.94363E+2
8.20003E+0	7.32513E-3	4.57821E+1	5.41319E-1	4.72765E-1	6.46866E+2
8.40013E+0	8.11289E-3	5.07056E+1	5.12287E-1	4.58240E-1	6.94553E+2
8.60006E+0	8.94706E-3	5.59191E+1	4.90266E-1	4.47452E-1	7.50488E+2
8.80004E+0	9.84642E-3	6.15401E+1	4.66067E-1	4.38934E-1	8.03419E+2
9.00012E+0	1.08016E-2	6.75100E+1	4.44807E-1	4.27997E-1	8.60277E+2
9.20007E+0	1.18016E-2	7.37600E+1	4.24221E-1	4.18061E-1	9.16335E+2
9.40006E+0	1.28729E-2	8.04556E+1	4.04059E-1	4.05529E-1	9.72706E+2
9.60039E+0	1.40000E-2	8.75000E+1	3.86236E-1	3.98556E-1	1.03276E+3
9.80038E+0	1.51975E-2	9.49844E+1	3.68154E-1	3.87417E-1	1.09087E+3
1.00004E+1	1.64722E-2	1.02951E+2	3.50659E-1	3.75492E-1	1.14917E+3
1.02004E+1	1.77933E-2	1.11208E+2	3.33537E-1	3.64980E-1	1.20434E+3
1.04004E+1	1.91640E-2	1.19775E+2	3.19495E-1	3.54991E-1	1.26687E+3
1.04966E+1	2.00009E-2	1.25006E+2	3.08046E-1	3.45532E-1	1.28660E+3

File: Raw OLED Data/OLED-018/A5-1.txt
Voltage(V)	Current(A)	J(mA/cm2)	PE(lm/W)	EQE(%)	L(cd/m2)
-9.99969E-1	-1.26687E-7	-7.91794E-4	1.83165E+2	-1.06366E+1	4.61628E-1
-7.99994E-1	-1.02708E-7	-6.41925E-4	-4.30783E+2	9.41118E+0	-7.04174E-1
-5.99975E-1	-7.19060E-8	-4.49413E-4	-3.55614E+2	1.47604E+2	-3.05216E-1
-3.99944E-1	-1.23639E-8	-7.72744E-5	-1.61796E+3	8.10593E+1	-1.59167E-1
-1.99985E-1	2.17868E-8	1.36168E-4	6.48228E+2	1.01899E+3	5.61887E-2
6.77586E-5	2.37521E-8	1.48451E-4	-1.21599E+7	-5.13040E+2	-3.89339E-1
2.00070E-1	4.49549E-8	2.80968E-4	-2.29677E+3	2.17831E+2	-4.10967E-1
4.00019E-1	5.74650E-8	3.59156E-4	9.48454E+0	1.55397E+2	4.33741E-3
6.00009E-1	8.00713E-8	5.00446E-4	-2.12714E+2	7.65210E+1	-2.03311E-1
7.99995E-1	9.20327E-8	5.75204E-4	4.10247E+1	3.66985E+2	6.00903E-2
9.99994E-1	1.32421E-7	8.27631E-4	1.58769E+2	1.79261E+2	4.18264E-1
1.20001E+0	1.95396E-7	1.22123E-3	-6.78976E+1	-1.60779E+1	-3.16727E-1
1.40000E+0	2.46409E-7	1.54006E-3	-9.91247E+1	-3.79408E+1	-6.80294E-1
1.60000E+0	3.06620E-7	1.91637E-3	-8.77312E+1	-5.52381E+1	-8.56258E-1
1.79999E+0	4.31519E-7	2.69699E-3	-4.60308E+1	-3.13891E+1	-7.11293E-1
1.99998E+0	6.63342E-7	4.14589E-3	-1.22736E+1	2.19850E+1	-3.23939E-1
2.20011E+0	1.11877E-6	6.99231E-3	-1.16672E+1	4.65784E-1	-5.71323E-1
2.40011E+0	2.08764E-6	1.30478E-2	-5.24699E+0	-2.01400E-1	-5.23031E-1
2.60003E+0	3.72477E-6	2.32798E-2	-1.55414E+0	-3.59462E-1	-2.99432E-1
2.80000E+0	6.99976E-6	4.37485E-2	-7.83275E-1	-8.71075E-1	-3.05411E-1
2.99990E+0	1.30189E-5	8.13681E-2	6.73129E-1	1.63025E-1	5.23010E-1
3.19998E+0	2.33722E-5	1.46076E-1	7.15904E-1	-4.46591E-2	1.06520E+0
3.39992E+0	3.92773E-5	2.45483E-1	8.42669E-1	8.95949E-1	2.23871E+0
3.59989E+0	6.26416E-5	3.91510E-1	1.00057E+0	9.27243E-1	4.48881E+0
3.79989E+0	9.56041E-5	5.97526E-1	1.06974E+0	5.77903E-1	7.73135E+0
3.99985E+0	1.51009E-4	9.43806E-1	1.03949E+0	4.71198E-1	1.24910E+1
4.19986E+0	2.11027E-4	1.31892E+0	1.05111E+0	3.92493E-1	1.85331E+1
4.39980E+0	2.94237E-4	1.83898E+0	1.10677E+0	5.14585E-1	2.85047E+1
4.59979E+0	3.71497E-4	2.32186E+0	1.15685E+0	6.13726E-1	3.93279E+1
4.80011E+0	4.89742E-4	3.06089E+0	1.14892E+0	6.35369E-1	5.37325E+1
5.00015E+0	6.34907E-4	3.96817E+0	1.10483E+0	5.98481E-1	6.97782E+1
5.20012E+0	8.02689E-4	5.01681E+0	1.08117E+0	6.15847E-1	8.97815E+1
5.40014E+0	9.97190E-4	6.23244E+0	1.02432E+0	6.11813E-1	1.09736E+2
5.60011E+0	1.21693E-3	7.60581E+0	9.93957E-1	6.12982E-1	1.34760E+2
5.80017E+0	1.45869E-3	9.11681E+0	9.51506E-1	5.85770E-1	1.60157E+2
6.00014E+0	1.72006E-3	1.07504E+1	9.00398E-1	5.77613E-1	1.84871E+2
6.20014E+0	2.01017E-3	1.25636E+1	8.69549E-1	5.73402E-1	2.15605E+2
6.40021E+0	2.32943E-3	1.45589E+1	8.23240E-1	5.66977E-1	2.44175E+2
6.60018E+0	2.68344E-3	1.67715E+1	7.85768E-1	5.50708E-1	2.76868E+2
6.80017E+0	3.06958E-3	1.91849E+1	7.46481E-1	5.35965E-1	3.09990E+2
7.00008E+0	3.48343E-3	2.17714E+1	7.13426E-1	5.39438E-1	3.46090E+2
7.20011E+0	3.94732E-3	2.46707E+1	6.75352E-1	5.21877E-1	3.81858E+2
7.40011E+0	4.45095E-3	2.78184E+1	6.45437E-1	5.12459E-1	4.22937E+2
7.60007E+0	4.98742E-3	3.11714E+1	6.11404E-1	4.99321E-1	4.61054E+2
7.80012E+0	5.57973E-3	3.48733E+1	5.83034E-1	4.87657E-1	5.04822E+2
8.00008E+0	6.21498E-3	3.88436E+1	5.52752E-1	4.76380E-1	5.46757E+2
8.20003E+0	6.89080E-3	4.30675E+1	5.28855E-1	4.64065E-1	5.94500E+2
8.40006E+0	7.62163E-3	4.76352E+1	5.01995E-1	4.51469E-1	6.39381E+2
8.60002E+0	8.40523E-3	5.25327E+1	4.78518E-1	4.41125E-1	6.88140E+2
8.80009E+0	9.24244E-3	5.77653E+1	4.53827E-1	4.28513E-1	7.34335E+2
9.00013E+0	1.01434E-2	6.33962E+1	4.32572E-1	4.18087E-1	7.85635E+2
9.19999E+0	1.10841E-2	6.92756E+1	4.12352E-1	4.07410E-1	8.36540E+2
9.40006E+0	1.20772E-2	7.54825E+1	3.91748E-1	3.95397E-1	8.84777E+2
9.60033E+0	1.31223E-2	8.20144E+1	3.74577E-1	3.84640E-1	9.38788E+2
9.80030E+0	1.42416E-2	8.90100E+1	3.56918E-1	3.73079E-1	9.91054E+2
1.00003E+1	1.54280E-2	9.64250E+1	3.37921E-1	3.62172E-1	1.03721E+3
1.02003E+1	1.66861E-2	1.04288E+2	3.22053E-1	3.51168E-1	1.09050E+3
1.04002E+1	1.79824E-2	1.12390E+2	3.06270E-1	3.40675E-1	1.13953E+3
1.06002E+1	1.93374E-2	1.20859E+2	2.92408E-1	3.32400E-1	1.19243E+3
1.06685E+1	2.00004E-2	1.25003E+2	2.82973E-1	3.22785E-1	1.20121E+3

File: Raw OLED Data/OLED-018/B1-1.txt
Voltage(V)	Current(A)	J(mA/cm2)	PE(lm/W)	EQE(%)	L(cd/m2)
-9.99970E-1	-1.75472E-7	-1.09670E-3	1.09241E+2	1.80343E+2	3.81340E-1
-8.00000E-1	-9.94078E-8	-6.21299E-4	6.99327E+2	2.76948E+2	1.10642E+0
-5.99974E-1	-4.56512E-8	-2.85320E-4	1.07786E+3	1.65251E+2	5.87321E-1
-3.99944E-1	9.95625E-9	6.22266E-5	6.65840E+3	2.71046E+3	5.27466E-1
-1.99992E-1	2.47649E-8	1.54781E-4	3.35714E+3	1.69320E+3	3.30788E-1
5.85794E-5	3.30915E-8	2.06822E-4	1.89333E+7	1.19815E+3	7.30160E-1
2.00054E-1	3.99357E-8	2.49598E-4	4.24492E+3	4.47304E+2	6.74696E-1
3.99997E-1	5.71243E-8	3.57027E-4	3.88133E+2	2.78254E+2	1.76436E-1
5.99979E-1	7.65679E-8	4.78549E-4	8.33808E+2	1.22875E+2	7.62042E-1
7.99976E-1	1.17179E-7	7.32369E-4	3.56321E+2	5.57739E+1	6.64506E-1
9.99976E-1	2.21815E-7	1.38634E-3	1.77867E+2	2.10156E+1	7.84886E-1
1.19999E+0	4.20514E-7	2.62821E-3	7.63616E+1	5.28086E+1	7.66590E-1
1.39999E+0	7.62765E-7	4.76728E-3	2.58836E+1	1.87728E+1	5.49883E-1
1.60000E+0	1.12798E-6	7.04987E-3	3.37293E+1	1.20784E+1	1.21104E+0
1.79998E+0	1.84705E-6	1.15441E-2	1.09179E+1	7.70494E+0	7.22133E-1
1.99997E+0	2.96857E-6	1.85536E-2	1.77281E+0	8.93433E+0	2.09393E-1
2.19998E+0	4.52499E-6	2.82812E-2	1.11729E+0	1.19131E+0	2.21275E-1
2.39992E+0	7.12851E-6	4.45532E-2	1.95789E+0	6.54097E+0	6.66367E-1
2.59978E+0	1.17886E-5	7.36788E-2	1.18862E+0	-8.83658E-1	7.24721E-1
2.79986E+0	1.26143E-5	7.88394E-2	6.28398E-1	-1.15932E+0	4.41534E-1
2.99987E+0	2.19582E-5	1.37239E-1	7.10113E-1	1.48730E-1	9.30587E-1
3.19987E+0	3.71522E-5	2.32201E-1	4.82367E-1	8.64988E-1	1.14084E+0
3.39981E+0	6.23125E-5	3.89453E-1	5.64821E-1	3.15033E-1	2.38051E+0
3.59981E+0	9.64999E-5	6.03124E-1	6.33068E-1	4.58794E-1	4.37509E+0
3.79982E+0	1.38701E-4	8.66881E-1	7.10050E-1	4.22771E-1	7.44494E+0
3.99976E+0	2.04400E-4	1.27750E+0	6.84563E-1	5.01000E-1	1.11342E+1
4.19978E+0	2.82150E-4	1.76344E+0	7.26020E-1	4.06705E-1	1.71153E+1
4.39965E+0	3.87483E-4	2.42177E+0	7.23159E-1	3.79061E-1	2.45265E+1
4.59968E+0	5.09640E-4	3.18525E+0	7.41911E-1	4.06831E-1	3.45997E+1
4.80001E+0	6.60013E-4	4.12508E+0	7.44896E-1	3.85412E-1	4.69483E+1
4.99997E+0	8.43716E-4	5.27323E+0	7.37329E-1	4.14673E-1	6.18807E+1
5.19995E+0	1.06116E-3	6.63225E+0	7.31830E-1	4.33554E-1	8.03378E+1
5.40004E+0	1.30502E-3	8.15638E+0	6.97875E-1	4.17612E-1	9.78412E+1
5.60001E+0	1.57507E-3	9.84419E+0	6.76336E-1	4.15308E-1	1.18681E+2
5.80004E+0	1.88013E-3	1.17508E+1	6.55058E-1	4.26770E-1	1.42111E+2
5.99997E+0	2.20595E-3	1.37872E+1	6.37427E-1	4.15061E-1	1.67844E+2
6.19999E+0	2.56261E-3	1.60163E+1	6.15503E-1	4.21147E-1	1.94551E+2
6.40005E+0	2.97341E-3	1.85838E+1	5.92463E-1	4.20109E-1	2.24300E+2
6.59997E+0	3.42836E-3	2.14273E+1	5.69218E-1	4.06574E-1	2.56234E+2
6.79997E+0	3.94129E-3	2.46331E+1	5.46966E-1	4.10975E-1	2.91632E+2
6.99996E+0	4.48522E-3	2.80326E+1	5.25981E-1	4.09535E-1	3.28533E+2
7.19996E+0	5.10174E-3	3.18859E+1	5.03456E-1	3.98702E-1	3.67909E+2
7.39994E+0	5.77336E-3	3.60835E+1	4.83706E-1	3.91655E-1	4.11120E+2
7.59989E+0	6.50822E-3	4.06764E+1	4.61793E-1	3.83764E-1	4.54409E+2
7.79989E+0	7.31881E-3	4.57426E+1	4.41809E-1	3.77374E-1	5.01757E+2
7.99987E+0	8.19643E-3	5.12277E+1	4.21913E-1	3.69796E-1	5.50378E+2
8.19981E+0	9.15181E-3	5.71988E+1	4.03850E-1	3.58923E-1	6.02922E+2
8.39993E+0	1.01943E-2	6.37144E+1	3.89295E-1	3.52846E-1	6.63196E+2
8.59987E+0	1.13143E-2	7.07144E+1	3.68203E-1	3.45705E-1	7.12750E+2
8.79994E+0	1.25213E-2	7.82581E+1	3.55228E-1	3.41186E-1	7.78694E+2
8.99993E+0	1.38343E-2	8.64644E+1	3.37524E-1	3.32758E-1	8.36047E+2
9.19986E+0	1.52338E-2	9.52113E+1	3.21408E-1	3.22622E-1	8.96140E+2
9.39989E+0	1.67265E-2	1.04541E+2	3.06905E-1	3.13686E-1	9.59980E+2
9.60015E+0	1.83247E-2	1.14529E+2	2.93552E-1	3.06916E-1	1.02738E+3
9.79704E+0	2.00000E-2	1.25000E+2	2.78766E-1	2.99177E-1	1.08666E+3

File: Raw OLED Data/OLED-018/B2-1.txt
Voltage(V)	Current(A)	J(mA/cm2)	PE(lm/W)	EQE(%)	L(cd/m2)
-9.99966E-1	-1.71961E-7	-1.07476E-3	-7.62275E+1	-3.84730E+1	-2.60770E-1
-7.99991E-1	-1.01081E-7	-6.31756E-4	-2.29881E+2	2.11059E+2	-3.69817E-1
-5.99968E-1	-5.03211E-8	-3.14507E-4	-1.18954E+2	1.39079E+2	-7.14475E-2
-3.99930E-1	8.85450E-9	5.53406E-5	-8.77753E+3	-1.04364E+3	-6.18373E-1
-1.99980E-1	2.66554E-8	1.66596E-4	1.99006E+2	1.74560E+2	2.11042E-2
6.30856E-5	3.40860E-8	2.13037E-4	-1.60887E+7	-2.91782E+2	-6.88267E-1
2.00056E-1	4.02489E-8	2.51556E-4	-4.10152E+3	1.81744E+2	-6.57023E-1
4.00012E-1	6.31868E-8	3.94918E-4	-1.50600E+3	-2.30669E+2	-7.57277E-1
5.99994E-1	8.66948E-8	5.41843E-4	-3.37391E+2	-2.39006E+2	-3.49144E-1
7.99982E-1	1.08851E-7	6.80319E-4	-4.57122E+2	-1.37415E+2	-7.91908E-1
9.99991E-1	1.84974E-7	1.15609E-3	-1.53430E+2	-4.90777E+0	-5.64607E-1
1.20000E+0	2.91957E-7	1.82473E-3	2.54085E+1	-2.24354E+1	1.77097E-1
1.40000E+0	4.46290E-7	2.78931E-3	-3.44115E+1	7.83635E+1	-4.27740E-1
1.60000E+0	6.68287E-7	4.17679E-3	9.56736E-1	3.19699E+1	2.03519E-2
1.79999E+0	9.92142E-7	6.20089E-3	-7.34544E+0	-6.01809E+0	-2.60971E-1
1.99998E+0	1.60355E-6	1.00222E-2	-2.88084E+0	-1.29526E+1	-1.83805E-1
2.20002E+0	2.62292E-6	1.63932E-2	-5.66271E+0	6.26960E+0	-6.50079E-1
2.39998E+0	4.39076E-6	2.74423E-2	-1.23336E-1	2.87444E+0	-2.58563E-2
2.59993E+0	7.38158E-6	4.61349E-2	-4.25233E-1	7.42798E-3	-1.62356E-1
2.79988E+0	1.24297E-5	7.76856E-2	7.08401E-1	4.15282E-1	4.90467E-1
2.99989E+0	2.17239E-5	1.35774E-1	3.88231E-2	7.01963E-1	5.03343E-2
3.19994E+0	3.58449E-5	2.24031E-1	2.06659E-1	4.53364E-1	4.71577E-1
3.39983E+0	5.69074E-5	3.55671E-1	4.78388E-1	7.52281E-2	1.84135E+0
3.59983E+0	8.71326E-5	5.44579E-1	5.66880E-1	1.87214E-1	3.53740E+0
3.79984E+0	1.40860E-4	8.80375E-1	6.76456E-1	3.09585E-1	7.20315E+0
3.99982E+0	1.95838E-4	1.22399E+0	7.50995E-1	4.29751E-1	1.17032E+1
4.19980E+0	2.75869E-4	1.72418E+0	7.38868E-1	3.98108E-1	1.70305E+1
4.39978E+0	3.55138E-4	2.21961E+0	8.31874E-1	5.12257E-1	2.58593E+1
4.59973E+0	4.76171E-4	2.97607E+0	8.28284E-1	4.56109E-1	3.60915E+1
4.80005E+0	6.25719E-4	3.91074E+0	8.58184E-1	4.57001E-1	5.12786E+1
5.00005E+0	7.98915E-4	4.99322E+0	8.30768E-1	4.78100E-1	6.60214E+1
5.20007E+0	1.01679E-3	6.35494E+0	8.05199E-1	4.86752E-1	8.46981E+1
5.40006E+0	1.26620E-3	7.91375E+0	7.63994E-1	4.60435E-1	1.03925E+2
5.60003E+0	1.53160E-3	9.57250E+0	7.49929E-1	4.66727E-1	1.27963E+2
5.80014E+0	1.81226E-3	1.13266E+1	7.25493E-1	4.66203E-1	1.51713E+2
6.00012E+0	2.11909E-3	1.32443E+1	7.07786E-1	4.63653E-1	1.79037E+2
6.20012E+0	2.46883E-3	1.54302E+1	6.83419E-1	4.68732E-1	2.08117E+2
6.40015E+0	2.83907E-3	1.77442E+1	6.55392E-1	4.60196E-1	2.36918E+2
6.60011E+0	3.26568E-3	2.04105E+1	6.30824E-1	4.57232E-1	2.70498E+2
6.80009E+0	3.74436E-3	2.34022E+1	6.11527E-1	4.53280E-1	3.09769E+2
7.00000E+0	4.27004E-3	2.66877E+1	5.83453E-1	4.44850E-1	3.46949E+2
7.19996E+0	4.83703E-3	3.02314E+1	5.62904E-1	4.40636E-1	3.90008E+2
7.39999E+0	5.46797E-3	3.41748E+1	5.36534E-1	4.31898E-1	4.31901E+2
7.59998E+0	6.16458E-3	3.85286E+1	5.10039E-1	4.20538E-1	4.75389E+2
7.80002E+0	6.92235E-3	4.32647E+1	4.93132E-1	4.17478E-1	5.29715E+2
7.99996E+0	7.76062E-3	4.85039E+1	4.67946E-1	4.07395E-1	5.77977E+2
8.19991E+0	8.66010E-3	5.41256E+1	4.49506E-1	3.98825E-1	6.35035E+2
8.39994E+0	9.64682E-3	6.02926E+1	4.26369E-1	3.87540E-1	6.87347E+2
8.59995E+0	1.07284E-2	6.70525E+1	4.08332E-1	3.79736E-1	7.49506E+2
8.79999E+0	1.18602E-2	7.41262E+1	3.88556E-1	3.70430E-1	8.06786E+2
8.99996E+0	1.30981E-2	8.18631E+1	3.72378E-1	3.63454E-1	8.73300E+2
9.19991E+0	1.44355E-2	9.02219E+1	3.53601E-1	3.53922E-1	9.34241E+2
9.39993E+0	1.58589E-2	9.91181E+1	3.38944E-1	3.46109E-1	1.00521E+3
9.60019E+0	1.74049E-2	1.08781E+2	3.21808E-1	3.34971E-1	1.06974E+3
9.80016E+0	1.90354E-2	1.18971E+2	3.06230E-1	3.24275E-1	1.13651E+3
9.89153E+0	2.00002E-2	1.25001E+2	2.96941E-1	3.17281E-1	1.16869E+3

File: Raw OLED Data/OLED-018/B3-1.txt
Voltage(V)	Current(A)	J(mA/cm2)	PE(lm/W)	EQE(%)	L(cd/m2)
-9.99964E-1	-1.24960E-7	-7.81000E-4	-7.23753E+1	-1.08982E+2	-1.79919E-1
-7.99990E-1	-7.50232E-8	-4.68895E-4	-3.92851E+2	-3.15560E+2	-4.69071E-1
-5.99949E-1	-8.33068E-9	-5.20667E-5	-4.76082E+3	-1.08429E+3	-4.73376E-1
-3.99938E-1	1.16188E-8	7.26175E-5	-5.84736E+3	-1.41955E+3	-5.40560E-1
-1.99989E-1	2.52288E-8	1.57680E-4	-7.11265E+3	-2.87570E+1	-7.13944E-1
6.21557E-5	3.40324E-8	2.12702E-4	-7.16849E+6	-7.28155E+2	-3.01670E-1
2.00055E-1	4.04034E-8	2.52521E-4	-2.88256E+3	-5.00056E+2	-4.63528E-1
4.00004E-1	5.30976E-8	3.31860E-4	-2.30211E+3	-3.65397E+2	-9.72736E-1
5.99989E-1	7.29785E-8	4.56116E-4	-1.18684E+3	-2.45324E+2	-1.03386E+0
7.99976E-1	8.91328E-8	5.57080E-4	-4.64249E+2	1.34634E+2	-6.58560E-1
9.99985E-1	1.47969E-7	9.24806E-4	-8.70488E+0	-6.60961E+1	-2.56246E-2
1.19999E+0	2.33217E-7	1.45761E-3	-1.32700E+2	1.98176E+1	-7.38819E-1
1.40000E+0	3.21322E-7	2.00826E-3	-4.59436E+1	2.39166E+1	-4.11172E-1
1.60000E+0	4.65131E-7	2.90707E-3	-6.32449E+1	-1.41136E+1	-9.36378E-1
1.79998E+0	6.87757E-7	4.29848E-3	-4.66167E+1	-1.14938E+1	-1.14809E+0
1.99997E+0	1.17632E-6	7.35200E-3	-1.14623E+1	-7.53733E+0	-5.36477E-1
2.20001E+0	2.04810E-6	1.28006E-2	-1.04664E+1	-5.64286E+0	-9.38217E-1
2.39996E+0	3.64793E-6	2.27996E-2	-2.33312E+0	1.46062E-1	-4.06366E-1
2.59994E+0	6.11377E-6	3.82111E-2	-2.36279E+0	-9.85710E-1	-7.47184E-1
2.79979E+0	1.07574E-5	6.72338E-2	1.18237E-1	-1.43211E+0	7.08462E-2
2.99985E+0	1.85603E-5	1.16002E-1	-4.98864E-2	6.83816E-2	-5.52583E-2
3.19984E+0	3.04867E-5	1.90542E-1	5.02486E-1	-2.73144E-1	9.75199E-1
3.39987E+0	7.04802E-5	4.40501E-1	2.67790E-1	9.38224E-2	1.27660E+0
3.59990E+0	8.89200E-5	5.55750E-1	6.28824E-1	2.58975E-1	4.00451E+0
3.79989E+0	1.08072E-4	6.75450E-1	8.94368E-1	1.84425E-1	7.30686E+0
3.99985E+0	1.57639E-4	9.85244E-1	1.01389E+0	6.12402E-1	1.27183E+1
4.19982E+0	2.23372E-4	1.39608E+0	9.53276E-1	5.02776E-1	1.77913E+1
4.39976E+0	3.04772E-4	1.90482E+0	1.01037E+0	5.05867E-1	2.69533E+1
4.59978E+0	4.06832E-4	2.54270E+0	1.01089E+0	4.87372E-1	3.76346E+1
4.80007E+0	5.29558E-4	3.30974E+0	1.04270E+0	4.95625E-1	5.27292E+1
5.00010E+0	6.85315E-4	4.28322E+0	9.99335E-1	5.20958E-1	6.81256E+1
5.20003E+0	8.54358E-4	5.33974E+0	9.99715E-1	5.53238E-1	8.83593E+1
5.40006E+0	1.06158E-3	6.63488E+0	9.64873E-1	5.89325E-1	1.10040E+2
5.60005E+0	1.29141E-3	8.07131E+0	9.23380E-1	5.62634E-1	1.32852E+2
5.80010E+0	1.54938E-3	9.68362E+0	8.96336E-1	5.50902E-1	1.60249E+2
6.00006E+0	1.82462E-3	1.14039E+1	8.58652E-1	5.62745E-1	1.87015E+2
6.20003E+0	2.13682E-3	1.33551E+1	8.29726E-1	5.54394E-1	2.18689E+2
6.40007E+0	2.49137E-3	1.55711E+1	7.88078E-1	5.38579E-1	2.49990E+2
6.60001E+0	2.88923E-3	1.80577E+1	7.52198E-1	5.33280E-1	2.85357E+2
6.79998E+0	3.32095E-3	2.07559E+1	7.15253E-1	5.24987E-1	3.21336E+2
6.99994E+0	3.78341E-3	2.36463E+1	6.89550E-1	5.21008E-1	3.63307E+2
7.19992E+0	4.31627E-3	2.69767E+1	6.53391E-1	5.04186E-1	4.03961E+2
7.39994E+0	4.88742E-3	3.05464E+1	6.25696E-1	4.93805E-1	4.50196E+2
7.59993E+0	5.52568E-3	3.45355E+1	5.92226E-1	4.83002E-1	4.94781E+2
7.79993E+0	6.21962E-3	3.88726E+1	5.66623E-1	4.78042E-1	5.46864E+2
7.99991E+0	6.96205E-3	4.35128E+1	5.39870E-1	4.63034E-1	5.98194E+2
8.19985E+0	7.76535E-3	4.85334E+1	5.17568E-1	4.55204E-1	6.55639E+2
8.39991E+0	8.66123E-3	5.41327E+1	4.90069E-1	4.43006E-1	7.09319E+2
8.59986E+0	9.63054E-3	6.01909E+1	4.68687E-1	4.34332E-1	7.72245E+2
8.79992E+0	1.06981E-2	6.68631E+1	4.45638E-1	4.19756E-1	8.34636E+2
8.99992E+0	1.18280E-2	7.39250E+1	4.22198E-1	4.10453E-1	8.94122E+2
9.19987E+0	1.30477E-2	8.15481E+1	4.03388E-1	3.99516E-1	9.63315E+2
9.39987E+0	1.43649E-2	8.97806E+1	3.82835E-1	3.86585E-1	1.02841E+3
9.60016E+0	1.57739E-2	9.85869E+1	3.65784E-1	3.77046E-1	1.10198E+3
9.80011E+0	1.72926E-2	1.08079E+2	3.47689E-1	3.66610E-1	1.17223E+3
1.00001E+1	1.89371E-2	1.18357E+2	3.29490E-1	3.53608E-1	1.24134E+3
1.01045E+1	2.00001E-2	1.25001E+2	3.16954E-1	3.44384E-1	1.27431E+3

File: Raw OLED Data/OLED-018/B4-1.txt
Voltage(V)	Current(A)	J(mA/cm2)	PE(lm/W)	EQE(%)	L(cd/m2)
-9.99979E-1	-6.50111E-8	-4.06319E-4	3.13839E+2	-4.13130E+1	4.05897E-1
-7.99964E-1	-3.52106E-9	-2.20066E-5	2.83484E+3	-1.46723E+3	1.58856E-1
-5.99943E-1	1.17103E-8	7.31894E-5	2.89663E+3	3.63257E+2	4.04857E-1
-3.99935E-1	2.39779E-8	1.49862E-4	2.19364E+3	5.70997E+2	4.18500E-1
-1.99982E-1	3.12518E-8	1.95324E-4	7.68216E+3	-2.27256E+2	9.55167E-1
7.25746E-5	3.69292E-8	2.30807E-4	1.02640E+7	-4.04875E+2	5.47272E-1
2.00061E-1	3.37070E-8	2.10669E-4	1.62469E+3	-1.05741E+2	2.17963E-1
4.00006E-1	3.92015E-8	2.45009E-4	2.00489E+3	-4.28250E+2	6.25447E-1
5.99993E-1	4.63280E-8	2.89550E-4	8.38812E+2	5.25941E+1	4.63858E-1
8.00008E-1	7.12845E-8	4.45528E-4	2.31728E+2	-1.59715E+2	2.62904E-1
1.00001E+0	9.94382E-8	6.21489E-4	3.01926E+2	-1.20364E+2	5.97295E-1
1.20000E+0	9.36418E-8	5.85261E-4	-4.92140E+1	-5.84915E+1	-1.10019E-1
1.40000E+0	1.32251E-7	8.26569E-4	1.04301E+2	-3.43723E+1	3.84189E-1
1.59999E+0	1.83635E-7	1.14772E-3	7.21747E+1	-1.15935E+2	4.21879E-1
1.79998E+0	2.65797E-7	1.66123E-3	7.09378E+1	7.05657E+1	6.75189E-1
1.99997E+0	4.35335E-7	2.72084E-3	2.71406E+1	-6.44434E+1	4.70106E-1
2.19997E+0	1.07170E-6	6.69813E-3	1.01948E+1	-2.84162E+1	4.78189E-1
2.39996E+0	1.71762E-6	1.07351E-2	6.21211E+0	-2.32689E+0	5.09448E-1
2.59993E+0	3.29960E-6	2.06225E-2	2.12562E+0	-6.17176E+0	3.62775E-1
2.79992E+0	6.46282E-6	4.03926E-2	1.49244E+0	2.23215E+0	5.37273E-1
2.99984E+0	1.19056E-5	7.44100E-2	1.08984E+0	-9.09972E-1	7.74357E-1
3.19992E+0	2.12790E-5	1.32994E-1	1.07448E+0	8.74845E-1	1.45552E+0
3.39985E+0	3.52478E-5	2.20299E-1	1.40850E+0	2.57886E-1	3.35798E+0
3.59983E+0	5.58129E-5	3.48831E-1	1.41252E+0	7.01909E-1	5.64599E+0
3.79983E+0	8.47159E-5	5.29474E-1	1.31683E+0	2.03723E-1	8.43316E+0
3.99978E+0	1.24075E-4	7.75469E-1	1.33580E+0	4.22858E-1	1.31884E+1
4.19979E+0	1.78995E-4	1.11872E+0	1.31794E+0	5.63598E-1	1.97103E+1
4.39974E+0	2.44054E-4	1.52534E+0	1.31992E+0	6.63640E-1	2.81962E+1
4.59974E+0	3.30477E-4	2.06548E+0	1.30265E+0	6.77037E-1	3.93943E+1
4.80011E+0	4.39316E-4	2.74572E+0	1.27215E+0	6.33021E-1	5.33699E+1
5.00010E+0	5.68169E-4	3.55106E+0	1.23270E+0	6.34992E-1	6.96696E+1
5.20010E+0	7.23677E-4	4.52298E+0	1.22002E+0	6.58939E-1	9.13388E+1
5.40006E+0	9.03923E-4	5.64952E+0	1.14997E+0	6.57773E-1	1.11672E+2
5.59999E+0	1.10677E-3	6.91731E+0	1.11869E+0	6.58403E-1	1.37938E+2
5.80006E+0	1.33759E-3	8.35994E+0	1.05993E+0	6.17242E-1	1.63593E+2
6.00002E+0	1.58427E-3	9.90169E+0	1.02594E+0	6.49419E-1	1.94014E+2
6.20002E+0	1.86284E-3	1.16427E+1	9.74207E-1	6.28047E-1	2.23846E+2
6.40006E+0	2.17439E-3	1.35899E+1	9.31309E-1	6.35405E-1	2.57837E+2
6.60006E+0	2.50502E-3	1.56564E+1	8.87509E-1	6.22707E-1	2.91919E+2
6.79998E+0	2.88227E-3	1.80142E+1	8.50290E-1	6.15590E-1	3.31543E+2
6.99998E+0	3.30229E-3	2.06393E+1	8.05841E-1	5.97060E-1	3.70588E+2
7.19992E+0	3.76732E-3	2.35457E+1	7.70240E-1	5.92096E-1	4.15639E+2
7.39996E+0	4.28117E-3	2.67573E+1	7.26662E-1	5.68705E-1	4.57988E+2
7.59992E+0	4.84066E-3	3.02541E+1	6.94604E-1	5.60520E-1	5.08371E+2
7.79993E+0	5.46053E-3	3.41283E+1	6.57325E-1	5.47632E-1	5.56975E+2
7.99994E+0	6.13399E-3	3.83374E+1	6.26304E-1	5.33014E-1	6.11428E+2
8.19984E+0	6.87139E-3	4.29462E+1	5.91923E-1	5.15445E-1	6.63507E+2
8.39995E+0	7.66849E-3	4.79281E+1	5.65285E-1	5.04486E-1	7.24410E+2
8.59982E+0	8.54134E-3	5.33834E+1	5.33900E-1	4.85293E-1	7.80199E+2
8.79987E+0	9.48594E-3	5.92871E+1	5.09423E-1	4.75766E-1	8.45991E+2
8.99987E+0	1.05280E-2	6.58000E+1	4.82432E-1	4.63368E-1	9.09386E+2
9.19988E+0	1.16304E-2	7.26900E+1	4.56022E-1	4.47020E-1	9.70718E+2
9.39988E+0	1.28157E-2	8.00981E+1	4.35518E-1	4.37337E-1	1.04376E+3
9.60015E+0	1.41013E-2	8.81331E+1	4.12108E-1	4.22470E-1	1.10988E+3
9.80013E+0	1.54720E-2	9.67000E+1	3.92956E-1	4.11909E-1	1.18537E+3
1.00001E+1	1.69681E-2	1.06051E+2	3.72757E-1	3.98957E-1	1.25833E+3
1.02001E+1	1.85482E-2	1.15926E+2	3.52733E-1	3.83332E-1	1.32765E+3
1.03659E+1	2.00001E-2	1.25001E+2	3.35041E-1	3.71581E-1	1.38187E+3

File: Raw OLED Data/OLED-018/B5-1.txt
Voltage(V)	Current(A)	J(mA/cm2)	PE(lm/W)	EQE(%)	L(cd/m2)
-9.99971E-1	-3.45739E-8	-2.16087E-4	2.59063E+2	-3.37070E+2	1.78185E-1
-7.99962E-1	1.39948E-8	8.74675E-5	1.34462E+3	-1.13354E+3	2.99478E-1
-5.99935E-1	2.66096E-8	1.66310E-4	-3.51794E+2	-1.03650E+3	-1.11728E-1
-3.99925E-1	3.16155E-8	1.97597E-4	-7.92442E+2	-8.59395E+2	-1.99332E-1
-1.99975E-1	3.19281E-8	1.99551E-4	2.39563E+3	-5.28535E+2	3.04298E-1
7.33137E-5	3.09324E-8	1.93327E-4	8.41534E+6	-4.22570E+2	3.79665E-1
2.00069E-1	3.47480E-8	2.17175E-4	3.26690E+2	-7.71554E+1	4.51830E-2
4.00017E-1	3.45919E-8	2.16199E-4	5.94352E+2	3.06290E+2	1.63616E-1
6.00005E-1	3.81952E-8	2.38720E-4	8.77792E+2	-8.47347E+2	4.00208E-1
8.00018E-1	4.53503E-8	2.83439E-4	2.15464E+2	-3.57001E+2	1.55519E-1
1.00002E+0	5.78196E-8	3.61373E-4	-2.38214E+2	-3.49086E+2	-2.74019E-1
1.20002E+0	7.74096E-8	4.83810E-4	2.31518E+2	-1.90319E+2	4.27856E-1
1.40001E+0	6.87284E-8	4.29552E-4	8.72455E+1	-2.67944E+2	1.67009E-1
1.60001E+0	1.19211E-7	7.45069E-4	3.63394E+1	-1.51970E+2	1.37894E-1
1.79999E+0	1.80705E-7	1.12941E-3	6.12562E+0	-1.42703E+2	3.96388E-2
1.99998E+0	3.24098E-7	2.02561E-3	-2.14716E+1	-5.65923E+1	-2.76884E-1
2.20003E+0	6.80738E-7	4.25461E-3	-9.46315E+0	-1.56332E+1	-2.81952E-1
2.39998E+0	1.31164E-6	8.19775E-3	-3.97671E+0	-1.41063E+1	-2.49044E-1
2.60004E+0	2.71742E-6	1.69839E-2	-1.92499E+0	-5.38165E+0	-2.70580E-1
2.79999E+0	5.32243E-6	3.32652E-2	-1.03322E-1	-3.92781E+0	-3.06328E-2
2.99992E+0	9.89380E-6	6.18362E-2	7.84077E-1	-2.18131E+0	4.62980E-1
3.19979E+0	1.74529E-5	1.09081E-1	1.32203E+0	1.11584E-1	1.46879E+0
3.39988E+0	2.89960E-5	1.81225E-1	1.03042E+0	2.85543E-1	2.02091E+0
3.59992E+0	4.58247E-5	2.86404E-1	1.47474E+0	1.35273E-1	4.83992E+0
3.79990E+0	6.90645E-5	4.31653E-1	1.46046E+0	4.58817E-1	7.62512E+0
3.99986E+0	1.01073E-4	6.31706E-1	1.46550E+0	4.69248E-1	1.17868E+1
4.19983E+0	1.43919E-4	8.99494E-1	1.48929E+0	5.89538E-1	1.79085E+1
4.39983E+0	1.98938E-4	1.24336E+0	1.48894E+0	7.13775E-1	2.59276E+1
4.59981E+0	2.70516E-4	1.69072E+0	1.46310E+0	6.37290E-1	3.62190E+1
4.80014E+0	3.58613E-4	2.24133E+0	1.43891E+0	6.94312E-1	4.92769E+1
5.00010E+0	4.68792E-4	2.92995E+0	1.41080E+0	7.12890E-1	6.57891E+1
5.20014E+0	6.00522E-4	3.75326E+0	1.36681E+0	7.44137E-1	8.49145E+1
5.40010E+0	7.56821E-4	4.73013E+0	1.31569E+0	7.45539E-1	1.06974E+2
5.60006E+0	9.34597E-4	5.84123E+0	1.26064E+0	7.40275E-1	1.31262E+2
5.80015E+0	1.13932E-3	7.12075E+0	1.22400E+0	7.59989E-1	1.60915E+2
6.00017E+0	1.36838E-3	8.55237E+0	1.15153E+0	7.34007E-1	1.88094E+2
6.20017E+0	1.61957E-3	1.01223E+1	1.10368E+0	7.22122E-1	2.20483E+2
6.40017E+0	1.89550E-3	1.18469E+1	1.05139E+0	7.14967E-1	2.53751E+2
6.60011E+0	2.20135E-3	1.37584E+1	9.99283E-1	6.99714E-1	2.88841E+2
6.80012E+0	2.53464E-3	1.58415E+1	9.55160E-1	6.81923E-1	3.27521E+2
7.00008E+0	2.90865E-3	1.81791E+1	9.08680E-1	6.58015E-1	3.68075E+2
7.20005E+0	3.31187E-3	2.06992E+1	8.66143E-1	6.61675E-1	4.10893E+2
7.40007E+0	3.77142E-3	2.35714E+1	8.22597E-1	6.36148E-1	4.56728E+2
7.60006E+0	4.25752E-3	2.66095E+1	7.83575E-1	6.32102E-1	5.04411E+2
7.80004E+0	4.79871E-3	2.99919E+1	7.46465E-1	6.18349E-1	5.55854E+2
8.00002E+0	5.39871E-3	3.37419E+1	7.07929E-1	5.98053E-1	6.08276E+2
8.20000E+0	6.05490E-3	3.78431E+1	6.73127E-1	5.82314E-1	6.64887E+2
8.40000E+0	6.76349E-3	4.22718E+1	6.38467E-1	5.65731E-1	7.21637E+2
8.59993E+0	7.53261E-3	4.70788E+1	6.05973E-1	5.51299E-1	7.80951E+2
8.79994E+0	8.37925E-3	5.23703E+1	5.76303E-1	5.38999E-1	8.45407E+2
8.99994E+0	9.28904E-3	5.80565E+1	5.47262E-1	5.21289E-1	9.10197E+2
9.19991E+0	1.02772E-2	6.42325E+1	5.22400E-1	5.08785E-1	9.82635E+2
9.39993E+0	1.13441E-2	7.09006E+1	4.93179E-1	4.90442E-1	1.04624E+3
9.60024E+0	1.24929E-2	7.80806E+1	4.68554E-1	4.78751E-1	1.11798E+3
9.80022E+0	1.37297E-2	8.58106E+1	4.44841E-1	4.62786E-1	1.19078E+3
1.00003E+1	1.50603E-2	9.41269E+1	4.22865E-1	4.48733E-1	1.26701E+3
1.02002E+1	1.64841E-2	1.03026E+2	4.01524E-1	4.35056E-1	1.34312E+3
1.04003E+1	1.80056E-2	1.12535E+2	3.81378E-1	4.22852E-1	1.42082E+3
1.06002E+1	1.96375E-2	1.22734E+2	3.61926E-1	4.08287E-1	1.49882E+3

File: Raw OLED Data/OLED-018/C1-1.txt
Voltage(V)	Current(A)	J(mA/cm2)	PE(lm/W)	EQE(%)	L(cd/m2)
-9.99982E-1	-1.34032E-8	-8.37700E-5	1.13333E+3	6.18617E+1	3.02196E-1
-7.99975E-1	2.74185E-8	1.71366E-4	-4.03990E+2	-3.52868E+1	-1.76287E-1
-5.99948E-1	3.07974E-8	1.92484E-4	-1.80889E+2	1.20748E+2	-6.64921E-2
-3.99941E-1	3.61271E-8	2.25794E-4	-5.30486E+2	1.16197E+2	-1.52487E-1
-1.99987E-1	3.62597E-8	2.26623E-4	-7.54465E+2	8.63032E+2	-1.08842E-1
5.01871E-5	3.27287E-8	2.04554E-4	3.72502E+6	-2.95408E+2	1.21725E-1
2.00044E-1	3.66479E-8	2.29049E-4	-5.71596E+1	1.30367E+2	-8.33670E-3
3.99985E-1	3.12203E-8	1.95127E-4	-2.06636E+3	2.88072E+2	-5.13354E-1
5.99981E-1	3.78946E-8	2.36841E-4	-1.22964E+3	-1.04029E+2	-5.56188E-1
7.99998E-1	4.27043E-8	2.66902E-4	-5.21585E+2	-3.67725E+2	-3.54500E-1
9.99990E-1	4.46015E-8	2.78759E-4	-4.28035E+2	-1.22884E+2	-3.79800E-1
1.20000E+0	6.48284E-8	4.05178E-4	-6.73648E+2	5.37064E+1	-1.04258E+0
1.40001E+0	7.92862E-8	4.95539E-4	-1.97058E+2	3.75185E+1	-4.35165E-1
1.59998E+0	6.44282E-8	4.02676E-4	-4.33480E+2	9.77318E+0	-8.88975E-1
1.79997E+0	1.04474E-7	6.52963E-4	-1.15195E+2	2.77200E+1	-4.30962E-1
1.99996E+0	2.20492E-7	1.37807E-3	-5.86060E+1	-2.17145E+2	-5.14146E-1
2.19988E+0	4.85910E-7	3.03694E-3	-3.59961E+1	-2.88047E+1	-7.65491E-1
2.39982E+0	8.93586E-7	5.58491E-3	-1.80304E+1	-4.10010E+1	-7.69221E-1
2.59982E+0	1.65535E-6	1.03459E-2	-7.34043E+0	-9.82281E+0	-6.28470E-1
2.79974E+0	2.84172E-6	1.77607E-2	-1.46412E+0	-8.19639E+0	-2.31743E-1
2.99971E+0	4.68016E-6	2.92510E-2	-2.95824E+0	-3.27169E+0	-8.26235E-1
3.19977E+0	7.66149E-6	4.78843E-2	-7.19261E-1	-2.18733E+0	-3.50791E-1
3.39964E+0	1.18580E-5	7.41125E-2	-2.32166E-1	-1.52828E+0	-1.86197E-1
3.59971E+0	1.80210E-5	1.12631E-1	2.67777E-2	-4.41034E-1	3.45581E-2
3.79972E+0	2.64660E-5	1.65412E-1	5.29260E-1	-3.21170E-1	1.05886E+0
3.99967E+0	3.80809E-5	2.38006E-1	4.75174E-1	6.12918E-2	1.43984E+0
4.19964E+0	5.34549E-5	3.34093E-1	5.03067E-1	6.95996E-3	2.24675E+0
4.39955E+0	7.35892E-5	4.59933E-1	6.45483E-1	1.45570E-1	4.15755E+0
4.59954E+0	9.93966E-5	6.21229E-1	6.99628E-1	2.62751E-1	6.36331E+0
4.79995E+0	1.32386E-4	8.27412E-1	7.35383E-1	4.94016E-1	9.29657E+0
4.99987E+0	1.74257E-4	1.08911E+0	6.97727E-1	5.28254E-1	1.20939E+1
5.19995E+0	2.24915E-4	1.40572E+0	7.12643E-1	4.59514E-1	1.65813E+1
5.39994E+0	2.85715E-4	1.78572E+0	7.00876E-1	4.57492E-1	2.15126E+1
5.59990E+0	3.59086E-4	2.24429E+0	6.89084E-1	4.29745E-1	2.75665E+1
5.79994E+0	4.44833E-4	2.78021E+0	6.81976E-1	4.36245E-1	3.50042E+1
5.99990E+0	5.45360E-4	3.40850E+0	6.61097E-1	4.38943E-1	4.30351E+1
6.19993E+0	6.56185E-4	4.10116E+0	6.54747E-1	4.46892E-1	5.29928E+1
6.39994E+0	7.87977E-4	4.92486E+0	6.43188E-1	4.58872E-1	6.45293E+1
6.59986E+0	9.38000E-4	5.86250E+0	6.22490E-1	4.47005E-1	7.66655E+1
6.79987E+0	1.11293E-3	6.95581E+0	6.11543E-1	4.28605E-1	9.20716E+1
6.99987E+0	1.30319E-3	8.14494E+0	5.91692E-1	4.57029E-1	1.07380E+2
7.19985E+0	1.51955E-3	9.49719E+0	5.71008E-1	4.50141E-1	1.24283E+2
7.39987E+0	1.75769E-3	1.09856E+1	5.54281E-1	4.59865E-1	1.43425E+2
7.59985E+0	2.01979E-3	1.26237E+1	5.32260E-1	4.38301E-1	1.62542E+2
7.79981E+0	2.30864E-3	1.44290E+1	5.13682E-1	4.37920E-1	1.84020E+2
7.99983E+0	2.62171E-3	1.63857E+1	4.95058E-1	4.29737E-1	2.06563E+2
8.19976E+0	2.96682E-3	1.85426E+1	4.75508E-1	4.23175E-1	2.30134E+2
8.39982E+0	3.33907E-3	2.08692E+1	4.57503E-1	4.22410E-1	2.55282E+2
8.59979E+0	3.74635E-3	2.34147E+1	4.40515E-1	4.03856E-1	2.82350E+2
8.79978E+0	4.18426E-3	2.61516E+1	4.23163E-1	4.01596E-1	3.09976E+2
8.99981E+0	4.66219E-3	2.91387E+1	4.06820E-1	3.93066E-1	3.39590E+2
9.19975E+0	5.17732E-3	3.23582E+1	3.90226E-1	3.87548E-1	3.69767E+2
9.39980E+0	5.73541E-3	3.58463E+1	3.74169E-1	3.81801E-1	4.01311E+2
9.60007E+0	6.33034E-3	3.95646E+1	3.59629E-1	3.73285E-1	4.34797E+2
9.80007E+0	6.97002E-3	4.35626E+1	3.44953E-1	3.62927E-1	4.68762E+2
1.00001E+1	7.65588E-3	4.78493E+1	3.30985E-1	3.55104E-1	5.04124E+2
1.02001E+1	8.38664E-3	5.24165E+1	3.17076E-1	3.49336E-1	5.39618E+2
1.04001E+1	9.16466E-3	5.72791E+1	3.05226E-1	3.39509E-1	5.78770E+2
1.06001E+1	9.99460E-3	6.24663E+1	2.92680E-1	3.35768E-1	6.16878E+2
1.08001E+1	1.09102E-2	6.81887E+1	2.80814E-1	3.27492E-1	6.58279E+2
1.10001E+1	1.18241E-2	7.39006E+1	2.67743E-1	3.19807E-1	6.92809E+2
1.12001E+1	1.28008E-2	8.00050E+1	2.57250E-1	3.11462E-1	7.33743E+2
1.14001E+1	1.38334E-2	8.64587E+1	2.46935E-1	3.03472E-1	7.74730E+2
1.16001E+1	1.49176E-2	9.32350E+1	2.36478E-1	2.96012E-1	8.14106E+2
1.18001E+1	1.60520E-2	1.00325E+2	2.26815E-1	2.89556E-1	8.54707E+2
1.20000E+1	1.72348E-2	1.07718E+2	2.17452E-1	2.81468E-1	8.94707E+2
