Repository: owen-melville/bsubpc-oled-data

# bsubpc-oled-data
<h1> Data and Code for: Studying the Influence of Axial Substituent on Hyperfluorescence in Organic Light-Emitting Diodes Using Boron Subphthalocyanines as Fluorescent Emitters </h1>

All Programs and Data collected by Owen Alfred Melville, PhD as a part of his postdoctoral fellowship with Professor Timothy Bender at the University of Toronto.

<h2>Folder Breakdown:</h2>
- <b> Raw OLED Data: </b> Raw data collected from the OLEDs during characterization. This includes optoelectronic data as a function of Voltage and full spectra has a function of wavelength.

- <b> IC6 Evaporation Logs: </b> Raw data collected during the deposition of the OLEDs from the IC6 which controls the deposition of the thin films.
  
- <b> Offline Spreadsheets: </b> Summary deposition and electro-optical data for each device, labelling for each device index (eg OLED-001 corresponds to what materials).
  
- <b> Python: </b> Python programs and corresponding batch files used to analyze the raw data.
  
- <b> Output Data: </b> Contains analytical outputs for each deposition run and device. This includes a large number of graphs and visualizations.


<i>For any questions on the Python programs or data herein, please contact Owen Melville (owen.melville@utoronto.ca) </i>

<h1>Raw Data Explanation</h1>

The names of the folders (eg OLED-001) correspond to devices. The organization and explanation of each label is contained within the Offline Spreadsheets folder. 

Within each folder there are three types of files:

1. Summary optoelectronic files labelled by pixel. These often look like <b>A1-1</b> where <b>A1</b> is the pixel (between A1 and D5), and the <b>-1</b> refers to the measurement attempt number (eg first, second, third). Missing pixels were not tested, sometimes because of an issue accessing the pixel physically (A5 is often missing).

2. Spectra as a function of voltage labelled by pixel. These are labelled the same as the last files but with the extension <b>_counts</b>. The rows and columns are unlabelled. The columns are the same voltages as those from the summary files (with a couple filler columns of 0s) and the rows are wavelengths (from 380 to 780 nm in all cases)

3. The <b>_SPD</b> files were not used for any analysis

File: Raw OLED Data/OLED-021/A1-1.txt
Voltage(V)	Current(A)	J(mA/cm2)	PE(lm/W)	EQE(%)	L(cd/m2)
-9.99967E-1	-7.12691E-7	-4.45432E-3	-2.07575E+1	1.58896E+1	-2.94302E-1
-7.99992E-1	-4.91772E-7	-3.07357E-3	-1.30466E+1	-8.88714E-1	-1.02112E-1
-5.99970E-1	-3.18510E-7	-1.99069E-3	4.94274E+1	-2.69481E+1	1.87910E-1
-3.99961E-1	-1.80713E-7	-1.12946E-3	-3.67737E+2	-9.31636E+1	-5.28779E-1
-2.00009E-1	-7.56511E-8	-4.72819E-4	2.13636E+2	-2.35836E+1	6.43086E-2
4.83274E-5	1.62981E-8	1.01863E-4	4.45342E+6	-5.88806E+2	6.97837E-2
2.00025E-1	9.05741E-8	5.66088E-4	-1.51691E+3	3.70971E+1	-5.46737E-1
3.99971E-1	2.34911E-7	1.46819E-3	-1.32393E+2	-1.25158E+1	-2.47473E-1
5.99962E-1	4.20583E-7	2.62864E-3	-5.09763E+1	-1.40572E+1	-2.55902E-1
7.99980E-1	6.55565E-7	4.09728E-3	-4.40563E+1	-4.95614E+0	-4.59656E-1
9.99983E-1	9.24611E-7	5.77882E-3	-2.18854E+1	1.12113E+1	-4.02564E-1
1.19999E+0	1.21679E-6	7.60494E-3	-3.58403E+1	-4.05976E+0	-1.04111E+0
1.39999E+0	1.29029E-6	8.06431E-3	-1.21182E+1	1.52981E+1	-4.35494E-1
1.60000E+0	1.68480E-6	1.05300E-2	-8.35177E+0	8.19513E+0	-4.47896E-1
1.79998E+0	2.06814E-6	1.29259E-2	-2.19999E+0	1.12904E+1	-1.62929E-1
1.99997E+0	2.48320E-6	1.55200E-2	-1.28818E+0	1.07357E+1	-1.27275E-1
2.20001E+0	3.15061E-6	1.96913E-2	-5.13711E+0	-3.77579E+0	-7.08383E-1
2.39997E+0	4.16594E-6	2.60371E-2	-9.34317E-1	-3.01237E+0	-1.85842E-1
2.59997E+0	6.34827E-6	3.96767E-2	-9.19341E-1	-7.40291E-1	-3.01877E-1
2.79977E+0	1.01674E-5	6.35462E-2	1.58660E+0	5.35580E-1	8.98524E-1
2.99987E+0	1.80913E-5	1.13071E-1	1.46225E+0	-1.43131E-1	1.57879E+0
3.19991E+0	3.18198E-5	1.98874E-1	1.22384E+0	7.76218E-1	2.47909E+0
3.39981E+0	5.50842E-5	3.44276E-1	1.34030E+0	6.77853E-1	4.99359E+0
3.59982E+0	8.99846E-5	5.62404E-1	1.19085E+0	2.67909E-1	7.67423E+0
3.79980E+0	1.40012E-4	8.75075E-1	1.24449E+0	6.01710E-1	1.31719E+1
3.99983E+0	2.09928E-4	1.31205E+0	1.14717E+0	4.24449E-1	1.91633E+1
4.19978E+0	3.02207E-4	1.88879E+0	1.03422E+0	5.37803E-1	2.61142E+1
4.39974E+0	4.26090E-4	2.66306E+0	9.67221E-1	4.44901E-1	3.60732E+1
4.59976E+0	5.78946E-4	3.61841E+0	8.98061E-1	4.58348E-1	4.75783E+1
4.80010E+0	7.72131E-4	4.82582E+0	8.36368E-1	4.56761E-1	6.16693E+1
5.00005E+0	1.00553E-3	6.28456E+0	7.83492E-1	4.30260E-1	7.83672E+1
5.20010E+0	1.27475E-3	7.96719E+0	7.37783E-1	4.18031E-1	9.72961E+1
5.40004E+0	1.57103E-3	9.81894E+0	6.95173E-1	4.12725E-1	1.17329E+2
5.60001E+0	1.92213E-3	1.20133E+1	6.45170E-1	4.16788E-1	1.38158E+2
5.80014E+0	2.30838E-3	1.44274E+1	6.08499E-1	4.05363E-1	1.62082E+2
6.00002E+0	2.73141E-3	1.70713E+1	5.73076E-1	3.86237E-1	1.86845E+2
6.20007E+0	3.18212E-3	1.98883E+1	5.38477E-1	3.77390E-1	2.11354E+2
6.40007E+0	3.66321E-3	2.28951E+1	5.10928E-1	3.69155E-1	2.38307E+2
6.59996E+0	4.21161E-3	2.63226E+1	4.82933E-1	3.58399E-1	2.67058E+2
6.80001E+0	4.77507E-3	2.98442E+1	4.58305E-1	3.51468E-1	2.96056E+2
6.99997E+0	5.38313E-3	3.36446E+1	4.36610E-1	3.43102E-1	3.27306E+2
7.19997E+0	6.03013E-3	3.76883E+1	4.15167E-1	3.36358E-1	3.58600E+2
7.39991E+0	6.72990E-3	4.20619E+1	3.95293E-1	3.27671E-1	3.91638E+2
7.59991E+0	7.47549E-3	4.67218E+1	3.76372E-1	3.19885E-1	4.25398E+2
7.79990E+0	8.28095E-3	5.17559E+1	3.59376E-1	3.14852E-1	4.61794E+2
7.99987E+0	9.09537E-3	5.68461E+1	3.44966E-1	3.09903E-1	4.99356E+2
8.19981E+0	9.98219E-3	6.23887E+1	3.29452E-1	3.02791E-1	5.36478E+2
8.39990E+0	1.09333E-2	6.83331E+1	3.16831E-1	2.99740E-1	5.78874E+2
8.59983E+0	1.19260E-2	7.45375E+1	3.02045E-1	2.92107E-1	6.16291E+2
8.79987E+0	1.30363E-2	8.14769E+1	2.87544E-1	2.85645E-1	6.56245E+2
8.99989E+0	1.40790E-2	8.79937E+1	2.78220E-1	2.80830E-1	7.01338E+2
9.19978E+0	1.52141E-2	9.50881E+1	2.67042E-1	2.78127E-1	7.43591E+2
9.39984E+0	1.64187E-2	1.02617E+2	2.57372E-1	2.72801E-1	7.90225E+2
9.60012E+0	1.76662E-2	1.10414E+2	2.47511E-1	2.67684E-1	8.35111E+2
9.80011E+0	1.89634E-2	1.18521E+2	2.38242E-1	2.63285E-1	8.80836E+2
9.94371E+0	2.00007E-2	1.25004E+2	2.30703E-1	2.58200E-1	9.12805E+2

File: Raw OLED Data/OLED-021/A2-1.txt
Voltage(V)	Current(A)	J(mA/cm2)	PE(lm/W)	EQE(%)	L(cd/m2)
-9.99977E-1	-4.31611E-8	-2.69757E-4	-2.83751E+1	2.58170E+2	-2.43641E-2
-7.99964E-1	1.10379E-8	6.89869E-5	6.53970E+2	-1.52873E+2	1.14880E-1
-5.99940E-1	2.29357E-8	1.43348E-4	-6.30697E+2	-3.80105E+0	-1.72652E-1
-3.99933E-1	2.96901E-8	1.85563E-4	-1.03902E+3	-8.59835E+2	-2.45444E-1
-1.99983E-1	3.37766E-8	2.11104E-4	3.11458E+3	-3.11490E+2	4.18541E-1
7.60317E-5	4.16277E-8	2.60173E-4	-3.76354E+6	-2.92974E+2	-2.36976E-1
2.00067E-1	3.70662E-8	2.31664E-4	2.62073E+3	-4.18888E+2	3.86639E-1
4.00011E-1	4.27505E-8	2.67191E-4	-6.55712E+0	-8.73083E+1	-2.23078E-3
6.00002E-1	4.70188E-8	2.93868E-4	5.31307E+2	5.17852E+1	2.98195E-1
8.00009E-1	5.20169E-8	3.25106E-4	4.42478E+2	-3.17232E+2	3.66320E-1
1.00001E+0	6.69584E-8	4.18490E-4	-5.92669E+1	-2.40870E+1	-7.89499E-2
1.20002E+0	8.88866E-8	5.55541E-4	1.43471E+1	-1.26441E+2	3.04453E-2
1.39999E+0	9.05931E-8	5.66207E-4	1.43142E+2	-2.06402E+2	3.61175E-1
1.60000E+0	1.34886E-7	8.43037E-4	9.52898E+1	5.38286E+1	4.09132E-1
1.79998E+0	1.97659E-7	1.23537E-3	4.86575E+1	4.82561E+0	3.44401E-1
1.99997E+0	2.94114E-7	1.83821E-3	7.03822E+0	8.70179E+1	8.23630E-2
2.19996E+0	5.35692E-7	3.34808E-3	1.00847E+1	4.30422E+1	2.36442E-1
2.39992E+0	1.02725E-6	6.42031E-3	7.79373E+0	8.61702E+0	3.82251E-1
2.59996E+0	2.37109E-6	1.48193E-2	1.38734E+0	-6.67665E-1	1.70148E-1
2.79990E+0	5.48678E-6	3.42924E-2	-1.84494E-1	6.13570E-1	-5.63861E-2
2.99978E+0	1.17538E-5	7.34613E-2	1.99397E+0	4.59927E-1	1.39868E+0
3.19988E+0	2.35035E-5	1.46897E-1	2.21496E+0	6.92592E-1	3.31407E+0
3.39982E+0	4.26467E-5	2.66542E-1	1.85439E+0	2.07159E-2	5.34901E+0
3.59979E+0	7.19974E-5	4.49984E-1	1.57211E+0	5.17661E-1	8.10599E+0
3.79990E+0	1.15160E-4	7.19750E-1	1.47433E+0	6.77838E-1	1.28351E+1
3.99991E+0	1.76477E-4	1.10298E+0	1.25615E+0	5.44644E-1	1.76405E+1
4.19985E+0	2.56617E-4	1.60386E+0	1.14818E+0	5.28291E-1	2.46185E+1
4.39980E+0	3.63283E-4	2.27052E+0	1.09364E+0	4.98595E-1	3.47761E+1
4.59979E+0	4.98280E-4	3.11425E+0	1.00688E+0	4.70102E-1	4.59114E+1
4.80010E+0	6.67510E-4	4.17194E+0	9.30039E-1	4.69040E-1	5.92843E+1
5.00005E+0	8.73477E-4	5.45923E+0	8.49976E-1	4.50025E-1	7.38521E+1
5.20010E+0	1.11530E-3	6.97063E+0	8.02213E-1	4.70606E-1	9.25600E+1
5.40010E+0	1.39380E-3	8.71125E+0	7.41096E-1	4.50547E-1	1.10970E+2
5.60007E+0	1.71365E-3	1.07103E+1	6.98690E-1	4.31099E-1	1.33392E+2
5.80017E+0	2.06751E-3	1.29219E+1	6.52445E-1	4.11303E-1	1.55655E+2
6.00007E+0	2.46498E-3	1.54061E+1	6.13727E-1	4.08514E-1	1.80582E+2
6.20014E+0	2.88298E-3	1.80186E+1	5.75336E-1	3.89310E-1	2.04595E+2
6.40017E+0	3.33942E-3	2.08714E+1	5.45974E-1	3.90050E-1	2.32148E+2
6.60009E+0	3.83202E-3	2.39501E+1	5.14315E-1	3.72637E-1	2.58784E+2
6.80011E+0	4.35959E-3	2.72474E+1	4.88293E-1	3.78161E-1	2.87987E+2
7.00008E+0	4.91697E-3	3.07311E+1	4.61568E-1	3.58332E-1	3.16057E+2
7.20007E+0	5.51403E-3	3.44627E+1	4.41734E-1	3.55385E-1	3.48896E+2
7.40007E+0	6.15087E-3	3.84429E+1	4.17666E-1	3.43327E-1	3.78209E+2
7.60003E+0	6.83003E-3	4.26877E+1	4.00449E-1	3.37918E-1	4.13537E+2
7.79999E+0	7.55055E-3	4.71909E+1	3.80639E-1	3.34241E-1	4.45981E+2
7.99994E+0	8.31585E-3	5.19741E+1	3.63964E-1	3.24747E-1	4.81706E+2
8.19996E+0	9.12350E-3	5.70219E+1	3.47083E-1	3.18998E-1	5.16579E+2
8.40002E+0	9.97330E-3	6.23331E+1	3.33487E-1	3.13089E-1	5.55812E+2
8.59998E+0	1.08824E-2	6.80150E+1	3.19105E-1	3.05413E-1	5.94136E+2
8.79997E+0	1.18242E-2	7.39012E+1	3.04698E-1	3.00302E-1	6.30744E+2
8.99999E+0	1.28110E-2	8.00687E+1	2.93364E-1	2.96893E-1	6.72918E+2
9.19989E+0	1.38559E-2	8.65994E+1	2.80739E-1	2.89679E-1	7.11950E+2
9.39994E+0	1.49355E-2	9.33469E+1	2.70739E-1	2.85652E-1	7.56182E+2
9.60019E+0	1.60788E-2	1.00493E+2	2.59238E-1	2.77961E-1	7.96091E+2
9.80011E+0	1.72563E-2	1.07852E+2	2.50175E-1	2.75612E-1	8.41689E+2
1.00001E+1	1.85064E-2	1.15665E+2	2.40441E-1	2.71025E-1	8.85248E+2
1.02001E+1	1.97916E-2	1.23697E+2	2.30865E-1	2.64911E-1	9.27200E+2

File: Raw OLED Data/OLED-021/A3-1.txt
Voltage(V)	Current(A)	J(mA/cm2)	PE(lm/W)	EQE(%)	L(cd/m2)
-9.99981E-1	-9.15277E-8	-5.72048E-4	-3.44750E+2	1.23301E+2	-6.27738E-1
-7.99977E-1	-1.64734E-8	-1.02959E-4	1.56805E+3	1.60630E+3	4.11102E-1
-5.99955E-1	1.75653E-8	1.09783E-4	6.64617E+2	9.64003E+2	1.39340E-1
-3.99949E-1	2.61757E-8	1.63598E-4	-1.67026E+2	6.72168E+2	-3.47870E-2
-1.99991E-1	3.26963E-8	2.04352E-4	-4.29242E+2	2.73268E+2	-5.58395E-2
6.42061E-5	3.62460E-8	2.26537E-4	-1.26719E+7	8.25588E+2	-5.86690E-1
2.00055E-1	3.44999E-8	2.15624E-4	-1.87870E+3	1.41088E+2	-2.57962E-1
3.99997E-1	3.52272E-8	2.20170E-4	-4.34502E+2	5.86693E+2	-1.21803E-1
5.99993E-1	4.42883E-8	2.76802E-4	-7.86773E+2	1.61522E+2	-4.15925E-1
8.00004E-1	5.13740E-8	3.21088E-4	-3.96685E+2	5.28998E+2	-3.24348E-1
1.00000E+0	7.45769E-8	4.66106E-4	-1.89261E+1	1.92904E+2	-2.80799E-2
1.19999E+0	7.10778E-8	4.44236E-4	-1.93125E+1	1.21407E+2	-3.27703E-2
1.39999E+0	1.19392E-7	7.46200E-4	-1.25888E+2	3.09340E+2	-4.18615E-1
1.59999E+0	4.34224E-7	2.71390E-3	7.25939E+0	-2.73378E+1	1.00337E-1
1.79997E+0	3.72495E-7	2.32809E-3	-4.68596E+0	6.61994E+1	-6.25050E-2
1.99996E+0	5.29813E-7	3.31133E-3	-2.29902E+0	1.10350E+1	-4.84636E-2
2.19995E+0	7.37835E-7	4.61147E-3	-1.04863E+1	4.98622E+0	-3.38630E-1
2.39987E+0	1.20694E-6	7.54338E-3	-8.26853E+0	-1.80193E+1	-4.76466E-1
2.59985E+0	2.42496E-6	1.51560E-2	-6.03748E+0	-1.49330E+0	-7.57249E-1
2.79985E+0	5.33111E-6	3.33194E-2	6.90695E-1	2.42391E+0	2.05102E-1
2.99963E+0	1.11573E-5	6.97331E-2	1.27449E+0	2.08930E+0	8.48579E-1
3.19977E+0	2.15717E-5	1.34823E-1	1.80065E+0	1.33250E+0	2.47265E+0
3.39970E+0	3.89865E-5	2.43666E-1	1.54996E+0	9.62148E-1	4.08702E+0
3.59977E+0	6.51300E-5	4.07062E-1	1.64761E+0	8.21668E-1	7.68494E+0
3.79975E+0	1.02977E-4	6.43606E-1	1.47814E+0	6.27101E-1	1.15064E+1
3.99967E+0	1.56654E-4	9.79087E-1	1.33334E+0	7.35785E-1	1.66202E+1
4.19973E+0	2.31737E-4	1.44836E+0	1.21808E+0	5.11437E-1	2.35842E+1
4.39968E+0	3.26872E-4	2.04295E+0	1.13384E+0	6.24422E-1	3.24399E+1
4.59967E+0	4.50217E-4	2.81386E+0	1.04253E+0	5.54480E-1	4.29504E+1
4.80000E+0	6.00940E-4	3.75588E+0	9.67777E-1	5.04447E-1	5.55364E+1
4.99998E+0	7.85117E-4	4.90698E+0	9.17381E-1	5.20956E-1	7.16445E+1
5.20002E+0	1.00576E-3	6.28600E+0	8.45735E-1	4.81565E-1	8.79962E+1
5.40003E+0	1.26351E-3	7.89694E+0	7.90823E-1	4.87856E-1	1.07346E+2
5.60001E+0	1.55821E-3	9.73881E+0	7.42045E-1	4.59056E-1	1.28818E+2
5.80008E+0	1.89426E-3	1.18391E+1	6.95605E-1	4.56742E-1	1.52043E+2
6.00004E+0	2.26843E-3	1.41777E+1	6.52406E-1	4.28423E-1	1.76656E+2
6.20012E+0	2.66735E-3	1.66709E+1	6.09570E-1	4.21371E-1	2.00555E+2
6.40007E+0	3.11070E-3	1.94419E+1	5.80945E-1	4.13369E-1	2.30095E+2
6.59995E+0	3.58222E-3	2.23889E+1	5.44934E-1	4.03655E-1	2.56311E+2
6.79992E+0	4.09005E-3	2.55628E+1	5.21156E-1	3.87028E-1	2.88357E+2
6.99986E+0	4.63048E-3	2.89405E+1	4.89544E-1	3.81919E-1	3.15673E+2
7.19991E+0	5.21088E-3	3.25680E+1	4.68210E-1	3.77050E-1	3.49469E+2
7.39991E+0	5.82321E-3	3.63951E+1	4.43709E-1	3.69580E-1	3.80380E+2
7.59989E+0	6.47649E-3	4.04781E+1	4.24606E-1	3.60393E-1	4.15779E+2
7.79984E+0	7.17442E-3	4.48401E+1	4.02918E-1	3.52618E-1	4.48559E+2
7.99988E+0	7.90952E-3	4.94345E+1	3.86525E-1	3.44497E-1	4.86565E+2
8.19979E+0	8.69371E-3	5.43357E+1	3.67810E-1	3.35893E-1	5.21628E+2
8.39988E+0	9.52517E-3	5.95323E+1	3.52958E-1	3.32796E-1	5.61823E+2
8.59983E+0	1.04153E-2	6.50956E+1	3.37595E-1	3.25768E-1	6.01572E+2
8.79988E+0	1.13374E-2	7.08587E+1	3.22423E-1	3.18315E-1	6.39951E+2
8.99987E+0	1.23096E-2	7.69350E+1	3.09834E-1	3.13189E-1	6.82872E+2
9.19977E+0	1.33410E-2	8.33813E+1	2.96033E-1	3.05573E-1	7.22830E+2
9.39981E+0	1.44077E-2	9.00481E+1	2.85570E-1	3.00229E-1	7.69406E+2
9.60013E+0	1.55349E-2	9.70931E+1	2.73227E-1	2.94745E-1	8.10661E+2
9.80013E+0	1.67045E-2	1.04403E+2	2.63595E-1	2.89506E-1	8.58486E+2
1.00002E+1	1.79387E-2	1.12117E+2	2.53402E-1	2.84874E-1	9.04355E+2
1.02001E+1	1.92410E-2	1.20256E+2	2.43426E-1	2.78989E-1	9.50450E+2
1.02963E+1	2.00004E-2	1.25003E+2	2.35821E-1	2.73448E-1	9.66124E+2

File: Raw OLED Data/OLED-021/A4-1.txt
Voltage(V)	Current(A)	J(mA/cm2)	PE(lm/W)	EQE(%)	L(cd/m2)
-9.99971E-1	-1.68488E-6	-1.05305E-2	-5.07674E+0	1.49248E+1	-1.70165E-1
-7.99991E-1	-1.16258E-6	-7.26612E-3	-1.18729E+1	1.12272E+1	-2.19682E-1
-5.99966E-1	-7.54808E-7	-4.71755E-3	-2.98459E+1	-1.31789E+1	-2.68892E-1
-3.99954E-1	-4.98387E-7	-3.11492E-3	-6.12241E+1	2.65662E+1	-2.42789E-1
-2.00003E-1	-2.43437E-7	-1.52148E-3	3.81875E+2	2.13840E+0	3.69892E-1
4.99964E-5	6.64735E-10	4.15459E-6	-6.06046E+8	1.76239E+4	-4.00703E-1
2.00035E-1	2.53950E-7	1.58719E-3	-2.16977E+2	3.12656E+1	-2.19279E-1
3.99983E-1	5.86486E-7	3.66554E-3	-3.04425E+1	2.98868E+1	-1.42072E-1
5.99977E-1	1.04655E-6	6.54094E-3	-2.11562E+1	1.20977E+1	-2.64279E-1
7.99992E-1	1.63216E-6	1.02010E-2	-2.69600E+1	-7.42379E+0	-7.00322E-1
9.99998E-1	2.31973E-6	1.44983E-2	-8.61068E+0	-1.50453E+0	-3.97378E-1
1.20000E+0	3.03171E-6	1.89482E-2	-1.00717E+1	3.93018E-2	-7.28955E-1
1.40000E+0	3.79073E-6	2.36921E-2	-2.91661E+0	4.54816E+0	-3.07935E-1
1.60001E+0	4.32525E-6	2.70328E-2	-1.11038E+0	1.34183E+0	-1.52874E-1
1.79999E+0	4.50152E-6	2.81345E-2	-3.84046E+0	-1.23688E+0	-6.19075E-1
1.99998E+0	4.82308E-6	3.01442E-2	2.18010E-1	-2.90001E+0	4.18367E-2
2.20003E+0	6.54012E-6	4.08758E-2	-3.23841E+0	-1.35478E-1	-9.26994E-1
2.39994E+0	8.52574E-6	5.32859E-2	-1.88618E+0	-2.05496E+0	-7.67795E-1
2.59994E+0	1.13439E-5	7.08994E-2	-5.33654E-1	2.52912E-1	-3.13123E-1
2.79992E+0	1.53296E-5	9.58100E-2	-1.99355E-2	5.27843E-2	-1.70229E-2
2.99982E+0	2.23875E-5	1.39922E-1	4.70042E-1	-3.57463E-1	6.28011E-1
3.19992E+0	3.20192E-5	2.00120E-1	1.06500E+0	3.38549E-1	2.17085E+0
3.39986E+0	4.91629E-5	3.07268E-1	1.31043E+0	3.57856E-1	4.35754E+0
3.59983E+0	7.39251E-5	4.62032E-1	1.30955E+0	7.59735E-1	6.93306E+0
3.79985E+0	1.10042E-4	6.87763E-1	1.36528E+0	6.03888E-1	1.13573E+1
3.99980E+0	1.61267E-4	1.00792E+0	1.25041E+0	6.32547E-1	1.60459E+1
4.19976E+0	2.27589E-4	1.42243E+0	1.22020E+0	6.04141E-1	2.32026E+1
4.39979E+0	3.17307E-4	1.98317E+0	1.09782E+0	5.39872E-1	3.04911E+1
4.59975E+0	4.31507E-4	2.69692E+0	1.03615E+0	4.85129E-1	4.09142E+1
4.80015E+0	5.71727E-4	3.57329E+0	9.62978E-1	5.09037E-1	5.25763E+1
5.00006E+0	7.35835E-4	4.59897E+0	9.25496E-1	5.03726E-1	6.77424E+1
5.20004E+0	9.11029E-4	5.69393E+0	8.87478E-1	4.99366E-1	8.36425E+1
5.40007E+0	1.14740E-3	7.17125E+0	8.37874E-1	5.04894E-1	1.03282E+2
5.60005E+0	1.42862E-3	8.92887E+0	7.74099E-1	4.89758E-1	1.23207E+2
5.80015E+0	1.73051E-3	1.08157E+1	7.36204E-1	4.81424E-1	1.47008E+2
6.00008E+0	2.07643E-3	1.29777E+1	6.88326E-1	4.64568E-1	1.70608E+2
6.20011E+0	2.44958E-3	1.53099E+1	6.53047E-1	4.51020E-1	1.97318E+2
6.40007E+0	2.86156E-3	1.78848E+1	6.11175E-1	4.39735E-1	2.22681E+2
6.60004E+0	3.30883E-3	2.06802E+1	5.79785E-1	4.20402E-1	2.51894E+2
6.80003E+0	3.78641E-3	2.36651E+1	5.45661E-1	4.10517E-1	2.79506E+2
7.00003E+0	4.29787E-3	2.68617E+1	5.19673E-1	4.03735E-1	3.11038E+2
7.19997E+0	4.84732E-3	3.02957E+1	4.90142E-1	3.94705E-1	3.40318E+2
7.39996E+0	5.43070E-3	3.39419E+1	4.67296E-1	3.82763E-1	3.73600E+2
7.59998E+0	6.03036E-3	3.76897E+1	4.45555E-1	3.80420E-1	4.06244E+2
7.79995E+0	6.66775E-3	4.16734E+1	4.27095E-1	3.71704E-1	4.41902E+2
7.99993E+0	7.36115E-3	4.60072E+1	4.06366E-1	3.65068E-1	4.76079E+2
8.19989E+0	8.09336E-3	5.05835E+1	3.89503E-1	3.58368E-1	5.14254E+2
8.40000E+0	8.86718E-3	5.54199E+1	3.71077E-1	3.48315E-1	5.49868E+2
8.59991E+0	9.68543E-3	6.05339E+1	3.56246E-1	3.42741E-1	5.90327E+2
8.79994E+0	1.05522E-2	6.59512E+1	3.41153E-1	3.36702E-1	6.30234E+2
8.99999E+0	1.14529E-2	7.15806E+1	3.26611E-1	3.29589E-1	6.69759E+2
9.19994E+0	1.24007E-2	7.75044E+1	3.13799E-1	3.22763E-1	7.12218E+2
9.39995E+0	1.33983E-2	8.37394E+1	3.00405E-1	3.16290E-1	7.52685E+2
9.60019E+0	1.44457E-2	9.02856E+1	2.89719E-1	3.11604E-1	7.99330E+2
9.80017E+0	1.55513E-2	9.71956E+1	2.78203E-1	3.07198E-1	8.43513E+2
1.00001E+1	1.66953E-2	1.04346E+2	2.67248E-1	2.99000E-1	8.87653E+2
1.02001E+1	1.78911E-2	1.11819E+2	2.57272E-1	2.95226E-1	9.34038E+2
1.04001E+1	1.91258E-2	1.19536E+2	2.47062E-1	2.88907E-1	9.77671E+2
1.05252E+1	2.00002E-2	1.25001E+2	2.39766E-1	2.84039E-1	1.00411E+3

File: Raw OLED Data/OLED-021/B1-1.txt
Voltage(V)	Current(A)	J(mA/cm2)	PE(lm/W)	EQE(%)	L(cd/m2)
-9.99960E-1	-4.15240E-7	-2.59525E-3	4.34353E+0	3.11082E+1	3.58802E-2
-7.99986E-1	-2.29858E-7	-1.43661E-3	-1.46063E+2	8.65910E+1	-5.34332E-1
-5.99958E-1	-1.42931E-7	-8.93319E-4	-4.14199E+0	-6.15976E+0	-7.06621E-3
-3.99949E-1	-7.89109E-8	-4.93193E-4	-3.47634E+2	9.63875E+1	-2.18270E-1
-1.99990E-1	-5.20078E-9	-3.25049E-5	1.10084E+4	-3.60851E+3	2.27787E-1
5.51701E-5	2.47915E-8	1.54947E-4	8.04227E+6	1.10865E+3	2.18834E-1
2.00049E-1	5.32211E-8	3.32632E-4	-7.10920E+2	7.23950E+1	-1.50581E-1
3.99992E-1	9.12611E-8	5.70382E-4	9.77304E+1	3.23776E+0	7.09736E-2
5.99966E-1	1.04198E-7	6.51237E-4	1.98017E+2	-3.36680E+0	2.46274E-1
7.99977E-1	1.57949E-7	9.87181E-4	1.08928E+2	2.45306E+1	2.73820E-1
9.99980E-1	2.17534E-7	1.35959E-3	3.43815E+1	1.39573E+1	1.48790E-1
1.19999E+0	2.89440E-7	1.80900E-3	4.78309E+1	2.59881E+0	3.30503E-1
1.39999E+0	3.86044E-7	2.41277E-3	4.00432E+1	-4.67260E+1	4.30547E-1
1.60000E+0	4.92305E-7	3.07691E-3	-3.51291E+1	1.49433E+1	-5.50492E-1
1.79997E+0	6.72348E-7	4.20217E-3	-7.70219E+0	1.08905E+1	-1.85440E-1
1.99996E+0	8.64301E-7	5.40188E-3	-2.15058E+1	-1.21929E+1	-7.39556E-1
2.19987E+0	1.22140E-6	7.63375E-3	6.50860E+0	2.06408E+1	3.47915E-1
2.39990E+0	1.95409E-6	1.22131E-2	-3.47622E+0	-3.97765E+0	-3.24321E-1
2.59986E+0	3.29483E-6	2.05927E-2	5.63101E-1	3.86365E+0	9.59620E-2
2.79976E+0	6.41850E-6	4.01156E-2	4.36933E-1	-2.77080E+0	1.56207E-1
2.99969E+0	1.26005E-5	7.87531E-2	1.04594E+0	4.70231E-1	7.86502E-1
3.19975E+0	2.41262E-5	1.50789E-1	1.14720E+0	5.88508E-1	1.76188E+0
3.39971E+0	4.21157E-5	2.63223E-1	1.31650E+0	7.48617E-1	3.75004E+0
3.59968E+0	6.90048E-5	4.31280E-1	1.29069E+0	5.45499E-1	6.37817E+0
3.79971E+0	1.09098E-4	6.81863E-1	1.23743E+0	4.13344E-1	1.02051E+1
3.99969E+0	1.65167E-4	1.03229E+0	1.10328E+0	4.18212E-1	1.45000E+1
4.19974E+0	2.41408E-4	1.50880E+0	1.05818E+0	5.46676E-1	2.13433E+1
4.39969E+0	3.42914E-4	2.14321E+0	9.41406E-1	4.29010E-1	2.82563E+1
4.59965E+0	4.66759E-4	2.91724E+0	8.82938E-1	4.78868E-1	3.77119E+1
4.80000E+0	6.30955E-4	3.94347E+0	8.22982E-1	4.66845E-1	4.95861E+1
4.99999E+0	8.28682E-4	5.17926E+0	7.61054E-1	4.37942E-1	6.27340E+1
5.20000E+0	1.06134E-3	6.63338E+0	7.20134E-1	4.09657E-1	7.90681E+1
5.40001E+0	1.33209E-3	8.32556E+0	6.61654E-1	4.00907E-1	9.46867E+1
5.59995E+0	1.63466E-3	1.02166E+1	6.23690E-1	3.79357E-1	1.13582E+2
5.80002E+0	1.97524E-3	1.23453E+1	5.82937E-1	3.87440E-1	1.32862E+2
5.99997E+0	2.34565E-3	1.46603E+1	5.49618E-1	3.68162E-1	1.53888E+2
6.19995E+0	2.74161E-3	1.71351E+1	5.21244E-1	3.61564E-1	1.76265E+2
6.39996E+0	3.18959E-3	1.99349E+1	4.91661E-1	3.51861E-1	1.99668E+2
6.59995E+0	3.67632E-3	2.29770E+1	4.64900E-1	3.41754E-1	2.24411E+2
6.79991E+0	4.20857E-3	2.63036E+1	4.40563E-1	3.33093E-1	2.50828E+2
6.99992E+0	4.79152E-3	2.99470E+1	4.18565E-1	3.32094E-1	2.79292E+2
7.19988E+0	5.42483E-3	3.39052E+1	3.98594E-1	3.21678E-1	3.09722E+2
7.39989E+0	6.10972E-3	3.81857E+1	3.79230E-1	3.12963E-1	3.41098E+2
7.59993E+0	6.86254E-3	4.28909E+1	3.60763E-1	3.08702E-1	3.74323E+2
7.79989E+0	7.67781E-3	4.79863E+1	3.44752E-1	3.04337E-1	4.10736E+2
7.99985E+0	8.55809E-3	5.34881E+1	3.29135E-1	2.96180E-1	4.48293E+2
8.19976E+0	9.50670E-3	5.94169E+1	3.14015E-1	2.87366E-1	4.86980E+2
8.39983E+0	1.05399E-2	6.58744E+1	3.01248E-1	2.83233E-1	5.30594E+2
8.59982E+0	1.16408E-2	7.27550E+1	2.86882E-1	2.78102E-1	5.71355E+2
8.79988E+0	1.28134E-2	8.00838E+1	2.73958E-1	2.70645E-1	6.14547E+2
8.99988E+0	1.40683E-2	8.79269E+1	2.63013E-1	2.66625E-1	6.62499E+2
9.19984E+0	1.54050E-2	9.62812E+1	2.52018E-1	2.60040E-1	7.10566E+2
9.39988E+0	1.68338E-2	1.05211E+2	2.41664E-1	2.54778E-1	7.60758E+2
9.60016E+0	1.83522E-2	1.14701E+2	2.31794E-1	2.50875E-1	8.12453E+2
9.80013E+0	1.99652E-2	1.24782E+2	2.21748E-1	2.44406E-1	8.63167E+2

File: Raw OLED Data/OLED-021/B2-1.txt
Voltage(V)	Current(A)	J(mA/cm2)	PE(lm/W)	EQE(%)	L(cd/m2)
-9.99985E-1	-7.98562E-8	-4.99101E-4	-3.13948E+2	9.50578E+1	-4.98758E-1
-7.99976E-1	-1.29247E-8	-8.07794E-5	-2.73771E+3	2.97926E+2	-5.63138E-1
-5.99949E-1	1.32911E-8	8.30694E-5	-3.63245E+3	1.42904E+2	-5.76242E-1
-3.99938E-1	2.61964E-8	1.63727E-4	-1.45685E+3	1.85517E+2	-3.03653E-1
-1.99992E-1	3.12625E-8	1.95391E-4	2.94698E+2	2.76239E+2	3.66559E-2
6.51360E-5	3.74981E-8	2.34363E-4	-7.65577E+6	-4.85872E+2	-3.72006E-1
2.00053E-1	3.24235E-8	2.02647E-4	-6.92840E+3	-7.24688E+2	-8.94063E-1
4.00002E-1	4.49239E-8	2.80774E-4	-1.07704E+3	-7.16596E+2	-3.85036E-1
5.99997E-1	4.56719E-8	2.85449E-4	-3.28437E+2	-4.04910E+2	-1.79053E-1
8.00009E-1	5.55522E-8	3.47201E-4	-5.80686E+2	-6.45488E+1	-5.13414E-1
1.00001E+0	7.25391E-8	4.53369E-4	-7.78817E+1	-1.15732E+2	-1.12394E-1
1.19999E+0	6.94873E-8	4.34296E-4	-2.44521E+2	-3.06054E+2	-4.05630E-1
1.40000E+0	1.10930E-7	6.93313E-4	-1.25377E+2	-2.57935E+2	-3.87368E-1
1.60000E+0	1.79202E-7	1.12001E-3	-1.50381E+2	-8.78154E+1	-8.57801E-1
1.79997E+0	3.14992E-7	1.96870E-3	-2.60760E+1	-1.56997E+2	-2.94128E-1
1.99997E+0	5.32653E-7	3.32908E-3	-1.57669E+1	1.72187E+1	-3.34153E-1
2.19995E+0	9.93883E-7	6.21177E-3	-1.16224E+0	-6.84648E+0	-5.05561E-2
2.39994E+0	1.61462E-6	1.00914E-2	-4.57956E+0	-1.12568E+1	-3.53041E-1
2.59993E+0	3.10616E-6	1.94135E-2	-2.88170E-1	-8.52184E+0	-4.62982E-2
2.79988E+0	6.55403E-6	4.09627E-2	7.76378E-1	-1.21410E+0	2.83434E-1
2.99979E+0	1.08338E-5	6.77113E-2	1.71686E+0	-1.40507E+0	1.11003E+0
3.19985E+0	2.98146E-5	1.86341E-1	1.07137E+0	6.02694E-1	2.03343E+0
3.39979E+0	3.78456E-5	2.36535E-1	1.35680E+0	9.48497E-1	3.47306E+0
3.59977E+0	6.32934E-5	3.95584E-1	1.38481E+0	6.20072E-1	6.27702E+0
3.79979E+0	1.00236E-4	6.26475E-1	1.33124E+0	6.88314E-1	1.00872E+1
3.99989E+0	1.53279E-4	9.57994E-1	1.16486E+0	5.71436E-1	1.42080E+1
4.19980E+0	2.21187E-4	1.38242E+0	1.09719E+0	5.41207E-1	2.02768E+1
4.39975E+0	3.14738E-4	1.96711E+0	9.82126E-1	4.94471E-1	2.70567E+1
4.59964E+0	4.30144E-4	2.68840E+0	9.26984E-1	4.84450E-1	3.64871E+1
4.79998E+0	5.78335E-4	3.61459E+0	8.38664E-1	4.39668E-1	4.63166E+1
4.99992E+0	7.59596E-4	4.74747E+0	7.85399E-1	4.49040E-1	5.93426E+1
5.19989E+0	9.78694E-4	6.11684E+0	7.22225E-1	4.12798E-1	7.31212E+1
5.39994E+0	1.23718E-3	7.73237E+0	6.81396E-1	4.28944E-1	9.05631E+1
5.59995E+0	1.53492E-3	9.59325E+0	6.26004E-1	3.95374E-1	1.07048E+2
5.80002E+0	1.86678E-3	1.16674E+1	5.92252E-1	3.90513E-1	1.27573E+2
6.00000E+0	2.22495E-3	1.39059E+1	5.53584E-1	3.74270E-1	1.47023E+2
6.20006E+0	2.62406E-3	1.64004E+1	5.23590E-1	3.57664E-1	1.69469E+2
6.40003E+0	3.05476E-3	1.90922E+1	4.90684E-1	3.55921E-1	1.90850E+2
6.59995E+0	3.52505E-3	2.20316E+1	4.67240E-1	3.37825E-1	2.16260E+2
6.79994E+0	4.04231E-3	2.52644E+1	4.40986E-1	3.36136E-1	2.41151E+2
6.99990E+0	4.59875E-3	2.87422E+1	4.20070E-1	3.28459E-1	2.69019E+2
7.19989E+0	5.21380E-3	3.25862E+1	3.96486E-1	3.18319E-1	2.96100E+2
7.39987E+0	5.87935E-3	3.67459E+1	3.79128E-1	3.12639E-1	3.28148E+2
7.59989E+0	6.60309E-3	4.12693E+1	3.59944E-1	3.06447E-1	3.59352E+2
7.79991E+0	7.38714E-3	4.61696E+1	3.43905E-1	3.00626E-1	3.94216E+2
7.99989E+0	8.23352E-3	5.14595E+1	3.27150E-1	2.93162E-1	4.28693E+2
8.19975E+0	9.15020E-3	5.71887E+1	3.13007E-1	2.90311E-1	4.67214E+2
8.39983E+0	1.01394E-2	6.33713E+1	2.99306E-1	2.82368E-1	5.07140E+2
8.59975E+0	1.11892E-2	6.99325E+1	2.85150E-1	2.76670E-1	5.45869E+2
8.79974E+0	1.23183E-2	7.69894E+1	2.74063E-1	2.69677E-1	5.91020E+2
8.99977E+0	1.35354E-2	8.45962E+1	2.60715E-1	2.62280E-1	6.31829E+2
9.19967E+0	1.48259E-2	9.26619E+1	2.51712E-1	2.60561E-1	6.83009E+2
9.39973E+0	1.62128E-2	1.01330E+2	2.40422E-1	2.54138E-1	7.28915E+2
9.60009E+0	1.76870E-2	1.10544E+2	2.31217E-1	2.51165E-1	7.81050E+2
9.80007E+0	1.92551E-2	1.20344E+2	2.21257E-1	2.43928E-1	8.30621E+2
9.86325E+0	2.00005E-2	1.25003E+2	2.15622E-1	2.39485E-1	8.46222E+2

File: Raw OLED Data/OLED-021/B3-1.txt
Voltage(V)	Current(A)	J(mA/cm2)	PE(lm/W)	EQE(%)	L(cd/m2)
-9.99975E-1	-3.88742E-7	-2.42964E-3	9.83344E+0	-2.89311E+0	7.60477E-2
-7.99994E-1	-5.89736E-7	-3.68585E-3	-5.67325E+1	3.84407E+0	-5.32484E-1
-5.99972E-1	-3.43103E-7	-2.14439E-3	-1.09526E+2	-3.19677E+0	-4.48542E-1
-3.99959E-1	-1.63146E-7	-1.01966E-3	-2.75470E+2	1.12288E+2	-3.57599E-1
-2.00008E-1	-5.28101E-8	-3.30063E-4	1.27542E+3	-1.70113E+2	2.68008E-1
5.50270E-5	1.92983E-8	1.20614E-4	-1.52335E+7	-2.40206E+2	-3.21830E-1
2.00039E-1	7.58241E-8	4.73901E-4	-1.32180E+3	1.76658E+2	-3.98856E-1
3.99969E-1	1.56940E-7	9.80875E-4	-7.74652E+1	-2.03577E+1	-9.67379E-2
5.99966E-1	3.20885E-7	2.00553E-3	-8.89434E+1	1.53596E+1	-3.40659E-1
7.99979E-1	5.02914E-7	3.14321E-3	-9.68471E+1	-1.03308E+1	-7.75156E-1
9.99980E-1	8.12459E-7	5.07787E-3	-2.71998E+1	-2.01966E+1	-4.39631E-1
1.19999E+0	1.42936E-6	8.93350E-3	-1.10828E+1	-5.16560E+0	-3.78179E-1
1.39999E+0	1.35032E-6	8.43950E-3	1.36488E+1	6.65215E+0	5.13318E-1
1.59999E+0	1.49301E-6	9.33131E-3	1.11726E+0	7.96335E+0	5.30962E-2
1.79997E+0	8.72071E-7	5.45044E-3	2.67676E+0	-1.18823E+1	8.35904E-2
1.99996E+0	1.13484E-6	7.09275E-3	-6.61296E+0	-1.39442E+1	-2.98594E-1
2.19997E+0	1.71783E-6	1.07364E-2	-5.09538E+0	1.41902E+0	-3.83093E-1
2.39993E+0	2.28181E-6	1.42613E-2	-3.28319E+0	-5.65241E+0	-3.57688E-1
2.59994E+0	3.92092E-6	2.45057E-2	2.49261E-1	3.30408E+0	5.05517E-2
2.79988E+0	7.03439E-6	4.39649E-2	8.75506E-1	-2.37154E+0	3.43048E-1
2.99982E+0	1.27111E-5	7.94444E-2	1.35990E+0	-2.18378E-1	1.03161E+0
3.19986E+0	2.31848E-5	1.44905E-1	1.42187E+0	1.09462E+0	2.09857E+0
3.39982E+0	4.10133E-5	2.56333E-1	1.26731E+0	5.59634E-1	3.51555E+0
3.59976E+0	6.26304E-5	3.91440E-1	1.28007E+0	4.75147E-1	5.74146E+0
3.79976E+0	9.87471E-5	6.17169E-1	1.16028E+0	4.44001E-1	8.66109E+0
3.99973E+0	1.48572E-4	9.28575E-1	1.17893E+0	4.35898E-1	1.39375E+1
4.19974E+0	2.15984E-4	1.34990E+0	1.02255E+0	5.03687E-1	1.84526E+1
4.39969E+0	3.02414E-4	1.89009E+0	9.68227E-1	4.79456E-1	2.56290E+1
4.59969E+0	4.12815E-4	2.58009E+0	8.89270E-1	4.63089E-1	3.35929E+1
4.80004E+0	5.54505E-4	3.46566E+0	8.38121E-1	4.18928E-1	4.43800E+1
4.99995E+0	7.26148E-4	4.53843E+0	7.75005E-1	4.28969E-1	5.59790E+1
5.19994E+0	9.33879E-4	5.83674E+0	7.25731E-1	4.27958E-1	7.01124E+1
5.39997E+0	1.17649E-3	7.35306E+0	6.88032E-1	4.15505E-1	8.69597E+1
5.59997E+0	1.46298E-3	9.14363E+0	6.36967E-1	3.94773E-1	1.03818E+2
5.80006E+0	1.77493E-3	1.10933E+1	5.96674E-1	3.97299E-1	1.22203E+2
5.99999E+0	2.12843E-3	1.33027E+1	5.67260E-1	3.77859E-1	1.44119E+2
6.20002E+0	2.50196E-3	1.56372E+1	5.36274E-1	3.73039E-1	1.65497E+2
6.40005E+0	2.92510E-3	1.82819E+1	5.04934E-1	3.58103E-1	1.88057E+2
6.59999E+0	3.37315E-3	2.10822E+1	4.79292E-1	3.43471E-1	2.12280E+2
6.80002E+0	3.85213E-3	2.40758E+1	4.56247E-1	3.44646E-1	2.37761E+2
6.99999E+0	4.38820E-3	2.74263E+1	4.31917E-1	3.37131E-1	2.63945E+2
7.20001E+0	4.95244E-3	3.09528E+1	4.13028E-1	3.29521E-1	2.92996E+2
7.39997E+0	5.58612E-3	3.49132E+1	3.93439E-1	3.23939E-1	3.23555E+2
7.59992E+0	6.26446E-3	3.91529E+1	3.75034E-1	3.16073E-1	3.55217E+2
7.79995E+0	6.99871E-3	4.37419E+1	3.58173E-1	3.11330E-1	3.88985E+2
7.99990E+0	7.78844E-3	4.86777E+1	3.42620E-1	3.04441E-1	4.24696E+2
8.19986E+0	8.64116E-3	5.40072E+1	3.26919E-1	2.99672E-1	4.60839E+2
8.39989E+0	9.56277E-3	5.97673E+1	3.12833E-1	2.92538E-1	4.99920E+2
8.59993E+0	1.05542E-2	6.59638E+1	3.01077E-1	2.91063E-1	5.43661E+2
8.79992E+0	1.16143E-2	7.25894E+1	2.87001E-1	2.80596E-1	5.83560E+2
8.99992E+0	1.27530E-2	7.97062E+1	2.75029E-1	2.77678E-1	6.27999E+2
9.19985E+0	1.39598E-2	8.72488E+1	2.64106E-1	2.71823E-1	6.74790E+2
9.39990E+0	1.52508E-2	9.53175E+1	2.53804E-1	2.68671E-1	7.23844E+2
9.60016E+0	1.66242E-2	1.03901E+2	2.43593E-1	2.63135E-1	7.73418E+2
9.80015E+0	1.80874E-2	1.13046E+2	2.34013E-1	2.59298E-1	8.25237E+2
1.00002E+1	1.96500E-2	1.22813E+2	2.25084E-1	2.52927E-1	8.79925E+2

File: Raw OLED Data/OLED-021/B4-1.txt
Voltage(V)	Current(A)	J(mA/cm2)	PE(lm/W)	EQE(%)	L(cd/m2)
-9.99972E-1	-9.12292E-7	-5.70182E-3	1.25753E+1	-2.55670E+1	2.28228E-1
-7.99992E-1	-6.77062E-7	-4.23164E-3	2.75646E+0	-4.47273E+1	2.97027E-2
-5.99978E-1	-4.22068E-7	-2.63793E-3	-5.37065E+1	-4.64707E+1	-2.70567E-1
-3.99965E-1	-2.09876E-7	-1.31172E-3	-2.17419E+2	-8.54947E+1	-3.63088E-1
-2.00017E-1	-7.77552E-8	-4.85970E-4	1.33468E+3	-3.16133E+2	4.12954E-1
4.41313E-5	1.07960E-8	6.74750E-5	2.61734E+7	-1.36716E+3	2.48084E-1
2.00034E-1	8.75793E-8	5.47371E-4	-4.65301E+2	-4.84491E+1	-1.62170E-1
3.99968E-1	1.95467E-7	1.22167E-3	-3.38514E+2	-1.55829E+2	-5.26509E-1
5.99964E-1	3.78136E-7	2.36335E-3	8.17219E+1	-3.49718E+1	3.68843E-1
7.99974E-1	6.18300E-7	3.86438E-3	-4.70142E+1	-3.88561E+1	-4.62631E-1
9.99976E-1	9.94093E-7	6.21308E-3	-1.76258E+0	-7.93223E+0	-3.48574E-2
1.19999E+0	1.38279E-6	8.64244E-3	5.72126E+0	-7.82041E+0	1.88867E-1
1.39999E+0	1.75941E-6	1.09963E-2	6.12136E+0	-1.10490E+0	2.99965E-1
1.59999E+0	2.41005E-6	1.50628E-2	9.66638E-1	-1.01309E+1	7.41545E-2
1.79997E+0	3.04766E-6	1.90479E-2	-1.24370E+0	-2.42247E+0	-1.35730E-1
1.99996E+0	3.81104E-6	2.38190E-2	1.02228E+0	-8.43286E-1	1.55011E-1
2.19989E+0	4.57744E-6	2.86090E-2	3.40037E+0	-1.54937E+0	6.81208E-1
2.39985E+0	5.76483E-6	3.60302E-2	1.49357E+0	1.14473E+0	4.11081E-1
2.59985E+0	7.98594E-6	4.99121E-2	1.03534E+0	-3.12340E+0	4.27651E-1
2.79981E+0	8.97283E-6	5.60802E-2	1.72501E+0	-3.25498E-1	8.62145E-1
2.99979E+0	1.42535E-5	8.90844E-2	1.31461E+0	-1.47506E-1	1.11825E+0
3.19987E+0	2.53829E-5	1.58643E-1	1.36772E+0	7.64384E-1	2.21004E+0
3.39973E+0	3.74506E-5	2.34066E-1	1.35494E+0	5.78214E-1	3.43205E+0
3.59975E+0	6.02820E-5	3.76762E-1	1.33282E+0	4.55694E-1	5.75391E+0
3.79976E+0	8.90941E-5	5.56838E-1	1.46673E+0	5.16837E-1	9.87838E+0
3.99970E+0	1.31250E-4	8.20312E-1	1.36751E+0	5.84246E-1	1.42820E+1
4.19971E+0	1.89132E-4	1.18207E+0	1.24467E+0	5.28336E-1	1.96683E+1
4.39968E+0	2.65684E-4	1.66053E+0	1.10324E+0	4.47487E-1	2.56558E+1
4.59970E+0	3.62794E-4	2.26746E+0	9.99057E-1	4.88038E-1	3.31673E+1
4.80000E+0	4.85785E-4	3.03616E+0	9.41293E-1	4.82716E-1	4.36657E+1
4.99997E+0	6.37309E-4	3.98318E+0	8.93352E-1	4.54711E-1	5.66331E+1
5.19992E+0	8.21337E-4	5.13336E+0	8.28256E-1	4.83940E-1	7.03741E+1
5.39994E+0	1.03841E-3	6.49006E+0	7.77313E-1	4.63258E-1	8.67129E+1
5.59989E+0	1.29246E-3	8.07787E+0	7.22608E-1	4.46034E-1	1.04047E+2
5.79995E+0	1.58195E-3	9.88719E+0	6.83435E-1	4.27659E-1	1.24751E+2
5.99994E+0	1.90938E-3	1.19336E+1	6.40694E-1	4.10011E-1	1.46023E+2
6.19999E+0	2.25560E-3	1.40975E+1	6.06969E-1	4.12360E-1	1.68869E+2
6.40001E+0	2.64767E-3	1.65479E+1	5.74286E-1	4.08246E-1	1.93599E+2
6.60001E+0	3.07814E-3	1.92384E+1	5.42765E-1	3.92435E-1	2.19369E+2
6.79995E+0	3.54351E-3	2.21469E+1	5.12373E-1	3.82580E-1	2.45615E+2
6.99991E+0	4.05462E-3	2.53414E+1	4.84259E-1	3.76056E-1	2.73433E+2
7.19991E+0	4.58864E-3	2.86790E+1	4.60460E-1	3.67781E-1	3.02645E+2
7.39995E+0	5.17388E-3	3.23367E+1	4.40949E-1	3.62724E-1	3.35864E+2
7.59995E+0	5.81640E-3	3.63525E+1	4.16307E-1	3.51010E-1	3.66108E+2
7.79995E+0	6.50986E-3	4.06866E+1	3.97117E-1	3.44985E-1	4.01155E+2
7.99994E+0	7.26454E-3	4.54034E+1	3.77994E-1	3.35583E-1	4.37028E+2
8.19983E+0	8.07845E-3	5.04903E+1	3.60699E-1	3.29346E-1	4.75344E+2
8.39997E+0	8.95854E-3	5.59909E+1	3.43646E-1	3.20672E-1	5.14466E+2
8.59986E+0	9.90783E-3	6.19239E+1	3.28223E-1	3.14122E-1	5.56376E+2
8.79996E+0	1.09427E-2	6.83919E+1	3.14438E-1	3.08869E-1	6.02379E+2
8.99998E+0	1.20401E-2	7.52506E+1	2.99013E-1	3.01921E-1	6.44603E+2
9.19985E+0	1.31851E-2	8.24069E+1	2.86570E-1	2.96065E-1	6.91552E+2
9.39987E+0	1.43966E-2	8.99788E+1	2.75458E-1	2.88798E-1	7.41597E+2
9.60015E+0	1.56902E-2	9.80637E+1	2.64947E-1	2.84959E-1	7.93956E+2
9.80017E+0	1.70691E-2	1.06682E+2	2.54465E-1	2.79565E-1	8.46843E+2
1.00002E+1	1.85327E-2	1.15829E+2	2.44867E-1	2.73991E-1	9.02835E+2
1.01864E+1	2.00007E-2	1.25004E+2	2.34796E-1	2.68169E-1	9.51672E+2

File: Raw OLED Data/OLED-021/B5-1.txt
Voltage(V)	Current(A)	J(mA/cm2)	PE(lm/W)	EQE(%)	L(cd/m2)
-9.99956E-1	-2.15427E-5	-1.34642E-1	-2.86537E-1	-6.16818E-1	-1.22798E-1
-7.99978E-1	-4.39601E-5	-2.74751E-1	-3.30250E-1	-3.37273E-2	-2.31052E-1
-5.99948E-1	-1.54881E-6	-9.68006E-3	3.41106E+0	-1.25402E+1	6.30567E-2
-3.99947E-1	-5.03193E-7	-3.14496E-3	-2.76340E+1	-2.61019E+1	-1.10640E-1
-2.00002E-1	-1.78426E-7	-1.11516E-3	7.13548E+2	7.37502E+1	5.06577E-1
5.69105E-5	6.34205E-10	3.96378E-6	3.55252E+8	-6.35614E+3	2.55087E-1
2.00049E-1	5.59389E-6	3.49618E-2	4.53040E-1	-3.07293E+0	1.00860E-2
3.99989E-1	6.60068E-6	4.12542E-2	-7.32870E-1	-6.71535E-1	-3.84941E-2
5.99984E-1	2.05751E-6	1.28594E-2	-2.42041E+1	-6.28652E-2	-5.94429E-1
7.99994E-1	5.00709E-6	3.12943E-2	-5.55259E+0	-2.38647E+0	-4.42485E-1
1.00002E+0	4.37915E-6	2.73697E-2	1.64592E+0	3.32948E+0	1.43397E-1
1.20000E+0	3.88906E-6	2.43066E-2	-1.41714E-1	-3.16968E+0	-1.31574E-2
1.40000E+0	4.17897E-6	2.61186E-2	6.43536E-1	2.62356E-1	7.49032E-2
1.60000E+0	5.36107E-6	3.35067E-2	-1.30945E+0	-2.31629E+0	-2.23455E-1
1.79998E+0	7.02454E-6	4.39034E-2	-7.68197E-1	1.38066E+0	-1.93236E-1
1.99998E+0	8.54262E-6	5.33914E-2	7.80682E-1	-1.03674E+0	2.65351E-1
2.20001E+0	1.12966E-5	7.06038E-2	1.72083E+0	-9.16531E-2	8.50828E-1
2.40000E+0	1.42892E-5	8.93075E-2	3.10537E-1	2.11381E-1	2.11867E-1
2.59998E+0	1.62363E-5	1.01477E-1	6.89181E-1	-1.25745E-1	5.78789E-1
2.79991E+0	2.31928E-5	1.44955E-1	1.27311E-1	-6.32494E-1	1.64472E-1
2.99990E+0	2.98942E-5	1.86839E-1	7.88685E-1	-2.37052E-1	1.40711E+0
3.19993E+0	3.85957E-5	2.41223E-1	9.24343E-1	-2.55208E-1	2.27113E+0
3.39985E+0	5.22408E-5	3.26505E-1	8.77075E-1	1.03220E-1	3.09911E+0
3.59980E+0	7.57109E-5	4.73193E-1	1.13022E+0	3.66164E-1	6.12818E+0
3.79979E+0	1.00518E-4	6.28238E-1	1.22698E+0	2.20310E-1	9.32336E+0
3.99978E+0	1.44243E-4	9.01519E-1	1.10864E+0	2.47453E-1	1.27249E+1
4.19978E+0	2.02536E-4	1.26585E+0	1.06398E+0	5.23430E-1	1.80050E+1
4.39973E+0	2.74653E-4	1.71658E+0	1.01914E+0	5.12307E-1	2.45004E+1
4.59973E+0	3.61442E-4	2.25901E+0	9.62484E-1	4.81658E-1	3.18342E+1
4.80011E+0	4.78796E-4	2.99247E+0	9.09780E-1	4.78510E-1	4.15976E+1
5.00009E+0	6.22423E-4	3.89014E+0	8.60926E-1	4.85744E-1	5.33040E+1
5.20011E+0	7.94768E-4	4.96730E+0	8.12838E-1	4.84639E-1	6.68324E+1
5.40004E+0	1.00052E-3	6.25325E+0	7.76370E-1	4.70248E-1	8.34491E+1
5.60003E+0	1.23792E-3	7.73700E+0	7.25826E-1	4.37046E-1	1.00103E+2
5.80006E+0	1.50363E-3	9.39769E+0	6.91352E-1	4.34944E-1	1.19951E+2
6.00000E+0	1.82637E-3	1.14148E+1	6.50444E-1	4.36816E-1	1.41801E+2
6.20006E+0	2.18026E-3	1.36266E+1	6.13214E-1	4.23492E-1	1.64910E+2
6.40006E+0	2.57192E-3	1.60745E+1	5.77326E-1	4.10086E-1	1.89057E+2
6.60000E+0	3.00795E-3	1.87997E+1	5.44347E-1	3.87862E-1	2.14991E+2
6.79993E+0	3.48115E-3	2.17572E+1	5.14022E-1	3.89535E-1	2.42069E+2
6.99996E+0	3.99696E-3	2.49810E+1	4.87184E-1	3.74159E-1	2.71175E+2
7.19993E+0	4.55536E-3	2.84710E+1	4.60532E-1	3.69194E-1	3.00498E+2
7.39995E+0	5.15744E-3	3.22340E+1	4.37509E-1	3.60776E-1	3.32185E+2
7.59994E+0	5.82375E-3	3.63984E+1	4.14181E-1	3.53615E-1	3.64698E+2
7.79991E+0	6.54555E-3	4.09097E+1	3.92187E-1	3.38825E-1	3.98345E+2
7.99989E+0	7.29542E-3	4.55964E+1	3.75012E-1	3.35545E-1	4.35421E+2
8.19983E+0	8.07839E-3	5.04899E+1	3.59288E-1	3.29949E-1	4.73481E+2
8.39990E+0	8.90646E-3	5.56654E+1	3.45952E-1	3.23808E-1	5.14902E+2
8.59987E+0	9.78214E-3	6.11384E+1	3.32736E-1	3.20649E-1	5.56872E+2
8.79992E+0	1.07404E-2	6.71275E+1	3.21380E-1	3.16098E-1	6.04293E+2
8.99992E+0	1.17719E-2	7.35744E+1	3.07965E-1	3.08833E-1	6.49107E+2
9.19988E+0	1.28535E-2	8.03344E+1	2.96493E-1	3.06955E-1	6.97506E+2
9.39985E+0	1.40274E-2	8.76713E+1	2.84882E-1	3.00447E-1	7.47296E+2
9.60014E+0	1.52892E-2	9.55575E+1	2.74291E-1	2.96508E-1	8.00946E+2
9.80011E+0	1.66384E-2	1.03990E+2	2.64064E-1	2.91662E-1	8.56608E+2
1.00002E+1	1.79566E-2	1.12229E+2	2.56023E-1	2.89753E-1	9.14622E+2
1.02001E+1	1.94667E-2	1.21667E+2	2.46335E-1	2.83037E-1	9.73089E+2
1.02391E+1	2.00006E-2	1.25004E+2	2.42051E-1	2.80065E-1	9.86147E+2

File: Raw OLED Data/OLED-021/C1-1.txt
Voltage(V)	Current(A)	J(mA/cm2)	PE(lm/W)	EQE(%)	L(cd/m2)
-9.99954E-1	-2.90442E-7	-1.81526E-3	1.91405E+1	-1.23214E+1	1.10592E-1
-7.99982E-1	-2.31579E-7	-1.44737E-3	-5.14387E+1	-1.15717E+2	-1.89583E-1
-5.99957E-1	-1.06019E-7	-6.62619E-4	1.16567E+2	-5.72891E+1	1.47506E-1
-3.99946E-1	-4.29878E-8	-2.68674E-4	1.05331E+3	-2.57772E+2	3.60274E-1
-1.99986E-1	6.97526E-9	4.35954E-5	4.22376E+2	1.14059E+3	1.17217E-2
6.64711E-5	2.62902E-8	1.64314E-4	1.25014E+7	-8.67254E+2	4.34627E-1
2.00054E-1	5.00336E-8	3.12710E-4	-1.18895E+3	-3.72505E+2	-2.36756E-1
3.99988E-1	8.97698E-8	5.61061E-4	6.53831E+2	-3.04731E+1	4.67061E-1
5.99975E-1	1.96261E-7	1.22663E-3	-1.23356E+1	-5.65032E+1	-2.88973E-2
7.99981E-1	3.24779E-7	2.02987E-3	-1.32580E+1	4.23605E+0	-6.85291E-2
9.99983E-1	4.70899E-7	2.94312E-3	-2.22120E+1	7.83287E+0	-2.08084E-1
1.19998E+0	6.47346E-7	4.04591E-3	3.22047E+1	3.88236E+1	4.97692E-1
1.39999E+0	8.43812E-7	5.27383E-3	-9.20554E+0	-2.99874E+0	-2.16347E-1
1.59999E+0	1.06933E-6	6.68331E-3	-1.33788E+1	-9.45428E+0	-4.55382E-1
1.79998E+0	1.28520E-6	8.03250E-3	4.19958E+0	-1.18390E+1	1.93274E-1
1.99996E+0	1.52060E-6	9.50375E-3	-1.51147E+0	-7.46298E+0	-9.14465E-2
2.19996E+0	1.86694E-6	1.16684E-2	-2.95778E+0	-1.06741E+1	-2.41680E-1
2.39992E+0	2.60583E-6	1.62864E-2	3.67912E+0	-8.41346E-1	4.57738E-1
2.59987E+0	3.62230E-6	2.26394E-2	-3.51403E-1	-4.67132E-1	-6.58373E-2
2.79986E+0	5.80004E-6	3.62502E-2	2.61613E+0	-1.74428E+0	8.45196E-1
2.99965E+0	9.95746E-6	6.22341E-2	1.24849E+0	-5.86506E-2	7.41881E-1
3.19983E+0	1.75109E-5	1.09443E-1	1.54688E+0	1.42040E+0	1.72433E+0
3.39983E+0	2.94040E-5	1.83775E-1	1.34349E+0	3.93053E-1	2.67194E+0
3.59982E+0	4.76124E-5	2.97577E-1	1.06858E+0	3.67698E-1	3.64366E+0
3.79978E+0	7.38005E-5	4.61253E-1	1.01576E+0	2.99246E-1	5.66683E+0
3.99975E+0	1.09782E-4	6.86138E-1	9.65101E-1	1.68112E-1	8.43076E+0
4.19975E+0	1.58600E-4	9.91250E-1	9.21357E-1	4.39153E-1	1.22091E+1
4.39970E+0	2.22204E-4	1.38877E+0	8.39376E-1	4.48539E-1	1.63253E+1
4.59969E+0	3.04837E-4	1.90523E+0	7.80870E-1	2.85461E-1	2.17824E+1
4.80003E+0	4.06889E-4	2.54306E+0	7.20644E-1	4.15436E-1	2.80008E+1
5.00001E+0	5.32283E-4	3.32677E+0	6.67001E-1	3.77800E-1	3.53159E+1
5.20008E+0	6.81608E-4	4.26005E+0	6.37510E-1	3.57930E-1	4.49533E+1
5.39994E+0	8.57502E-4	5.35939E+0	5.92766E-1	3.46382E-1	5.46057E+1
5.59994E+0	1.05309E-3	6.58181E+0	5.64018E-1	3.55776E-1	6.61717E+1
5.80001E+0	1.28453E-3	8.02831E+0	5.21878E-1	3.32974E-1	7.73521E+1
5.99999E+0	1.52751E-3	9.54694E+0	4.95677E-1	3.34912E-1	9.03781E+1
6.20002E+0	1.80061E-3	1.12538E+1	4.67846E-1	3.29444E-1	1.03907E+2
6.40002E+0	2.09749E-3	1.31093E+1	4.42286E-1	3.11986E-1	1.18118E+2
6.60000E+0	2.41957E-3	1.51223E+1	4.19025E-1	3.10754E-1	1.33123E+2
6.79997E+0	2.76873E-3	1.73046E+1	3.98089E-1	2.98500E-1	1.49107E+2
6.99997E+0	3.14764E-3	1.96728E+1	3.78273E-1	2.99392E-1	1.65812E+2
7.19994E+0	3.55964E-3	2.22478E+1	3.60273E-1	2.88829E-1	1.83695E+2
7.39993E+0	4.00480E-3	2.50300E+1	3.43322E-1	2.84117E-1	2.02414E+2
7.59989E+0	4.48505E-3	2.80316E+1	3.28537E-1	2.74204E-1	2.22787E+2
7.79989E+0	5.00192E-3	3.12620E+1	3.14679E-1	2.77224E-1	2.44244E+2
7.99988E+0	5.55819E-3	3.47387E+1	2.99987E-1	2.69039E-1	2.65369E+2
8.19983E+0	6.15359E-3	3.84599E+1	2.87407E-1	2.68742E-1	2.88510E+2
8.39987E+0	6.79202E-3	4.24501E+1	2.75806E-1	2.63622E-1	3.13044E+2
8.59982E+0	7.47328E-3	4.67080E+1	2.63743E-1	2.58283E-1	3.37218E+2
8.79982E+0	8.19799E-3	5.12374E+1	2.53632E-1	2.52726E-1	3.64012E+2
8.99979E+0	8.96901E-3	5.60563E+1	2.43334E-1	2.48341E-1	3.90760E+2
9.19975E+0	9.78670E-3	6.11669E+1	2.33858E-1	2.44964E-1	4.18886E+2
9.39979E+0	1.06645E-2	6.66531E+1	2.26165E-1	2.40321E-1	4.51039E+2
9.60010E+0	1.15860E-2	7.24125E+1	2.16076E-1	2.35641E-1	4.78129E+2
9.80011E+0	1.25525E-2	7.84531E+1	2.08079E-1	2.33085E-1	5.09237E+2
1.00001E+1	1.35719E-2	8.48244E+1	2.00389E-1	2.28487E-1	5.41064E+2
1.02002E+1	1.46431E-2	9.15194E+1	1.92770E-1	2.25575E-1	5.72810E+2
1.04001E+1	1.57663E-2	9.85394E+1	1.85975E-1	2.21425E-1	6.06669E+2
1.06001E+1	1.69464E-2	1.05915E+2	1.79495E-1	2.17867E-1	6.41460E+2
1.08000E+1	1.81852E-2	1.13657E+2	1.73809E-1	2.16869E-1	6.79115E+2
1.10001E+1	1.95186E-2	1.21991E+2	1.66608E-1	2.09161E-1	7.11659E+2
1.10386E+1	2.00006E-2	1.25004E+2	1.63749E-1	2.07759E-1	7.19227E+2

File: Raw OLED Data/OLED-021/C2-1.txt
Voltage(V)	Current(A)	J(mA/cm2)	PE(lm/W)	EQE(%)	L(cd/m2)
-9.99966E-1	-3.64550E-7	-2.27844E-3	-4.19847E+1	-4.90860E+0	-3.04483E-1
-7.99995E-1	-1.94742E-7	-1.21714E-3	9.78221E+1	7.41975E+1	3.03189E-1
-5.99973E-1	-8.99662E-8	-5.62289E-4	6.04664E+2	1.14314E+2	6.49315E-1
-3.99950E-1	-1.38417E-8	-8.65106E-5	-1.92375E+3	-1.03705E+2	-2.11872E-1
-1.99994E-1	1.65694E-8	1.03559E-4	2.65951E+3	9.87148E+2	1.75329E-1
6.38962E-5	2.91481E-8	1.82176E-4	-1.11379E+7	-1.32813E+2	-4.12684E-1
2.00058E-1	3.82925E-8	2.39328E-4	-9.76475E+2	2.14969E+2	-1.48820E-1
3.99996E-1	4.73267E-8	2.95792E-4	-1.87457E+2	-1.01494E+2	-7.05983E-2
5.99985E-1	6.75736E-8	4.22335E-4	-8.20352E+1	1.41726E+2	-6.61680E-2
7.99978E-1	9.46066E-8	5.91291E-4	-1.39748E+2	-3.72629E+1	-2.10414E-1
9.99983E-1	2.74418E-7	1.71511E-3	-1.74842E+1	2.82384E+1	-9.54510E-2
1.19999E+0	3.40962E-7	2.13101E-3	-4.74272E+1	-2.18203E+0	-3.86048E-1
1.39999E+0	5.16672E-7	3.22920E-3	6.65877E+0	2.28268E+1	9.58217E-2
1.59999E+0	7.24771E-7	4.52982E-3	1.78735E+1	4.61063E+0	4.12342E-1
1.79997E+0	9.92205E-7	6.20128E-3	-1.37202E+1	1.56820E+1	-4.87481E-1
1.99996E+0	1.49397E-6	9.33731E-3	-3.46921E+0	-2.26244E+1	-2.06216E-1
2.19992E+0	2.24118E-6	1.40074E-2	-4.42227E-1	1.62545E-1	-4.33770E-2
2.39990E+0	3.77422E-6	2.35889E-2	-1.74644E+0	-2.74397E-1	-3.14706E-1
2.59986E+0	5.21315E-6	3.25822E-2	5.47021E-1	5.95579E-1	1.47497E-1
2.79983E+0	8.24841E-6	5.15526E-2	8.14946E-1	3.43796E+0	3.74422E-1
2.99976E+0	1.34296E-5	8.39350E-2	4.45798E-1	4.79422E-1	3.57287E-1
3.19987E+0	2.25100E-5	1.40687E-1	8.45541E-1	-1.21323E-1	1.21164E+0
3.39977E+0	3.58228E-5	2.23893E-1	1.01617E+0	1.05193E+0	2.46209E+0
3.59980E+0	5.58298E-5	3.48936E-1	8.26150E-1	2.33135E-3	3.30319E+0
3.79977E+0	8.36585E-5	5.22866E-1	8.55411E-1	5.55802E-1	5.40969E+0
3.99972E+0	1.23069E-4	7.69181E-1	9.14599E-1	4.41034E-1	8.95652E+0
4.19974E+0	1.74123E-4	1.08827E+0	8.32947E-1	4.45565E-1	1.21179E+1
4.39970E+0	2.43360E-4	1.52100E+0	7.58829E-1	3.27951E-1	1.61639E+1
4.59970E+0	3.25604E-4	2.03503E+0	7.12835E-1	3.87203E-1	2.12392E+1
4.80007E+0	4.29254E-4	2.68284E+0	6.80420E-1	3.39669E-1	2.78913E+1
5.00008E+0	5.56959E-4	3.48099E+0	6.34988E-1	3.57596E-1	3.51800E+1
5.20009E+0	7.08454E-4	4.42784E+0	5.85718E-1	3.51572E-1	4.29281E+1
5.39997E+0	8.84340E-4	5.52712E+0	5.55147E-1	3.25809E-1	5.27410E+1
5.59993E+0	1.09448E-3	6.84050E+0	5.28653E-1	3.32722E-1	6.44601E+1
5.80000E+0	1.34908E-3	8.43175E+0	4.81569E-1	3.14386E-1	7.49643E+1
5.99998E+0	1.62435E-3	1.01522E+1	4.56487E-1	3.21140E-1	8.85092E+1
6.20003E+0	1.88499E-3	1.17812E+1	4.38069E-1	3.14015E-1	1.01853E+2
6.40004E+0	2.21277E-3	1.38298E+1	4.15322E-1	3.01395E-1	1.17013E+2
6.60002E+0	2.55956E-3	1.59972E+1	3.94123E-1	2.92684E-1	1.32456E+2
6.80000E+0	2.93006E-3	1.83129E+1	3.73452E-1	2.95123E-1	1.48030E+2
6.99995E+0	3.34318E-3	2.08949E+1	3.51551E-1	2.75915E-1	1.63671E+2
7.19993E+0	3.79610E-3	2.37256E+1	3.31716E-1	2.68482E-1	1.80369E+2
7.39992E+0	4.26756E-3	2.66723E+1	3.15781E-1	2.66257E-1	1.98391E+2
7.59990E+0	4.79904E-3	2.99940E+1	2.97843E-1	2.60249E-1	2.16113E+2
7.79990E+0	5.35982E-3	3.34989E+1	2.83196E-1	2.50551E-1	2.35536E+2
7.99986E+0	5.97222E-3	3.73264E+1	2.69358E-1	2.42777E-1	2.56023E+2
8.19980E+0	6.60442E-3	4.12776E+1	2.57580E-1	2.38679E-1	2.77511E+2
8.39985E+0	7.26949E-3	4.54343E+1	2.46603E-1	2.36540E-1	2.99574E+2
8.59981E+0	7.95418E-3	4.97136E+1	2.38358E-1	2.32100E-1	3.24372E+2
8.79983E+0	8.64364E-3	5.40227E+1	2.31174E-1	2.33348E-1	3.49816E+2
8.99983E+0	9.36410E-3	5.85256E+1	2.24552E-1	2.30890E-1	3.76485E+2
9.19978E+0	1.01093E-2	6.31831E+1	2.19595E-1	2.31324E-1	4.06305E+2
9.39983E+0	1.09119E-2	6.81994E+1	2.12222E-1	2.30064E-1	4.33053E+2
9.60013E+0	1.17746E-2	7.35913E+1	2.06720E-1	2.27524E-1	4.64874E+2
9.80007E+0	1.26767E-2	7.92294E+1	2.00486E-1	2.24370E-1	4.95507E+2
1.00001E+1	1.36321E-2	8.52006E+1	1.94310E-1	2.21102E-1	5.26977E+2
1.02001E+1	1.46464E-2	9.15400E+1	1.87985E-1	2.18785E-1	5.58713E+2
1.04001E+1	1.57099E-2	9.81869E+1	1.82287E-1	2.17539E-1	5.92511E+2
1.06001E+1	1.68302E-2	1.05189E+2	1.77036E-1	2.14388E-1	6.28333E+2
1.08000E+1	1.80119E-2	1.12574E+2	1.71989E-1	2.12219E-1	6.65600E+2
1.10001E+1	1.92775E-2	1.20484E+2	1.65719E-1	2.09059E-1	6.99115E+2
1.10915E+1	2.00004E-2	1.25003E+2	1.61952E-1	2.06769E-1	7.14736E+2
