Repository: owen-melville/bsubpc-oled-data

# bsubpc-oled-data
<h1> Data and Code for: Studying the Influence of Axial Substituent on Hyperfluorescence in Organic Light-Emitting Diodes Using Boron Subphthalocyanines as Fluorescent Emitters </h1>

All Programs and Data collected by Owen Alfred Melville, PhD as a part of his postdoctoral fellowship with Professor Timothy Bender at the University of Toronto.

<h2>Folder Breakdown:</h2>
- <b> Raw OLED Data: </b> Raw data collected from the OLEDs during characterization. This includes optoelectronic data as a function of Voltage and full spectra has a function of wavelength.

- <b> IC6 Evaporation Logs: </b> Raw data collected during the deposition of the OLEDs from the IC6 which controls the deposition of the thin films.
  
- <b> Offline Spreadsheets: </b> Summary deposition and electro-optical data for each device, labelling for each device index (eg OLED-001 corresponds to what materials).
  
- <b> Python: </b> Python programs and corresponding batch files used to analyze the raw data.
  
- <b> Output Data: </b> Contains analytical outputs for each deposition run and device. This includes a large number of graphs and visualizations.


<i>For any questions on the Python programs or data herein, please contact Owen Melville (owen.melville@utoronto.ca) </i>

<h1>Raw Data Explanation</h1>

The names of the folders (eg OLED-001) correspond to devices. The organization and explanation of each label is contained within the Offline Spreadsheets folder. 

Within each folder there are three types of files:

1. Summary optoelectronic files labelled by pixel. These often look like <b>A1-1</b> where <b>A1</b> is the pixel (between A1 and D5), and the <b>-1</b> refers to the measurement attempt number (eg first, second, third). Missing pixels were not tested, sometimes because of an issue accessing the pixel physically (A5 is often missing).

2. Spectra as a function of voltage labelled by pixel. These are labelled the same as the last files but with the extension <b>_counts</b>. The rows and columns are unlabelled. The columns are the same voltages as those from the summary files (with a couple filler columns of 0s) and the rows are wavelengths (from 380 to 780 nm in all cases)

3. The <b>_SPD</b> files were not used for any analysis

File: Raw OLED Data/OLED-022/A1-1.txt
Voltage(V)	Current(A)	J(mA/cm2)	PE(lm/W)	EQE(%)	L(cd/m2)
-9.99974E-1	-6.00043E-6	-3.75027E-2	-9.31844E-2	1.25700E+0	-1.11236E-2
-7.99989E-1	-3.35501E-6	-2.09688E-2	-8.95430E+0	-2.69426E+0	-4.78123E-1
-5.99963E-1	-1.63196E-6	-1.01998E-2	-5.31260E+0	-8.41403E-1	-1.03484E-1
-3.99955E-1	-6.74248E-7	-4.21405E-3	-3.82808E+1	-2.06722E+1	-2.05372E-1
-2.00010E-1	-2.07122E-7	-1.29451E-3	-6.22665E+2	-1.11086E+2	-5.13171E-1
4.67300E-5	1.86694E-10	1.16684E-6	-3.42187E+9	-7.76928E+4	-5.93908E-1
2.00032E-1	2.23879E-7	1.39924E-3	-4.96742E+2	3.94369E+1	-4.42562E-1
3.99975E-1	6.50870E-7	4.06794E-3	-1.37376E+2	-2.98203E+1	-7.11489E-1
5.99970E-1	1.46256E-6	9.14100E-3	-3.23611E+1	-5.23546E+0	-5.64932E-1
7.99990E-1	2.82380E-6	1.76488E-2	-1.03056E+1	-3.13927E+0	-4.63150E-1
9.99984E-1	4.78093E-6	2.98808E-2	-4.61074E+0	2.65329E+0	-4.38537E-1
1.19999E+0	7.88997E-6	4.93123E-2	-1.86493E+0	4.38366E-1	-3.51274E-1
1.39999E+0	1.18034E-5	7.37712E-2	-6.97025E-1	-1.50743E+0	-2.29145E-1
1.60000E+0	1.70655E-5	1.06659E-1	-8.53346E-3	-1.36521E-1	-4.63548E-3
1.79997E+0	2.40187E-5	1.50117E-1	-4.48611E-1	2.57490E-1	-3.85846E-1
1.99996E+0	3.28873E-5	2.05546E-1	4.01964E-1	-3.64470E-1	5.25977E-1
2.20001E+0	4.55651E-5	2.84782E-1	-1.16094E-1	-2.20664E-1	-2.31525E-1
2.39991E+0	5.98139E-5	3.73837E-1	5.61516E-2	3.38344E-1	1.60358E-1
2.59988E+0	7.57861E-5	4.73663E-1	8.58101E-2	2.90913E-1	3.36366E-1
2.79980E+0	9.86160E-5	6.16350E-1	-2.06030E-2	7.79390E-2	-1.13171E-1
2.99980E+0	1.26712E-4	7.91950E-1	5.15811E-2	1.56729E-1	3.90059E-1
3.19982E+0	1.67090E-4	1.04431E+0	6.93729E-2	1.09037E-1	7.37898E-1
3.39979E+0	2.25934E-4	1.41209E+0	8.19833E-2	8.39442E-2	1.25282E+0
3.59982E+0	3.12206E-4	1.95129E+0	1.25054E-1	2.23079E-2	2.79607E+0
3.79980E+0	4.54117E-4	2.83823E+0	1.46822E-1	7.74655E-2	5.04024E+0
3.99974E+0	6.35595E-4	3.97247E+0	1.62346E-1	1.13989E-1	8.21075E+0
4.19967E+0	8.39716E-4	5.24822E+0	1.91714E-1	1.14305E-1	1.34503E+1
4.39960E+0	1.12492E-3	7.03075E+0	1.97944E-1	9.72084E-2	1.94898E+1
4.59963E+0	1.47669E-3	9.22931E+0	2.01477E-1	1.08446E-1	2.72251E+1
4.79995E+0	1.90928E-3	1.19330E+1	2.02710E-1	1.24926E-1	3.69583E+1
4.99994E+0	2.39852E-3	1.49908E+1	1.99796E-1	1.21923E-1	4.76678E+1
5.20000E+0	2.94553E-3	1.84096E+1	1.95651E-1	1.28556E-1	5.96183E+1
5.39992E+0	3.54908E-3	2.21818E+1	1.89679E-1	1.26262E-1	7.23190E+1
5.59992E+0	4.19967E-3	2.62479E+1	1.84324E-1	1.31316E-1	8.62403E+1
5.79994E+0	4.89944E-3	3.06215E+1	1.77299E-1	1.34467E-1	1.00232E+2
5.99996E+0	5.65804E-3	3.53627E+1	1.72515E-1	1.36383E-1	1.16512E+2
6.19996E+0	6.46551E-3	4.04094E+1	1.65340E-1	1.38806E-1	1.31856E+2
6.39991E+0	7.32171E-3	4.57607E+1	1.61674E-1	1.41249E-1	1.50715E+2
6.59989E+0	8.23099E-3	5.14437E+1	1.55906E-1	1.42488E-1	1.68492E+2
6.79985E+0	9.20613E-3	5.75383E+1	1.50654E-1	1.44985E-1	1.87624E+2
6.99988E+0	1.02449E-2	6.40306E+1	1.47359E-1	1.48208E-1	2.10236E+2
7.19983E+0	1.13363E-2	7.08519E+1	1.42117E-1	1.47522E-1	2.30765E+2
7.39985E+0	1.24431E-2	7.77694E+1	1.38179E-1	1.48160E-1	2.53119E+2
7.59984E+0	1.36359E-2	8.52244E+1	1.33948E-1	1.47894E-1	2.76155E+2
7.79983E+0	1.48918E-2	9.30738E+1	1.29743E-1	1.49144E-1	2.99810E+2
7.99980E+0	1.62008E-2	1.01255E+2	1.25889E-1	1.50177E-1	3.24588E+2
8.19971E+0	1.75627E-2	1.09767E+2	1.21953E-1	1.51070E-1	3.49392E+2
8.39978E+0	1.89755E-2	1.18597E+2	1.18674E-1	1.50938E-1	3.76311E+2
8.52988E+0	2.00005E-2	1.25003E+2	1.15942E-1	1.50704E-1	3.93510E+2

File: Raw OLED Data/OLED-022/A2-1.txt
Voltage(V)	Current(A)	J(mA/cm2)	PE(lm/W)	EQE(%)	L(cd/m2)
-9.99971E-1	-9.44532E-4	-5.90333E+0	3.20399E-3	-3.23343E-2	6.02040E-2
-7.99989E-1	-8.13987E-4	-5.08742E+0	-2.11913E-2	-3.74726E-2	-2.74530E-1
-5.99971E-1	-5.61397E-4	-3.50873E+0	-1.21162E-1	-2.86253E-2	-8.11889E-1
-3.99960E-1	-3.44900E-4	-2.15562E+0	-2.55426E-1	-8.39147E-2	-7.00979E-1
-2.00011E-1	-1.58250E-4	-9.89062E-1	-9.64433E-1	-2.31302E-1	-6.07295E-1
3.93867E-5	-1.71206E-9	-1.07004E-5	2.80574E+6	-8.63931E+3	3.76397E-3
2.00029E-1	1.62069E-4	1.01293E+0	-1.78509E-1	-9.02700E-2	-1.15128E-1
3.99971E-1	3.56950E-4	2.23094E+0	-1.58616E-1	-6.98218E-2	-4.50518E-1
5.99966E-1	5.75197E-4	3.59498E+0	-5.65250E-2	-1.89102E-2	-3.88074E-1
7.99973E-1	8.14893E-4	5.09308E+0	-9.10887E-3	-1.46244E-2	-1.18133E-1
9.99973E-1	1.01436E-3	6.33975E+0	-4.24504E-2	-2.58635E-2	-8.56629E-1
1.19998E+0	1.22582E-3	7.66138E+0	-1.79432E-2	-3.45152E-2	-5.25086E-1
1.39998E+0	1.60738E-3	1.00461E+1	-1.20097E-2	-1.39024E-2	-5.37655E-1
1.59998E+0	2.06896E-3	1.29310E+1	-8.78398E-3	-5.56823E-3	-5.78480E-1
1.79996E+0	3.18382E-3	1.98989E+1	-2.48716E-3	-9.00187E-3	-2.83560E-1
1.99995E+0	4.09203E-3	2.55752E+1	-5.03454E-3	-1.18373E-2	-8.19686E-1
2.19986E+0	5.35513E-3	3.34696E+1	-3.40202E-3	-7.43351E-3	-7.97319E-1
2.39982E+0	7.37461E-3	4.60913E+1	-5.28616E-4	-4.25416E-3	-1.86118E-1
2.59979E+0	8.37473E-3	5.23421E+1	-1.36674E-3	-2.66070E-3	-5.92003E-1
2.79974E+0	8.74697E-3	5.46686E+1	-1.37923E-3	-2.11790E-3	-6.71960E-1
2.99975E+0	1.08730E-2	6.79563E+1	-1.00112E-3	-2.91162E-3	-6.49605E-1
3.19976E+0	1.18360E-2	7.39750E+1	-1.27349E-3	-2.67977E-3	-9.59508E-1
3.39966E+0	1.18606E-2	7.41287E+1	-1.09798E-3	-5.51900E-3	-8.80779E-1
3.59971E+0	1.24789E-2	7.79931E+1	-2.04143E-4	-3.46537E-3	-1.82435E-1
3.79966E+0	8.80642E-3	5.50401E+1	-5.18153E-4	-5.38172E-3	-3.44931E-1
3.99964E+0	9.28777E-3	5.80486E+1	-2.94380E-4	-4.21159E-3	-2.17556E-1
4.19963E+0	1.10000E-2	6.87500E+1	5.19785E-5	-2.00585E-3	4.77703E-2
4.39959E+0	1.20663E-2	7.54144E+1	3.67244E-4	-1.35362E-3	3.87856E-1
4.59958E+0	1.30543E-2	8.15894E+1	4.80164E-4	-2.62862E-3	5.73576E-1
4.79992E+0	1.45004E-2	9.06275E+1	3.79361E-4	-2.67570E-3	5.25287E-1
4.99992E+0	1.52424E-2	9.52650E+1	1.11076E-3	-2.72813E-3	1.68410E+0
5.19996E+0	1.54891E-2	9.68069E+1	1.80018E-3	-1.09132E-3	2.88452E+0
5.39982E+0	1.58815E-2	9.92594E+1	2.79693E-3	-3.62269E-4	4.77181E+0
5.59988E+0	1.60898E-2	1.00561E+2	3.11602E-3	5.33425E-4	5.58547E+0
5.79994E+0	1.91209E-2	1.19506E+2	2.77578E-3	-4.25297E-4	6.12416E+0
5.95665E+0	2.00004E-2	1.25003E+2	3.42516E-3	4.74015E-4	8.11804E+0

File: Raw OLED Data/OLED-022/A3-1.txt
Voltage(V)	Current(A)	J(mA/cm2)	PE(lm/W)	EQE(%)	L(cd/m2)
-9.99977E-1	-8.22838E-6	-5.14274E-2	2.37681E-1	-8.51727E-2	3.89072E-2
-8.00004E-1	-4.27467E-6	-2.67167E-2	-1.14856E+0	6.27264E+0	-7.81406E-2
-5.99983E-1	-2.07733E-6	-1.29833E-2	-1.82436E+1	7.53152E+0	-4.52362E-1
-3.99961E-1	-8.95836E-7	-5.59897E-3	-2.17980E+0	2.15965E+1	-1.55379E-2
-2.00015E-1	-2.62471E-7	-1.64044E-3	-1.40740E+2	5.07977E+1	-1.46991E-1
2.59876E-5	1.84679E-10	1.15424E-6	-8.90557E+9	1.67813E+4	-8.50307E-1
2.00018E-1	2.44022E-7	1.52514E-3	-5.43437E+2	4.54447E+1	-5.27688E-1
3.99961E-1	6.53143E-7	4.08214E-3	-9.31640E+1	5.38329E+1	-4.84177E-1
5.99953E-1	1.39007E-6	8.68794E-3	-2.68613E+1	3.98757E+0	-4.45668E-1
7.99971E-1	2.70490E-6	1.69056E-2	-1.83963E+1	-1.64587E-2	-7.91930E-1
9.99973E-1	4.78229E-6	2.98893E-2	-3.76095E+0	3.25773E+0	-3.57809E-1
1.19998E+0	7.10203E-6	4.43877E-2	-4.71958E+0	1.49800E+0	-8.00184E-1
1.39999E+0	1.13884E-5	7.11775E-2	-1.49919E+0	-1.01356E+0	-4.75526E-1
1.59998E+0	1.58313E-5	9.89456E-2	-1.42834E+0	1.78435E-1	-7.19767E-1
1.79996E+0	2.34553E-5	1.46596E-1	-3.25199E-1	5.46549E-1	-2.73138E-1
1.99995E+0	3.26991E-5	2.04369E-1	-2.49368E-1	3.25445E-1	-3.24434E-1
2.19983E+0	4.54319E-5	2.83949E-1	-5.07919E-2	3.95151E-1	-1.00989E-1
2.39984E+0	6.11417E-5	3.82136E-1	-1.36250E-1	5.68909E-1	-3.97729E-1
2.59981E+0	8.14970E-5	5.09356E-1	-3.13931E-2	4.51007E-1	-1.32327E-1
2.79974E+0	1.08507E-4	6.78169E-1	-3.94540E-2	4.30595E-3	-2.38450E-1
2.99973E+0	1.44735E-4	9.04594E-1	-2.59757E-2	4.43124E-2	-2.24364E-1
3.19978E+0	1.94191E-4	1.21369E+0	-6.02675E-2	-3.15704E-2	-7.45010E-1
3.39970E+0	2.66823E-4	1.66764E+0	6.98955E-2	6.72431E-2	1.26137E+0
3.59970E+0	3.61148E-4	2.25717E+0	8.80218E-2	-1.15450E-3	2.27652E+0
3.79964E+0	4.92428E-4	3.07768E+0	1.08138E-1	7.56851E-2	4.02527E+0
3.99962E+0	6.68668E-4	4.17917E+0	1.28013E-1	6.78738E-2	6.81105E+0
4.19956E+0	8.97577E-4	5.60986E+0	1.43498E-1	8.54507E-2	1.07610E+1
4.39957E+0	1.17596E-3	7.34975E+0	1.60854E-1	6.34117E-2	1.65564E+1
4.59957E+0	1.50511E-3	9.40694E+0	1.67473E-1	8.98094E-2	2.30653E+1
4.79989E+0	1.90500E-3	1.19062E+1	1.71041E-1	8.97405E-2	3.11140E+1
4.99990E+0	2.37312E-3	1.48320E+1	1.70999E-1	1.01350E-1	4.03649E+1
5.19993E+0	2.90904E-3	1.81815E+1	1.66512E-1	1.06834E-1	5.01098E+1
5.39994E+0	3.50330E-3	2.18956E+1	1.68028E-1	1.14583E-1	6.32381E+1
5.59991E+0	4.17632E-3	2.61020E+1	1.61514E-1	1.11286E-1	7.51478E+1
5.79990E+0	4.91329E-3	3.07081E+1	1.55555E-1	1.15495E-1	8.81877E+1
5.99988E+0	5.96315E-3	3.72697E+1	1.41836E-1	1.08495E-1	1.00956E+2
6.19991E+0	6.60357E-3	4.12723E+1	1.43072E-1	1.12125E-1	1.16533E+2
6.39997E+0	7.04520E-3	4.40325E+1	1.54283E-1	1.31242E-1	1.38395E+2
6.59988E+0	7.73170E-3	4.83231E+1	1.54048E-1	1.37160E-1	1.56386E+2
6.79987E+0	8.68416E-3	5.42760E+1	1.47018E-1	1.32157E-1	1.72715E+2
6.99986E+0	9.73125E-3	6.08203E+1	1.40741E-1	1.33597E-1	1.90726E+2
7.19988E+0	1.08797E-2	6.79981E+1	1.33952E-1	1.29493E-1	2.08748E+2
7.39987E+0	1.19520E-2	7.47000E+1	1.29413E-1	1.30166E-1	2.27705E+2
7.59985E+0	1.30831E-2	8.17694E+1	1.26036E-1	1.32510E-1	2.49310E+2
7.79980E+0	1.43051E-2	8.94069E+1	1.21281E-1	1.31974E-1	2.69214E+2
7.99979E+0	1.54362E-2	9.64763E+1	1.19800E-1	1.35094E-1	2.94310E+2
8.19972E+0	1.67303E-2	1.04564E+2	1.15867E-1	1.34649E-1	3.16222E+2
8.39983E+0	1.81338E-2	1.13336E+2	1.12777E-1	1.35793E-1	3.41750E+2
8.59980E+0	1.94009E-2	1.21256E+2	1.10641E-1	1.37649E-1	3.67244E+2
8.68270E+0	2.00005E-2	1.25003E+2	1.10060E-1	1.39970E-1	3.80237E+2

File: Raw OLED Data/OLED-022/A4-1.txt
Voltage(V)	Current(A)	J(mA/cm2)	PE(lm/W)	EQE(%)	L(cd/m2)
-9.99974E-1	-2.84937E-6	-1.78086E-2	8.65427E+0	1.04622E+0	4.90567E-1
-7.99985E-1	-1.69364E-6	-1.05852E-2	1.51729E+1	6.60466E+0	4.08979E-1
-5.99959E-1	-8.93509E-7	-5.58443E-3	3.90580E+1	-1.26279E+1	4.16544E-1
-3.99957E-1	-3.92802E-7	-2.45501E-3	2.83553E+2	-1.75585E+1	8.86240E-1
-2.00007E-1	-1.32227E-7	-8.26419E-4	1.03811E+3	-1.50014E+1	5.46186E-1
4.61578E-5	2.10392E-10	1.31495E-6	-3.95616E+8	1.20763E+3	-7.64326E-2
2.00031E-1	1.13820E-7	7.11375E-4	1.26931E+3	-9.20102E+1	5.74929E-1
3.99977E-1	3.22517E-7	2.01573E-3	2.40772E+1	-1.30966E+1	6.17908E-2
5.99968E-1	6.68114E-7	4.17571E-3	5.72332E+1	-2.95391E+0	4.56412E-1
7.99985E-1	1.24351E-6	7.77194E-3	1.88850E+0	-7.58317E+0	3.73747E-2
9.99986E-1	2.03840E-6	1.27400E-2	2.79910E+1	-6.46715E+0	1.13510E+0
1.19999E+0	3.26329E-6	2.03956E-2	7.06309E+0	-3.22686E+0	5.50248E-1
1.39999E+0	5.02808E-6	3.14255E-2	4.29835E+0	-1.19886E+0	6.01948E-1
1.59999E+0	7.51699E-6	4.69812E-2	-9.43872E-2	-4.40763E-1	-2.25842E-2
1.79997E+0	1.08986E-5	6.81163E-2	1.25246E+0	-1.04466E+0	4.88799E-1
1.99996E+0	1.53658E-5	9.60363E-2	4.98134E-1	5.11642E-1	3.04546E-1
2.19992E+0	2.12658E-5	1.32911E-1	6.46990E-1	-7.35990E-2	6.02166E-1
2.39991E+0	2.90243E-5	1.81402E-1	5.70016E-1	-4.30871E-1	7.89903E-1
2.59987E+0	3.91912E-5	2.44945E-1	2.32515E-1	-4.72922E-1	4.71326E-1
2.79977E+0	5.25407E-5	3.28379E-1	2.80174E-1	-3.99428E-1	8.19930E-1
2.99976E+0	7.19286E-5	4.49554E-1	1.27740E-1	-1.87611E-1	5.48336E-1
3.19981E+0	9.96065E-5	6.22541E-1	1.76452E-1	-2.75725E-2	1.11884E+0
3.39983E+0	1.42241E-4	8.89006E-1	1.68577E-1	-8.56799E-2	1.62185E+0
3.59980E+0	2.37336E-4	1.48335E+0	1.86812E-1	5.77258E-2	3.17525E+0
3.79983E+0	3.14115E-4	1.96322E+0	2.22167E-1	1.18448E-2	5.27549E+0
3.99979E+0	4.03218E-4	2.52011E+0	2.26707E-1	9.40516E-2	7.27398E+0
4.19980E+0	5.46502E-4	3.41564E+0	2.62266E-1	9.68942E-2	1.19754E+1
4.39970E+0	7.40705E-4	4.62941E+0	2.51883E-1	1.17776E-1	1.63304E+1
4.59970E+0	9.85803E-4	6.16127E+0	2.59334E-1	1.28012E-1	2.33943E+1
4.80002E+0	1.28004E-3	8.00025E+0	2.53261E-1	1.34755E-1	3.09574E+1
5.00004E+0	1.63253E-3	1.02033E+1	2.48905E-1	1.38799E-1	4.04202E+1
5.20006E+0	2.05220E-3	1.28262E+1	2.45118E-1	1.31661E-1	5.20396E+1
5.40002E+0	2.51959E-3	1.57474E+1	2.38868E-1	1.35101E-1	6.46567E+1
5.59999E+0	3.04120E-3	1.90075E+1	2.30457E-1	1.51542E-1	7.80822E+1
5.80008E+0	3.62131E-3	2.26332E+1	2.21543E-1	1.54658E-1	9.25736E+1
5.99998E+0	4.23465E-3	2.64666E+1	2.14595E-1	1.56960E-1	1.08472E+2
6.20004E+0	4.89499E-3	3.05937E+1	2.06805E-1	1.57726E-1	1.24864E+2
6.40005E+0	5.61350E-3	3.50844E+1	1.99125E-1	1.60272E-1	1.42322E+2
6.60001E+0	6.38096E-3	3.98810E+1	1.89949E-1	1.57544E-1	1.59146E+2
6.79996E+0	7.19236E-3	4.49522E+1	1.84482E-1	1.65719E-1	1.79499E+2
6.99998E+0	8.05036E-3	5.03147E+1	1.76216E-1	1.62265E-1	1.97555E+2
7.19993E+0	8.97091E-3	5.60682E+1	1.70386E-1	1.63314E-1	2.18942E+2
7.39994E+0	9.94164E-3	6.21352E+1	1.62831E-1	1.62469E-1	2.38316E+2
7.59996E+0	1.09692E-2	6.85575E+1	1.57779E-1	1.63994E-1	2.61678E+2
7.79994E+0	1.20252E-2	7.51575E+1	1.51549E-1	1.62606E-1	2.82792E+2
7.99993E+0	1.31540E-2	8.22125E+1	1.46693E-1	1.63093E-1	3.07102E+2
8.19987E+0	1.43259E-2	8.95369E+1	1.41312E-1	1.63497E-1	3.30247E+2
8.39989E+0	1.55467E-2	9.71669E+1	1.36938E-1	1.63057E-1	3.55766E+2
8.59985E+0	1.67974E-2	1.04984E+2	1.32512E-1	1.63151E-1	3.80819E+2
8.79988E+0	1.81194E-2	1.13246E+2	1.28745E-1	1.63429E-1	4.08394E+2
8.99986E+0	1.94808E-2	1.21755E+2	1.24390E-1	1.63207E-1	4.33867E+2
9.05437E+0	2.00007E-2	1.25004E+2	1.23083E-1	1.61696E-1	4.43437E+2

File: Raw OLED Data/OLED-022/A5-1.txt
Voltage(V)	Current(A)	J(mA/cm2)	PE(lm/W)	EQE(%)	L(cd/m2)
-9.99969E-1	-3.18907E-6	-1.99317E-2	1.38386E+0	-5.49462E+0	8.77957E-2
-7.99987E-1	-1.86496E-6	-1.16560E-2	1.36361E+1	-4.05602E+0	4.04738E-1
-5.99966E-1	-1.03268E-6	-6.45425E-3	5.85428E+1	2.00534E+0	7.21599E-1
-3.99952E-1	-4.92539E-7	-3.07837E-3	1.86205E+2	6.45688E+1	7.29745E-1
-2.00003E-1	-1.61649E-7	-1.01031E-3	4.63112E+2	9.14007E+1	2.97869E-1
4.36306E-5	1.67894E-10	1.04934E-6	7.65880E+9	1.26206E+5	1.11614E+0
2.00039E-1	1.61811E-7	1.01132E-3	1.20136E+3	1.48183E+2	7.73614E-1
3.99979E-1	4.07282E-7	2.54551E-3	3.50614E+2	4.51216E+1	1.13630E+0
5.99968E-1	8.20094E-7	5.12559E-3	9.94220E+1	1.99779E+1	9.73205E-1
7.99986E-1	1.50451E-6	9.40319E-3	3.25934E+1	1.99767E+1	7.80435E-1
9.99987E-1	2.40272E-6	1.50170E-2	2.07957E+1	3.25288E+0	9.94032E-1
1.20000E+0	3.75715E-6	2.34822E-2	9.74566E+0	4.16803E+0	8.74141E-1
1.39999E+0	5.66141E-6	3.53838E-2	7.21795E+0	2.86735E+0	1.13813E+0
1.59999E+0	8.52529E-6	5.32831E-2	8.02076E-2	2.23733E+0	2.17657E-2
1.79998E+0	1.22260E-5	7.64125E-2	2.31817E+0	2.68297E+0	1.01491E+0
1.99997E+0	1.61552E-5	1.00970E-1	1.70255E+0	1.34774E+0	1.09437E+0
2.20005E+0	2.15616E-5	1.34760E-1	9.13108E-1	1.33477E-1	8.61720E-1
2.40003E+0	2.76670E-5	1.72919E-1	3.12101E-1	1.86830E-1	4.12292E-1
2.59996E+0	3.45225E-5	2.15766E-1	3.21169E-1	4.15605E-1	5.73498E-1
2.79990E+0	4.48773E-5	2.80483E-1	1.97714E-1	5.44590E-2	4.94238E-1
2.99981E+0	5.77437E-5	3.60898E-1	2.33257E-1	1.59426E-1	8.03828E-1
3.19985E+0	7.87460E-5	4.92163E-1	1.11407E-1	-1.17593E-2	5.58469E-1
3.39979E+0	1.07862E-4	6.74137E-1	2.37318E-1	-3.84949E-3	1.73133E+0
3.59980E+0	1.51567E-4	9.47294E-1	2.22579E-1	4.76888E-2	2.41600E+0
3.79980E+0	2.13380E-4	1.33362E+0	2.18248E-1	1.32599E-1	3.52043E+0
3.99976E+0	3.03310E-4	1.89569E+0	2.51329E-1	1.48154E-1	6.06586E+0
4.19975E+0	4.25938E-4	2.66211E+0	2.25341E-1	7.93318E-2	8.01936E+0
4.39974E+0	5.85057E-4	3.65661E+0	2.21638E-1	9.75362E-2	1.13501E+1
4.59970E+0	7.86152E-4	4.91345E+0	2.17850E-1	9.84899E-2	1.56720E+1
4.80006E+0	1.04674E-3	6.54213E+0	2.14620E-1	1.30723E-1	2.14529E+1
5.00003E+0	1.35804E-3	8.48775E+0	2.08866E-1	1.30086E-1	2.82152E+1
5.20005E+0	1.74338E-3	1.08961E+1	2.01449E-1	1.21320E-1	3.63325E+1
5.40003E+0	2.16664E-3	1.35415E+1	1.95027E-1	1.30847E-1	4.53950E+1
5.60000E+0	2.66448E-3	1.66530E+1	1.89303E-1	1.29332E-1	5.61938E+1
5.80005E+0	3.21028E-3	2.00643E+1	1.80750E-1	1.27860E-1	6.69551E+1
6.00005E+0	3.79081E-3	2.36926E+1	1.75969E-1	1.34777E-1	7.96257E+1
6.20004E+0	4.36904E-3	2.73065E+1	1.72038E-1	1.36587E-1	9.27117E+1
6.40007E+0	5.04320E-3	3.15200E+1	1.65130E-1	1.39316E-1	1.06034E+2
6.59998E+0	5.75216E-3	3.59510E+1	1.59164E-1	1.38870E-1	1.20212E+2
6.80001E+0	6.51165E-3	4.06978E+1	1.52860E-1	1.36188E-1	1.34656E+2
6.99996E+0	7.32193E-3	4.57621E+1	1.46793E-1	1.37426E-1	1.49677E+2
7.19995E+0	8.18087E-3	5.11304E+1	1.41361E-1	1.36860E-1	1.65649E+2
7.39990E+0	9.09242E-3	5.68276E+1	1.36229E-1	1.37262E-1	1.82350E+2
7.59995E+0	1.00616E-2	6.28850E+1	1.31823E-1	1.37489E-1	2.00539E+2
7.79995E+0	1.10809E-2	6.92556E+1	1.26308E-1	1.35078E-1	2.17184E+2
7.99990E+0	1.21480E-2	7.59250E+1	1.22111E-1	1.36180E-1	2.36089E+2
8.19987E+0	1.32635E-2	8.28969E+1	1.17374E-1	1.33320E-1	2.53961E+2
8.39991E+0	1.44326E-2	9.02037E+1	1.13298E-1	1.33478E-1	2.73257E+2
8.59987E+0	1.56565E-2	9.78531E+1	1.09697E-1	1.34842E-1	2.93840E+2
8.79991E+0	1.69369E-2	1.05856E+2	1.06060E-1	1.33950E-1	3.14479E+2
8.99994E+0	1.82605E-2	1.14128E+2	1.02529E-1	1.32809E-1	3.35220E+2
9.19987E+0	1.96398E-2	1.22749E+2	9.91841E-2	1.33822E-1	3.56526E+2

File: Raw OLED Data/OLED-022/B1-1.txt
Voltage(V)	Current(A)	J(mA/cm2)	PE(lm/W)	EQE(%)	L(cd/m2)
-9.99979E-1	-7.22963E-6	-4.51852E-2	-1.00597E+0	-3.26932E+0	-1.44684E-1
-7.99986E-1	-4.17033E-6	-2.60646E-2	4.85594E+0	-2.33093E+0	3.22297E-1
-5.99964E-1	-2.31244E-6	-1.44527E-2	8.75112E+0	-1.02591E+1	2.41540E-1
-3.99955E-1	-1.10817E-6	-6.92606E-3	-3.24540E+0	-1.41053E+0	-2.86164E-2
-2.00005E-1	-3.01532E-7	-1.88457E-3	-6.54750E+2	-3.33128E+1	-7.85560E-1
3.73364E-5	2.06935E-10	1.29334E-6	1.05496E+9	-5.88456E+4	1.62156E-1
2.00025E-1	2.87541E-7	1.79713E-3	-4.03744E+2	-8.52636E+1	-4.61977E-1
3.99973E-1	8.74483E-7	5.46552E-3	-5.62274E+1	-1.33755E+1	-3.91255E-1
5.99963E-1	8.87370E-7	5.54606E-3	-4.59193E+1	-5.15339E+0	-4.86356E-1
7.99975E-1	1.55368E-6	9.71050E-3	-4.17107E+0	-8.21861E+0	-1.03137E-1
9.99976E-1	2.54996E-6	1.59373E-2	-6.61756E-1	7.98117E-1	-3.35700E-2
1.19999E+0	3.96457E-6	2.47786E-2	-3.87213E+0	-9.49935E-1	-3.66483E-1
1.39999E+0	6.15054E-6	3.84409E-2	-3.84462E+0	-3.95873E+0	-6.58601E-1
1.59999E+0	8.90759E-6	5.56724E-2	-1.38143E+0	-1.07767E+0	-3.91685E-1
1.79997E+0	1.27886E-5	7.99288E-2	-3.48596E-1	5.31563E-1	-1.59640E-1
1.99997E+0	1.78169E-5	1.11356E-1	-7.26087E-1	-3.33311E-1	-5.14724E-1
2.19999E+0	2.46213E-5	1.53883E-1	-3.75109E-1	-6.17375E-1	-4.04221E-1
2.39995E+0	3.45306E-5	2.15816E-1	-3.81674E-1	-7.95956E-1	-6.29258E-1
2.59996E+0	4.88051E-5	3.05032E-1	-3.22463E-1	-3.55467E-1	-8.14034E-1
2.79993E+0	6.46410E-5	4.04006E-1	2.16946E-2	-1.15186E-1	7.81153E-2
2.99987E+0	8.84463E-5	5.52789E-1	1.26353E-1	-7.99330E-2	6.66958E-1
3.19989E+0	1.25317E-4	7.83231E-1	4.81841E-2	-1.11265E-1	3.84396E-1
3.39985E+0	1.79305E-4	1.12066E+0	1.49490E-1	-1.16801E-1	1.81299E+0
3.59986E+0	2.65311E-4	1.65819E+0	1.83594E-1	8.52077E-4	3.48843E+0
3.79990E+0	3.86915E-4	2.41822E+0	2.01267E-1	5.70299E-2	5.88696E+0
3.99983E+0	5.59576E-4	3.49735E+0	2.37684E-1	9.39692E-2	1.05835E+1
4.19977E+0	7.95385E-4	4.97116E+0	2.35949E-1	9.20774E-2	1.56802E+1
4.39973E+0	1.10379E-3	6.89869E+0	2.36003E-1	1.27623E-1	2.28013E+1
4.59975E+0	1.47292E-3	9.20575E+0	2.33057E-1	1.21278E-1	3.14127E+1
4.80011E+0	1.92510E-3	1.20319E+1	2.35385E-1	1.26295E-1	4.32726E+1
5.00010E+0	2.44261E-3	1.52663E+1	2.21742E-1	1.21340E-1	5.38779E+1
5.20012E+0	3.01303E-3	1.88314E+1	2.16421E-1	1.34935E-1	6.74601E+1
5.40008E+0	3.63984E-3	2.27490E+1	2.03821E-1	1.34291E-1	7.97006E+1
5.60004E+0	4.32878E-3	2.70549E+1	1.99339E-1	1.40586E-1	9.61345E+1
5.80003E+0	5.09466E-3	3.18416E+1	1.89981E-1	1.40819E-1	1.11683E+2
5.99999E+0	5.91535E-3	3.69709E+1	1.82732E-1	1.37266E-1	1.29026E+2
6.20004E+0	6.80704E-3	4.25440E+1	1.73872E-1	1.41431E-1	1.45986E+2
6.40005E+0	7.77861E-3	4.86163E+1	1.68617E-1	1.42600E-1	1.67000E+2
6.59999E+0	8.84396E-3	5.52747E+1	1.60767E-1	1.41530E-1	1.86688E+2
6.80002E+0	9.98197E-3	6.23873E+1	1.55679E-1	1.41521E-1	2.10226E+2
6.99996E+0	1.12185E-2	7.01156E+1	1.49654E-1	1.43365E-1	2.33803E+2
7.19997E+0	1.25149E-2	7.82181E+1	1.43353E-1	1.41400E-1	2.56977E+2
7.39994E+0	1.39222E-2	8.70137E+1	1.38694E-1	1.40730E-1	2.84265E+2
7.59997E+0	1.54045E-2	9.62781E+1	1.33048E-1	1.40686E-1	3.09884E+2
7.79991E+0	1.69718E-2	1.06074E+2	1.29303E-1	1.43119E-1	3.40530E+2
7.99989E+0	1.86287E-2	1.16429E+2	1.24551E-1	1.42365E-1	3.69271E+2
8.15021E+0	2.00010E-2	1.25006E+2	1.20903E-1	1.42292E-1	3.92091E+2

File: Raw OLED Data/OLED-022/B2-1.txt
Voltage(V)	Current(A)	J(mA/cm2)	PE(lm/W)	EQE(%)	L(cd/m2)
-9.99980E-1	-3.10084E-6	-1.93802E-2	-1.01108E-1	-6.72404E+0	-6.23714E-3
-7.99999E-1	-1.77156E-6	-1.10723E-2	1.13892E+1	6.46821E+0	3.21121E-1
-5.99973E-1	-8.68155E-7	-5.42597E-3	1.47701E+1	-6.32318E+0	1.53053E-1
-3.99963E-1	-3.55562E-7	-2.22226E-3	5.53442E+0	-7.91616E+0	1.56580E-2
-2.00013E-1	-1.00362E-7	-6.27263E-4	2.85690E+0	-2.52295E+2	1.14091E-3
3.59774E-5	1.84107E-10	1.15067E-6	9.45291E+8	3.64738E+4	1.24565E-1
2.00027E-1	8.06075E-8	5.03797E-4	-2.46817E+1	1.71070E+2	-7.91714E-3
3.99973E-1	2.45657E-7	1.53536E-3	-7.86214E+1	-1.33051E+1	-1.53685E-1
5.99967E-1	5.39027E-7	3.36892E-3	-6.92596E+1	-5.73767E+0	-4.45603E-1
7.99978E-1	1.00911E-6	6.30694E-3	-5.00861E+0	-2.09606E+1	-8.04385E-2
9.99979E-1	1.86592E-6	1.16620E-2	-1.06545E+1	-7.75942E+0	-3.95499E-1
1.19999E+0	3.02187E-6	1.88867E-2	-5.59955E-1	-8.70658E-1	-4.03959E-2
1.39999E+0	4.63432E-6	2.89645E-2	1.34010E-1	-1.99864E+0	1.72973E-2
1.59999E+0	6.77764E-6	4.23603E-2	-7.76171E-1	1.43211E+0	-1.67449E-1
1.79997E+0	9.69807E-6	6.06129E-2	-1.87855E+0	-3.98644E-1	-6.52386E-1
1.99996E+0	1.38035E-5	8.62719E-2	-4.27323E-1	-1.11278E-1	-2.34691E-1
2.19998E+0	1.90949E-5	1.19343E-1	3.74535E-1	4.42552E-2	3.13010E-1
2.39991E+0	2.60653E-5	1.62908E-1	-1.42145E-1	1.59404E-1	-1.76896E-1
2.59994E+0	3.51540E-5	2.19713E-1	-1.90944E-1	-2.05866E-1	-3.47195E-1
2.79983E+0	4.77034E-5	2.98146E-1	3.70743E-2	2.21499E-4	9.85107E-2
2.99981E+0	6.68198E-5	4.17624E-1	1.84949E-1	-8.21671E-2	7.37531E-1
3.19980E+0	9.61357E-5	6.00848E-1	1.35720E-1	1.93399E-1	8.30578E-1
3.39980E+0	1.41976E-4	8.87350E-1	1.92792E-1	-4.24633E-2	1.85134E+0
3.59983E+0	2.17184E-4	1.35740E+0	2.23762E-1	8.41838E-2	3.48038E+0
3.79980E+0	3.15184E-4	1.96990E+0	2.45760E-1	9.74656E-2	5.85552E+0
3.99976E+0	4.60012E-4	2.87507E+0	2.63596E-1	1.24616E-1	9.64877E+0
4.19974E+0	6.57575E-4	4.10984E+0	2.72572E-1	8.97647E-2	1.49754E+1
4.39966E+0	9.19583E-4	5.74739E+0	2.63051E-1	1.22399E-1	2.11729E+1
4.59969E+0	1.24955E-3	7.80969E+0	2.65080E-1	1.39982E-1	3.03102E+1
4.80003E+0	1.65214E-3	1.03259E+1	2.58204E-1	1.37460E-1	4.07365E+1
4.99996E+0	2.12464E-3	1.32790E+1	2.51651E-1	1.35343E-1	5.31839E+1
5.19998E+0	2.66808E-3	1.66755E+1	2.41585E-1	1.47248E-1	6.66808E+1
5.39996E+0	3.25783E-3	2.03614E+1	2.33426E-1	1.50085E-1	8.16955E+1
5.59990E+0	3.91235E-3	2.44522E+1	2.21435E-1	1.51341E-1	9.65148E+1
5.79996E+0	4.62551E-3	2.89094E+1	2.11600E-1	1.47703E-1	1.12935E+2
5.99995E+0	5.41144E-3	3.38215E+1	2.02952E-1	1.54335E-1	1.31094E+2
6.19989E+0	6.26017E-3	3.91261E+1	1.94707E-1	1.51121E-1	1.50342E+2
6.39992E+0	7.18617E-3	4.49136E+1	1.85963E-1	1.52906E-1	1.70149E+2
6.59989E+0	8.17471E-3	5.10919E+1	1.78874E-1	1.54331E-1	1.91994E+2
6.79988E+0	9.24986E-3	5.78116E+1	1.71546E-1	1.51624E-1	2.14658E+2
6.99986E+0	1.04107E-2	6.50669E+1	1.65987E-1	1.54043E-1	2.40643E+2
7.19976E+0	1.16501E-2	7.28131E+1	1.57911E-1	1.52813E-1	2.63506E+2
7.39978E+0	1.29474E-2	8.09213E+1	1.52750E-1	1.52954E-1	2.91147E+2
7.59980E+0	1.43378E-2	8.96112E+1	1.47523E-1	1.52765E-1	3.19797E+2
7.79979E+0	1.58145E-2	9.88406E+1	1.42265E-1	1.54251E-1	3.49113E+2
7.99980E+0	1.73761E-2	1.08601E+2	1.37199E-1	1.53846E-1	3.79413E+2
8.19974E+0	1.90184E-2	1.18865E+2	1.32955E-1	1.53772E-1	4.12487E+2
8.30126E+0	2.00008E-2	1.25005E+2	1.30114E-1	1.53739E-1	4.29779E+2

File: Raw OLED Data/OLED-022/B3-1.txt
Voltage(V)	Current(A)	J(mA/cm2)	PE(lm/W)	EQE(%)	L(cd/m2)
-9.99975E-1	-4.27491E-6	-2.67182E-2	6.84912E+0	2.35414E+0	5.82480E-1
-7.99993E-1	-2.41730E-6	-1.51081E-2	8.05832E+0	5.77231E+0	3.10021E-1
-5.99968E-1	-1.21060E-6	-7.56625E-3	3.30484E+1	-3.29269E-1	4.77540E-1
-3.99949E-1	-5.24782E-7	-3.27989E-3	-5.83456E+0	-6.83792E+0	-2.43625E-2
-2.00005E-1	-1.61343E-7	-1.00839E-3	-1.55897E+2	-5.05522E+1	-1.00083E-1
3.39746E-5	1.67727E-10	1.04829E-6	5.58152E+9	5.61593E+4	6.32762E-1
2.00029E-1	1.50445E-7	9.40281E-4	3.37944E+2	-1.11111E+2	2.02323E-1
3.99966E-1	4.27709E-7	2.67318E-3	-7.19474E+1	-2.97570E+1	-2.44859E-1
5.99960E-1	9.23968E-7	5.77480E-3	1.70673E+1	2.71635E+0	1.88223E-1
7.99969E-1	1.69985E-6	1.06241E-2	-2.41838E+0	5.37524E+0	-6.54243E-2
9.99973E-1	2.95346E-6	1.84591E-2	1.24525E+0	2.87174E+0	7.31652E-2
1.19998E+0	4.81361E-6	3.00851E-2	-8.12702E-1	-1.98208E-1	-9.33913E-2
1.39999E+0	7.42773E-6	4.64233E-2	-3.07906E+0	-2.67146E+0	-6.36985E-1
1.60000E+0	1.10813E-5	6.92581E-2	-1.47529E+0	-4.82192E-1	-5.20376E-1
1.79997E+0	1.62048E-5	1.01280E-1	1.47742E-1	2.93251E-1	8.57319E-2
1.99996E+0	2.30881E-5	1.44301E-1	8.91203E-2	2.05474E+0	8.18684E-2
2.19994E+0	3.30556E-5	2.06598E-1	3.64882E-1	1.02703E+0	5.27883E-1
2.39988E+0	4.59356E-5	2.87098E-1	2.08019E-1	5.57959E-1	4.56218E-1
2.59982E+0	6.26549E-5	3.91593E-1	-4.70338E-2	9.11058E-2	-1.52419E-1
2.79979E+0	8.62604E-5	5.39127E-1	8.56003E-2	6.75134E-3	4.11284E-1
2.99978E+0	1.66001E-4	1.03751E+0	7.61273E-2	9.71995E-2	7.54173E-1
3.19981E+0	1.89600E-4	1.18500E+0	1.02502E-1	8.49991E-2	1.23715E+0
3.39976E+0	2.75216E-4	1.72010E+0	9.24243E-2	4.76513E-2	1.72043E+0
3.59976E+0	3.41768E-4	2.13605E+0	1.26771E-1	2.78230E-2	3.10280E+0
3.79975E+0	4.46988E-4	2.79367E+0	1.51097E-1	5.85810E-2	5.10549E+0
3.99974E+0	6.04299E-4	3.77687E+0	1.56051E-1	9.92911E-2	7.50380E+0
4.19969E+0	8.17541E-4	5.10963E+0	1.70142E-1	9.78047E-2	1.16216E+1
4.39966E+0	1.00545E-3	6.28406E+0	2.05716E-1	1.04891E-1	1.81042E+1
4.59968E+0	1.33170E-3	8.32312E+0	2.09100E-1	1.17511E-1	2.54810E+1
4.79998E+0	1.68728E-3	1.05455E+1	2.06636E-1	1.22410E-1	3.32938E+1
5.00000E+0	2.11666E-3	1.32291E+1	2.12145E-1	1.27106E-1	4.46666E+1
5.19997E+0	2.64336E-3	1.65210E+1	2.08311E-1	1.26543E-1	5.69639E+1
5.39996E+0	3.22475E-3	2.01547E+1	2.02406E-1	1.29649E-1	7.01199E+1
5.59990E+0	3.87174E-3	2.41984E+1	1.96358E-1	1.37666E-1	8.46965E+1
5.79995E+0	4.57160E-3	2.85725E+1	1.89272E-1	1.37250E-1	9.98412E+1
5.99988E+0	5.22861E-3	3.26788E+1	1.87604E-1	1.42155E-1	1.17085E+2
6.19994E+0	5.96546E-3	3.72841E+1	1.82769E-1	1.38484E-1	1.34482E+2
6.39996E+0	6.81830E-3	4.26144E+1	1.76460E-1	1.44435E-1	1.53190E+2
6.59990E+0	7.70798E-3	4.81749E+1	1.71328E-1	1.44936E-1	1.73395E+2
6.79988E+0	8.69141E-3	5.43213E+1	1.65254E-1	1.45735E-1	1.94300E+2
6.99988E+0	9.74187E-3	6.08867E+1	1.60363E-1	1.47305E-1	2.17554E+2
7.19992E+0	1.08791E-2	6.79944E+1	1.56172E-1	1.49912E-1	2.43363E+2
7.39995E+0	1.21034E-2	7.56463E+1	1.49814E-1	1.51432E-1	2.66944E+2
7.59989E+0	1.33835E-2	8.36469E+1	1.44873E-1	1.49693E-1	2.93153E+2
7.79990E+0	1.47430E-2	9.21437E+1	1.40505E-1	1.50736E-1	3.21437E+2
7.99984E+0	1.62221E-2	1.01388E+2	1.35817E-1	1.50836E-1	3.50650E+2
8.19976E+0	1.77518E-2	1.10949E+2	1.31795E-1	1.51348E-1	3.81655E+2
8.39982E+0	1.93767E-2	1.21104E+2	1.27702E-1	1.51607E-1	4.13503E+2
8.45478E+0	2.00009E-2	1.25006E+2	1.26223E-1	1.50650E-1	4.24641E+2

File: Raw OLED Data/OLED-022/B4-1.txt
Voltage(V)	Current(A)	J(mA/cm2)	PE(lm/W)	EQE(%)	L(cd/m2)
-9.99985E-1	-1.93237E-6	-1.20773E-2	6.15540E+0	-2.63961E-1	2.36630E-1
-7.99999E-1	-1.09874E-6	-6.86712E-3	3.11329E+1	-1.40955E+0	5.44420E-1
-5.99979E-1	-5.61154E-7	-3.50721E-3	6.09568E+1	-7.40763E+0	4.08292E-1
-3.99969E-1	-2.42409E-7	-1.51506E-3	1.66043E+2	-5.00087E+1	3.20277E-1
-2.00016E-1	-7.38537E-8	-4.61586E-4	1.42951E+2	1.68279E+1	4.20102E-2
5.36442E-5	1.90179E-8	1.18862E-4	-1.61063E+6	-1.55772E+3	-3.26897E-2
2.00043E-1	8.41929E-8	5.26206E-4	-1.58355E+2	-8.96471E+1	-5.30591E-2
3.99974E-1	1.84625E-7	1.15391E-3	1.73947E+2	-5.96151E+1	2.55546E-1
5.99962E-1	3.93852E-7	2.46157E-3	-6.01977E+0	-4.15520E+0	-2.82987E-2
7.99978E-1	7.45032E-7	4.65645E-3	1.86508E+1	2.20224E+1	2.21146E-1
9.99982E-1	1.30495E-6	8.15594E-3	-2.69738E+0	-2.09703E+1	-7.00257E-2
1.19999E+0	2.11113E-6	1.31946E-2	-7.43075E+0	-6.27407E+0	-3.74503E-1
1.40000E+0	3.34908E-6	2.09317E-2	4.37040E+0	-7.49006E-1	4.07666E-1
1.59999E+0	5.02903E-6	3.14314E-2	-1.73398E+0	-4.54190E+0	-2.77571E-1
1.79997E+0	7.27292E-6	4.54557E-2	-1.25874E+0	-1.55602E+0	-3.27824E-1
1.99998E+0	1.05417E-5	6.58856E-2	-8.14648E-1	-1.59640E+0	-3.41693E-1
2.19995E+0	1.46626E-5	9.16412E-2	7.68021E-1	-1.04303E+0	4.92864E-1
2.39987E+0	2.03489E-5	1.27181E-1	6.96817E-2	-1.68645E+0	6.76983E-2
2.59987E+0	2.76996E-5	1.73123E-1	1.92818E-2	-4.34181E-1	2.76250E-2
2.79978E+0	3.77072E-5	2.35670E-1	2.36166E-1	-9.61135E-1	4.96016E-1
2.99975E+0	5.26474E-5	3.29046E-1	1.52002E-1	1.22480E-1	4.77574E-1
3.19978E+0	7.43500E-5	4.64687E-1	1.47770E-1	-3.28174E-1	6.99386E-1
3.39975E+0	1.08647E-4	6.79044E-1	2.55276E-1	-1.83206E-1	1.87588E+0
3.59972E+0	1.59825E-4	9.98906E-1	2.67406E-1	-4.18591E-3	3.06065E+0
3.79972E+0	2.34971E-4	1.46857E+0	2.70025E-1	-4.20006E-2	4.79624E+0
3.99964E+0	3.39643E-4	2.12277E+0	2.91293E-1	8.76027E-2	7.87234E+0
4.19965E+0	4.83279E-4	3.02049E+0	2.99440E-1	8.54471E-2	1.20907E+1
4.39960E+0	6.69899E-4	4.18687E+0	2.91467E-1	1.58893E-1	1.70900E+1
4.59959E+0	9.16132E-4	5.72582E+0	2.91485E-1	1.31173E-1	2.44356E+1
4.79993E+0	1.21498E-3	7.59362E+0	2.90812E-1	1.65032E-1	3.37401E+1
4.99991E+0	1.58258E-3	9.89113E+0	2.85475E-1	1.49455E-1	4.49393E+1
5.19990E+0	2.01840E-3	1.26150E+1	2.72378E-1	1.55992E-1	5.68728E+1
5.39985E+0	2.51422E-3	1.57139E+1	2.66014E-1	1.63152E-1	7.18489E+1
5.59987E+0	3.07675E-3	1.92297E+1	2.52352E-1	1.70283E-1	8.64980E+1
5.79989E+0	3.68590E-3	2.30369E+1	2.45381E-1	1.67282E-1	1.04360E+2
5.99985E+0	4.35352E-3	2.72095E+1	2.34790E-1	1.68045E-1	1.22009E+2
6.19992E+0	5.07237E-3	3.17023E+1	2.27124E-1	1.76829E-1	1.42099E+2
6.39992E+0	5.84466E-3	3.65291E+1	2.17354E-1	1.73709E-1	1.61745E+2
6.59989E+0	6.69028E-3	4.18142E+1	2.09422E-1	1.72665E-1	1.83964E+2
6.79986E+0	7.61189E-3	4.75743E+1	1.99679E-1	1.73730E-1	2.05616E+2
6.99982E+0	8.59361E-3	5.37101E+1	1.93001E-1	1.74399E-1	2.30968E+2
7.19983E+0	9.65648E-3	6.03530E+1	1.84726E-1	1.72462E-1	2.55505E+2
7.39989E+0	1.08068E-2	6.75425E+1	1.79131E-1	1.75181E-1	2.84986E+2
7.59984E+0	1.20260E-2	7.51625E+1	1.72383E-1	1.73248E-1	3.13437E+2
7.79983E+0	1.33236E-2	8.32725E+1	1.65713E-1	1.72942E-1	3.42605E+2
7.99981E+0	1.47031E-2	9.18944E+1	1.60403E-1	1.75152E-1	3.75344E+2
8.19976E+0	1.61742E-2	1.01089E+2	1.54095E-1	1.73349E-1	4.06576E+2
8.39983E+0	1.77333E-2	1.10833E+2	1.49748E-1	1.73748E-1	4.43762E+2
8.59976E+0	1.93701E-2	1.21063E+2	1.44287E-1	1.72556E-1	4.78163E+2
8.65091E+0	2.00007E-2	1.25004E+2	1.42189E-1	1.71642E-1	4.89443E+2

File: Raw OLED Data/OLED-022/B5-1.txt
Voltage(V)	Current(A)	J(mA/cm2)	PE(lm/W)	EQE(%)	L(cd/m2)
-9.99970E-1	-1.91385E-6	-1.19616E-2	2.50143E+1	7.27736E+0	9.52385E-1
-7.99988E-1	-1.22307E-6	-7.64419E-3	2.65206E+0	9.49205E-2	5.16235E-2
-5.99967E-1	-6.87589E-7	-4.29743E-3	1.87363E+1	1.86452E+1	1.53770E-1
-3.99955E-1	-3.65100E-7	-2.28188E-3	3.10665E+1	6.96884E+0	9.02496E-2
-2.00011E-1	-1.46173E-7	-9.13581E-4	1.00752E+3	-3.81559E+1	5.86009E-1
3.70026E-5	1.52588E-10	9.53675E-7	1.95979E+9	3.31096E+4	2.20136E-1
2.00034E-1	1.40661E-7	8.79131E-4	2.30940E+2	1.18983E+2	1.29272E-1
3.99968E-1	3.33760E-7	2.08600E-3	-6.91461E+1	3.47385E+1	-1.83636E-1
5.99965E-1	6.10859E-7	3.81787E-3	8.00274E+1	-1.50386E+1	5.83493E-1
7.99978E-1	1.01229E-6	6.32681E-3	1.83711E+1	2.47626E+1	2.95970E-1
9.99978E-1	1.67972E-6	1.04983E-2	1.35912E+0	5.60888E+0	4.54168E-2
1.19998E+0	2.45155E-6	1.53222E-2	8.76039E+0	6.17514E+0	5.12706E-1
1.39999E+0	3.37957E-6	2.11223E-2	3.99617E+0	9.42555E-1	3.76150E-1
1.59999E+0	4.55475E-6	2.84672E-2	-1.17433E+0	9.43036E-1	-1.70255E-1
1.79997E+0	6.04139E-6	3.77587E-2	2.55698E+0	8.04233E-1	5.53172E-1
1.99996E+0	8.19454E-6	5.12159E-2	-3.75568E-1	8.27821E-2	-1.22452E-1
2.19991E+0	1.07032E-5	6.68950E-2	1.19449E+0	-2.53638E-2	5.59539E-1
2.39993E+0	1.38463E-5	8.65394E-2	4.81331E-1	1.15323E+0	3.18205E-1
2.59990E+0	1.88356E-5	1.17723E-1	-1.41724E-1	1.06950E-1	-1.38073E-1
2.79984E+0	2.60156E-5	1.62598E-1	3.02475E-1	5.02659E-1	4.38316E-1
2.99977E+0	3.59826E-5	2.24891E-1	4.92284E-4	3.19780E-1	1.05713E-3
3.19983E+0	5.05752E-5	3.16095E-1	9.20655E-2	2.84731E-1	2.96409E-1
3.39977E+0	7.35042E-5	4.59401E-1	2.39512E-1	3.87429E-1	1.19075E+0
3.59981E+0	1.09766E-4	6.86037E-1	3.11554E-1	2.56637E-1	2.44913E+0
3.79980E+0	1.62067E-4	1.01292E+0	2.66541E-1	2.82494E-1	3.26550E+0
3.99976E+0	2.38869E-4	1.49293E+0	2.74724E-1	1.99290E-1	5.22180E+0
4.19977E+0	3.49188E-4	2.18242E+0	2.68174E-1	1.67729E-1	7.82406E+0
4.39971E+0	4.96398E-4	3.10249E+0	2.86973E-1	1.71820E-1	1.24688E+1
4.59966E+0	6.89259E-4	4.30787E+0	2.58515E-1	1.42964E-1	1.63051E+1
4.80000E+0	9.37273E-4	5.85796E+0	2.56695E-1	1.63040E-1	2.29749E+1
4.99995E+0	1.24092E-3	7.75575E+0	2.50177E-1	1.53554E-1	3.08807E+1
5.20003E+0	1.61268E-3	1.00793E+1	2.38241E-1	1.55256E-1	3.97467E+1
5.39998E+0	2.04424E-3	1.27765E+1	2.30804E-1	1.56471E-1	5.06872E+1
5.59994E+0	2.54852E-3	1.59282E+1	2.17240E-1	1.51515E-1	6.16796E+1
5.80004E+0	3.08384E-3	1.92740E+1	2.13422E-1	1.55438E-1	7.59436E+1
6.00001E+0	3.69818E-3	2.31136E+1	2.01592E-1	1.54154E-1	8.89906E+1
6.20006E+0	4.34488E-3	2.71555E+1	1.91803E-1	1.50411E-1	1.02792E+2
6.40005E+0	5.05899E-3	3.16187E+1	1.84338E-1	1.51793E-1	1.18739E+2
6.60002E+0	5.82313E-3	3.63946E+1	1.77199E-1	1.48096E-1	1.35486E+2
6.79999E+0	6.65559E-3	4.15974E+1	1.69616E-1	1.47503E-1	1.52719E+2
6.99996E+0	7.55242E-3	4.72026E+1	1.62198E-1	1.47579E-1	1.70591E+2
7.19991E+0	8.51990E-3	5.32494E+1	1.56496E-1	1.48689E-1	1.90984E+2
7.39993E+0	9.56320E-3	5.97700E+1	1.49542E-1	1.47689E-1	2.10535E+2
7.59995E+0	1.06990E-2	6.68688E+1	1.44463E-1	1.47089E-1	2.33690E+2
7.79992E+0	1.19036E-2	7.43975E+1	1.38915E-1	1.45445E-1	2.56595E+2
7.99988E+0	1.31841E-2	8.24006E+1	1.33501E-1	1.44424E-1	2.80124E+2
8.19981E+0	1.45575E-2	9.09844E+1	1.29094E-1	1.45226E-1	3.06568E+2
8.39991E+0	1.60205E-2	1.00128E+2	1.24083E-1	1.44216E-1	3.32194E+2
8.59982E+0	1.75717E-2	1.09823E+2	1.19948E-1	1.44358E-1	3.60600E+2
8.79988E+0	1.91947E-2	1.19967E+2	1.15607E-1	1.42692E-1	3.88482E+2
8.87177E+0	2.00011E-2	1.25007E+2	1.13516E-1	1.42127E-1	4.00730E+2

File: Raw OLED Data/OLED-022/B5-2.txt
Voltage(V)	Current(A)	J(mA/cm2)	PE(lm/W)	EQE(%)	L(cd/m2)
-9.99975E-1	-1.38724E-6	-8.67025E-3	6.28260E+0	-4.98837E+0	1.73384E-1
-7.99988E-1	-7.94288E-7	-4.96430E-3	-6.26382E+1	-2.51332E+1	-7.91827E-1
-5.99970E-1	-4.09481E-7	-2.55926E-3	-1.10946E+2	3.55024E+1	-5.42257E-1
-3.99959E-1	-1.77522E-7	-1.10951E-3	-2.81137E+2	-1.63640E+1	-3.97115E-1
-2.00003E-1	-5.56456E-8	-3.47785E-4	-3.02324E+3	-4.14195E+1	-6.69375E-1
5.52177E-5	2.07573E-8	1.29733E-4	-3.36228E+7	1.12610E+3	-7.66678E-1
2.00046E-1	6.94141E-8	4.33838E-4	7.12692E+2	-2.41836E+2	1.96884E-1
3.99969E-1	1.31851E-7	8.24069E-4	-5.59265E+2	5.87346E+1	-5.86756E-1
5.99964E-1	2.79140E-7	1.74462E-3	-1.35757E+1	-3.52337E+1	-4.52315E-2
7.99973E-1	5.13259E-7	3.20787E-3	-4.20465E+1	-1.04987E+1	-3.43457E-1
9.99971E-1	8.74431E-7	5.46519E-3	-3.26718E+1	6.38760E-1	-5.68351E-1
1.19998E+0	1.41009E-6	8.81306E-3	-1.49748E+1	-2.94340E+0	-5.04094E-1
1.39999E+0	2.16801E-6	1.35501E-2	-8.57104E+0	-6.15187E+0	-5.17547E-1
1.59999E+0	3.21536E-6	2.00960E-2	-3.67010E+0	-1.53375E+0	-3.75626E-1
1.79998E+0	4.68986E-6	2.93116E-2	-4.00162E+0	-2.27544E+0	-6.72037E-1
1.99997E+0	6.68113E-6	4.17571E-2	-3.53087E-2	2.84047E-1	-9.38611E-3
2.19994E+0	9.32363E-6	5.82727E-2	-9.13506E-2	-2.06451E-1	-3.72767E-2
2.39986E+0	1.28207E-5	8.01294E-2	-8.42119E-1	1.45123E+0	-5.15467E-1
2.59994E+0	1.74180E-5	1.08863E-1	-9.63125E-1	1.34082E-1	-8.67710E-1
2.79984E+0	2.37091E-5	1.48182E-1	-2.38847E-1	-7.15640E-1	-3.15427E-1
2.99984E+0	3.29957E-5	2.06223E-1	-4.64358E-2	-8.37350E-1	-9.14406E-2
3.19989E+0	4.71018E-5	2.94386E-1	-1.27173E-1	-4.42269E-1	-3.81328E-1
3.39984E+0	6.91024E-5	4.31890E-1	1.08834E-1	-9.61795E-2	5.08684E-1
3.59987E+0	1.02539E-4	6.40869E-1	1.33282E-1	1.18266E-1	9.78759E-1
3.79984E+0	1.52008E-4	9.50050E-1	2.30297E-1	1.65622E-1	2.64637E+0
3.99980E+0	2.24258E-4	1.40161E+0	2.35542E-1	1.10079E-1	4.20324E+0
4.19976E+0	3.22912E-4	2.01820E+0	2.64379E-1	8.03684E-2	7.13289E+0
4.39968E+0	4.58938E-4	2.86836E+0	2.53561E-1	7.88560E-2	1.01856E+1
4.59966E+0	6.39535E-4	3.99709E+0	2.56608E-1	1.52935E-1	1.50173E+1
4.79997E+0	8.68540E-4	5.42837E+0	2.54923E-1	1.43435E-1	2.11431E+1
4.99999E+0	1.16069E-3	7.25431E+0	2.52216E-1	1.51529E-1	2.91198E+1
5.20008E+0	1.51234E-3	9.45213E+0	2.43247E-1	1.43665E-1	3.80572E+1
5.40003E+0	1.92326E-3	1.20204E+1	2.40281E-1	1.55552E-1	4.96459E+1
5.59995E+0	2.39754E-3	1.49846E+1	2.32519E-1	1.52395E-1	6.21067E+1
5.79996E+0	2.93364E-3	1.83352E+1	2.23540E-1	1.50620E-1	7.56687E+1
5.99998E+0	3.51781E-3	2.19863E+1	2.17588E-1	1.52290E-1	9.13666E+1
6.20000E+0	4.15541E-3	2.59713E+1	2.11528E-1	1.59599E-1	1.08418E+2
6.39997E+0	4.84702E-3	3.02939E+1	2.04215E-1	1.66666E-1	1.26029E+2
6.59994E+0	5.59680E-3	3.49800E+1	1.96902E-1	1.60461E-1	1.44697E+2
6.79990E+0	6.40858E-3	4.00536E+1	1.90083E-1	1.68491E-1	1.64793E+2
6.99988E+0	7.28690E-3	4.55431E+1	1.84255E-1	1.67330E-1	1.86975E+2
7.19986E+0	8.23752E-3	5.14845E+1	1.77636E-1	1.66849E-1	2.09595E+2
7.39987E+0	9.26255E-3	5.78909E+1	1.72161E-1	1.67575E-1	2.34757E+2
7.59990E+0	1.03732E-2	6.48325E+1	1.67297E-1	1.71686E-1	2.62385E+2
7.79988E+0	1.15611E-2	7.22569E+1	1.60894E-1	1.68944E-1	2.88640E+2
7.99986E+0	1.28217E-2	8.01356E+1	1.56206E-1	1.68990E-1	3.18755E+2
8.19983E+0	1.41709E-2	8.85681E+1	1.51000E-1	1.69168E-1	3.49067E+2
8.39984E+0	1.55964E-2	9.74775E+1	1.46689E-1	1.70009E-1	3.82316E+2
8.59979E+0	1.71110E-2	1.06944E+2	1.42112E-1	1.70794E-1	4.16030E+2
8.79984E+0	1.87143E-2	1.16964E+2	1.37817E-1	1.70051E-1	4.51524E+2
8.94285E+0	2.00007E-2	1.25004E+2	1.34231E-1	1.69491E-1	4.77645E+2

File: Raw OLED Data/OLED-022/C1-1.txt
Voltage(V)	Current(A)	J(mA/cm2)	PE(lm/W)	EQE(%)	L(cd/m2)
-9.99977E-1	-3.79114E-6	-2.36946E-2	-2.95359E+0	4.05388E+0	-2.22762E-1
-7.99996E-1	-2.39252E-6	-1.49532E-2	-7.40891E+0	1.03580E+1	-2.82116E-1
-5.99970E-1	-1.33319E-6	-8.33244E-3	-2.08521E+0	-9.13205E+0	-3.31819E-2
-3.99961E-1	-6.87097E-7	-4.29436E-3	-7.06707E+1	4.63595E+0	-3.86372E-1
-2.00015E-1	-2.37697E-7	-1.48561E-3	-4.51696E+2	-8.64144E+0	-4.27231E-1
3.37362E-5	1.62435E-10	1.01522E-6	-1.26440E+8	-1.23401E+5	-1.37845E-2
2.00024E-1	1.31537E-7	8.22106E-4	-1.35965E+3	3.26830E+1	-7.11684E-1
3.99965E-1	4.56414E-7	2.85259E-3	-1.42823E+2	-1.56264E+1	-5.18693E-1
5.99959E-1	7.90093E-7	4.93808E-3	-3.78914E+1	6.65212E+0	-3.57331E-1
7.99969E-1	1.39470E-6	8.71688E-3	-1.94418E+1	-1.79581E+0	-4.31541E-1
9.99976E-1	2.34688E-6	1.46680E-2	-1.27796E+1	-1.36562E+1	-5.96661E-1
1.19998E+0	3.67923E-6	2.29952E-2	-7.02858E+0	-1.07042E+0	-6.17346E-1
1.39998E+0	5.48301E-6	3.42688E-2	-2.98734E+0	5.38725E-1	-4.56201E-1
1.59998E+0	7.97225E-6	4.98266E-2	-1.11109E+0	1.20145E+0	-2.81951E-1
1.79996E+0	1.13994E-5	7.12462E-2	-2.21225E+0	8.16271E-3	-9.03046E-1
1.99996E+0	1.59787E-5	9.98669E-2	-1.76589E-1	-3.48497E-1	-1.12268E-1
2.19994E+0	2.21004E-5	1.38127E-1	-3.99613E-1	2.92513E-1	-3.86527E-1
2.39987E+0	2.97942E-5	1.86214E-1	-7.09359E-2	-1.07279E+0	-1.00906E-1
2.59989E+0	4.05161E-5	2.53226E-1	-6.36958E-2	7.27599E-3	-1.33482E-1
2.79984E+0	5.51315E-5	3.44572E-1	1.54213E-2	-1.37479E-1	4.73569E-2
2.99977E+0	7.64182E-5	4.77614E-1	1.27165E-1	-4.02734E-1	5.79938E-1
3.19981E+0	1.43794E-4	8.98713E-1	2.72652E-2	-3.31870E-2	2.49577E-1
3.39973E+0	1.94230E-4	1.21394E+0	9.64144E-2	1.68855E-2	1.26658E+0
3.59974E+0	2.66027E-4	1.66267E+0	1.20739E-1	1.82664E-2	2.30024E+0
3.79972E+0	3.70868E-4	2.31792E+0	1.63048E-1	8.04328E-2	4.57106E+0
3.99967E+0	5.17474E-4	3.23421E+0	1.70914E-1	4.72549E-2	7.03751E+0
4.19964E+0	6.62446E-4	4.14029E+0	1.99512E-1	8.92496E-2	1.10424E+1
4.39963E+0	9.05001E-4	5.65626E+0	2.12444E-1	1.06277E-1	1.68282E+1
4.59963E+0	1.20102E-3	7.50638E+0	2.13221E-1	1.09592E-1	2.34333E+1
4.79998E+0	1.55760E-3	9.73500E+0	2.00575E-1	1.02415E-1	2.98334E+1
5.00000E+0	1.96307E-3	1.22692E+1	1.96355E-1	1.05848E-1	3.83423E+1
5.19995E+0	2.41662E-3	1.51039E+1	1.89129E-1	1.10743E-1	4.72819E+1
5.39995E+0	2.91707E-3	1.82317E+1	1.81986E-1	1.07359E-1	5.70302E+1
5.59995E+0	3.44534E-3	2.15334E+1	1.75316E-1	1.20282E-1	6.72929E+1
5.79996E+0	4.03547E-3	2.52217E+1	1.70674E-1	1.20531E-1	7.94725E+1
5.99998E+0	4.65164E-3	2.90728E+1	1.64167E-1	1.19258E-1	9.11529E+1
6.19999E+0	5.32942E-3	3.33089E+1	1.56407E-1	1.20711E-1	1.02815E+2
6.39998E+0	6.06263E-3	3.78914E+1	1.51523E-1	1.18819E-1	1.16963E+2
6.59997E+0	6.84569E-3	4.27856E+1	1.45784E-1	1.20529E-1	1.31038E+2
6.79999E+0	7.67724E-3	4.79828E+1	1.40342E-1	1.18880E-1	1.45758E+2
6.99990E+0	8.56017E-3	5.35011E+1	1.34703E-1	1.17235E-1	1.60576E+2
7.19986E+0	9.48970E-3	5.93106E+1	1.29622E-1	1.20314E-1	1.76192E+2
7.39994E+0	1.04827E-2	6.55169E+1	1.26011E-1	1.20313E-1	1.94464E+2
7.59985E+0	1.15292E-2	7.20575E+1	1.21137E-1	1.18078E-1	2.11160E+2
7.79986E+0	1.26132E-2	7.88325E+1	1.17127E-1	1.18644E-1	2.29246E+2
7.99981E+0	1.37486E-2	8.59287E+1	1.13482E-1	1.18887E-1	2.48311E+2
8.19976E+0	1.49302E-2	9.33137E+1	1.10425E-1	1.19232E-1	2.68945E+2
8.39984E+0	1.61655E-2	1.01034E+2	1.06624E-1	1.19642E-1	2.88035E+2
8.59984E+0	1.74564E-2	1.09103E+2	1.03676E-1	1.19850E-1	3.09638E+2
8.79982E+0	1.87930E-2	1.17456E+2	1.00428E-1	1.17993E-1	3.30410E+2
8.97080E+0	2.00007E-2	1.25004E+2	9.76351E-2	1.19084E-1	3.48508E+2
