Repository: owen-melville/bsubpc-oled-data

<h1>Raw Data Explanation</h1>

The names of the folders (eg OLED-001) correspond to devices. The organization and explanation of each label is contained within the Offline Spreadsheets folder. 

Within each folder there are three types of files:

1. Summary optoelectronic files labelled by pixel. These often look like <b>A1-1</b> where <b>A1</b> is the pixel (between A1 and D5), and the <b>-1</b> refers to the measurement attempt number (eg first, second, third). Missing pixels were not tested, sometimes because of an issue accessing the pixel physically (A5 is often missing).

2. Spectra as a function of voltage labelled by pixel.

File: Raw OLED Data/OLED-022/C2-1.txt
Voltage(V)	Current(A)	J(mA/cm2)	PE(lm/W)	EQE(%)	L(cd/m2)
-9.99981E-1	-3.20961E-6	-2.00601E-2	-1.02376E+1	-2.28997E-1	-6.53689E-1
-7.99998E-1	-1.81360E-6	-1.13350E-2	-1.14641E+1	-5.57105E+0	-3.30904E-1
-5.99972E-1	-9.13779E-7	-5.71112E-3	-3.07818E+1	-4.17770E+0	-3.35734E-1
-3.99963E-1	-3.77866E-7	-2.36166E-3	-8.81944E+0	1.11673E+0	-2.65173E-2
-2.00007E-1	-1.02893E-7	-6.43081E-4	-1.86233E+3	-1.27870E+2	-7.62461E-1
3.70502E-5	2.23970E-10	1.39981E-6	-2.78299E+9	-1.01416E+5	-4.59432E-1
2.00037E-1	9.46147E-8	5.91342E-4	-1.80926E+2	-2.42857E+2	-6.81240E-2
3.99968E-1	2.36205E-7	1.47628E-3	-3.39206E+2	-8.03816E+1	-6.37541E-1
5.99965E-1	5.12941E-7	3.20588E-3	-5.12897E+1	-3.47091E+1	-3.14017E-1
7.99978E-1	9.71320E-7	6.07075E-3	-1.18240E+1	-1.21695E+1	-1.82782E-1
9.99983E-1	1.69453E-6	1.05908E-2	-1.94602E+1	-2.97534E+0	-6.56025E-1
1.19999E+0	2.82341E-6	1.76463E-2	-2.20388E+0	-1.74734E+0	-1.48549E-1
1.39999E+0	4.54116E-6	2.83823E-2	-3.77384E+0	-4.27911E-1	-4.77316E-1
1.59999E+0	7.27227E-6	4.54517E-2	-8.35486E-1	-7.84197E-1	-1.93400E-1
1.79998E+0	1.09849E-5	6.86556E-2	-7.06701E-1	-3.12679E-1	-2.77990E-1
1.99997E+0	1.63303E-5	1.02064E-1	-7.61407E-2	-1.11216E+0	-4.94726E-2
2.19992E+0	2.32510E-5	1.45319E-1	-2.31686E-1	1.78000E-1	-2.35765E-1
2.39989E+0	1.78290E-4	1.11431E+0	-3.44805E-2	-8.83726E-2	-2.93510E-1
2.59991E+0	1.46732E-4	9.17075E-1	-2.22973E-2	-1.62874E-1	-1.69225E-1
2.79987E+0	1.93607E-4	1.21004E+0	5.69019E-3	-1.67488E-2	6.13643E-2
2.99982E+0	1.86170E-4	1.16356E+0	3.83441E-2	-5.64324E-2	4.26024E-1
3.19982E+0	2.89960E-4	1.81225E+0	4.29180E-2	-1.37215E-2	7.92197E-1
3.39988E+0	3.15323E-4	1.97077E+0	6.22142E-2	-2.50346E-2	1.32690E+0
3.59976E+0	2.12415E-4	1.32759E+0	2.02207E-1	-2.12457E-2	3.07599E+0
3.79979E+0	3.04447E-4	1.90279E+0	2.04167E-1	2.47400E-2	4.69880E+0
3.99978E+0	4.31188E-4	2.69493E+0	2.03106E-1	1.17295E-1	6.96875E+0
4.19974E+0	5.99485E-4	3.74678E+0	2.20953E-1	7.11023E-2	1.10670E+1
4.39970E+0	8.14382E-4	5.08989E+0	2.28572E-1	1.10596E-1	1.62931E+1
4.59971E+0	1.08367E-3	6.77294E+0	2.28119E-1	1.03664E-1	2.26214E+1
4.80003E+0	1.40959E-3	8.80994E+0	2.21032E-1	1.16791E-1	2.97525E+1
5.00002E+0	1.78718E-3	1.11699E+1	2.15526E-1	1.18849E-1	3.83151E+1
5.20000E+0	2.21428E-3	1.38392E+1	2.07304E-1	1.20663E-1	4.74870E+1
5.40001E+0	2.68804E-3	1.68002E+1	2.02274E-1	1.24684E-1	5.84118E+1
5.59997E+0	3.20189E-3	2.00118E+1	1.91534E-1	1.25398E-1	6.83233E+1
5.80003E+0	3.75823E-3	2.34889E+1	1.86816E-1	1.22364E-1	8.10135E+1
5.99996E+0	4.35901E-3	2.72438E+1	1.77016E-1	1.30130E-1	9.21043E+1
6.19998E+0	5.00299E-3	3.12687E+1	1.71032E-1	1.26141E-1	1.05543E+2
6.39999E+0	5.69654E-3	3.56034E+1	1.61902E-1	1.26811E-1	1.17428E+2
6.59997E+0	6.43599E-3	4.02249E+1	1.58014E-1	1.23582E-1	1.33532E+2
6.79993E+0	7.22717E-3	4.51698E+1	1.50820E-1	1.21030E-1	1.47456E+2
6.99993E+0	8.06594E-3	5.04121E+1	1.46311E-1	1.24862E-1	1.64345E+2
7.19989E+0	8.95179E-3	5.59487E+1	1.40333E-1	1.24301E-1	1.79940E+2
7.39995E+0	9.89515E-3	6.18447E+1	1.35836E-1	1.23546E-1	1.97878E+2
7.59995E+0	1.08888E-2	6.80550E+1	1.31103E-1	1.25333E-1	2.15841E+2
7.79999E+0	1.19248E-2	7.45300E+1	1.26504E-1	1.25551E-1	2.34087E+2
7.99994E+0	1.30147E-2	8.13419E+1	1.23048E-1	1.26703E-1	2.54875E+2
8.19991E+0	1.41606E-2	8.85037E+1	1.18702E-1	1.24168E-1	2.74207E+2
8.40000E+0	1.53376E-2	9.58600E+1	1.15323E-1	1.24847E-1	2.95585E+2
8.59994E+0	1.65732E-2	1.03582E+2	1.11502E-1	1.25647E-1	3.16165E+2
8.79996E+0	1.78610E-2	1.11631E+2	1.08614E-1	1.26081E-1	3.39628E+2
8.99999E+0	1.91921E-2	1.19951E+2	1.05270E-1	1.24783E-1	3.61744E+2
9.10471E+0	2.00011E-2	1.25007E+2	1.03403E-1	1.23838E-1	3.74615E+2

File: Raw OLED Data/OLED-022/C3-1.txt
Voltage(V)	Current(A)	J(mA/cm2)	PE(lm/W)	EQE(%)	L(cd/m2)
-9.99967E-1	-1.39283E-5	-8.70519E-2	-1.15701E+0	-7.57429E-1	-3.20592E-1
-7.99994E-1	-9.65952E-6	-6.03720E-2	-3.44648E+0	-3.81845E+0	-5.29845E-1
-5.99967E-1	-6.32641E-6	-3.95401E-2	1.33138E+0	-2.61139E+0	1.00535E-1
-3.99956E-1	-3.65130E-6	-2.28206E-2	-9.60215E+0	-4.16360E+0	-2.78971E-1
-2.00009E-1	-1.58000E-6	-9.87500E-3	-7.10142E+0	-1.58394E+1	-4.46460E-2
3.81470E-5	4.49097E-10	2.80686E-6	1.37200E+8	-2.86768E+4	4.67612E-2
2.00026E-1	1.52306E-6	9.51913E-3	1.39347E+1	-2.70248E+1	8.44562E-2
3.99971E-1	3.40082E-6	2.12551E-2	-1.08270E+0	-2.60729E+0	-2.92989E-2
5.99960E-1	5.59422E-6	3.49639E-2	-3.02960E+0	-4.78069E+0	-2.02292E-1
7.99975E-1	8.21885E-6	5.13678E-2	-2.60929E+0	-3.88365E+0	-3.41303E-1
9.99991E-1	1.14602E-5	7.16263E-2	-1.38406E+0	-2.81433E+0	-3.15554E-1
1.19999E+0	1.54271E-5	9.64194E-2	-4.16964E-1	-1.42983E+0	-1.53565E-1
1.40000E+0	2.02507E-5	1.26567E-1	-7.56975E-1	-9.54553E-1	-4.26953E-1
1.60000E+0	2.63827E-5	1.64892E-1	-1.23046E-1	-2.55039E-1	-1.03332E-1
1.79998E+0	3.41296E-5	2.13310E-1	3.47475E-1	-1.50759E-1	4.24671E-1
1.99997E+0	4.43702E-5	2.77314E-1	-1.24784E-1	-1.71893E-2	-2.20295E-1
2.19998E+0	5.76157E-5	3.60098E-1	5.74852E-2	1.23769E-1	1.44959E-1
2.39993E+0	7.47269E-5	4.67043E-1	6.74957E-2	-1.37003E-1	2.40814E-1
2.59991E+0	9.74333E-5	6.08958E-1	1.41378E-2	-1.42427E-2	7.12487E-2
2.79991E+0	1.27094E-4	7.94338E-1	-5.07709E-2	-8.96923E-2	-3.59430E-1
2.99982E+0	1.67917E-4	1.04948E+0	1.10020E-2	-6.23026E-2	1.10253E-1
3.19985E+0	2.21347E-4	1.38342E+0	2.13339E-2	6.25114E-2	3.00611E-1
3.39983E+0	2.94590E-4	1.84119E+0	3.41174E-2	-6.13841E-2	6.79801E-1
3.59981E+0	4.22079E-4	2.63799E+0	3.49522E-2	-4.19197E-3	1.05652E+0
3.79979E+0	5.45810E-4	3.41131E+0	4.98086E-2	-5.19118E-3	2.05511E+0
3.99969E+0	7.19679E-4	4.49799E+0	5.81904E-2	-1.29328E-3	3.33232E+0
4.19966E+0	9.35004E-4	5.84377E+0	5.68204E-2	3.50345E-2	4.43876E+0
4.39959E+0	1.17561E-3	7.34756E+0	6.12799E-2	5.76563E-4	6.30556E+0
4.59966E+0	1.47010E-3	9.18812E+0	6.35199E-2	3.52600E-2	8.54502E+0
4.80002E+0	1.79431E-3	1.12144E+1	6.78211E-2	3.66494E-2	1.16208E+1
5.00002E+0	2.19382E-3	1.37114E+1	6.83426E-2	3.21619E-2	1.49140E+1
5.20002E+0	2.63021E-3	1.64388E+1	7.18973E-2	4.23791E-2	1.95631E+1
5.39999E+0	3.17496E-3	1.98435E+1	6.70759E-2	3.06657E-2	2.28785E+1
5.59996E+0	3.82531E-3	2.39082E+1	6.48810E-2	3.55571E-2	2.76503E+1
5.80005E+0	4.67841E-3	2.92401E+1	6.04311E-2	4.01626E-2	3.26228E+1
6.00002E+0	5.25230E-3	3.28269E+1	6.09653E-2	3.86858E-2	3.82222E+1
6.20001E+0	5.88135E-3	3.67584E+1	5.99470E-2	4.06471E-2	4.34878E+1
6.40007E+0	6.53432E-3	4.08395E+1	6.01872E-2	4.17364E-2	5.00749E+1
6.59997E+0	7.08938E-3	4.43086E+1	6.08698E-2	4.74306E-2	5.66608E+1
6.79991E+0	7.81038E-3	4.88149E+1	6.04809E-2	5.05058E-2	6.39033E+1
6.99996E+0	8.56982E-3	5.35614E+1	5.99179E-2	5.04985E-2	7.15079E+1
7.19993E+0	9.44320E-3	5.90200E+1	5.84742E-2	5.23406E-2	7.90937E+1
7.40000E+0	1.02629E-2	6.41431E+1	5.80925E-2	5.20504E-2	8.77713E+1
7.60001E+0	1.11496E-2	6.96850E+1	5.69261E-2	5.08521E-2	9.59656E+1
7.80001E+0	1.20957E-2	7.55981E+1	5.59260E-2	5.46314E-2	1.04971E+2
7.99999E+0	1.30521E-2	8.15756E+1	5.51409E-2	5.48481E-2	1.14544E+2
8.19988E+0	1.41215E-2	8.82594E+1	5.45537E-2	5.62946E-2	1.25673E+2
8.39993E+0	1.51824E-2	9.48900E+1	5.29339E-2	5.56565E-2	1.34301E+2
8.59986E+0	1.63582E-2	1.02239E+2	5.20361E-2	5.80646E-2	1.45634E+2
8.79991E+0	1.75202E-2	1.09501E+2	5.08847E-2	5.82975E-2	1.56076E+2
8.99993E+0	1.87591E-2	1.17244E+2	4.99679E-2	5.86183E-2	1.67831E+2
9.18865E+0	2.00008E-2	1.25005E+2	4.85796E-2	5.76511E-2	1.77616E+2

File: Raw OLED Data/OLED-022/C3-2.txt
Voltage(V)	Current(A)	J(mA/cm2)	PE(lm/W)	EQE(%)	L(cd/m2)
-9.99967E-1	-2.19190E-3	-1.36994E+1	1.11912E-2	5.08882E-3	4.87994E-1
-7.99988E-1	-1.92204E-3	-1.20128E+1	1.88435E-2	2.32797E-2	5.76417E-1
-5.99966E-1	-1.39181E-3	-8.69881E+0	6.43279E-2	1.53016E-2	1.06865E+0
-3.99961E-1	-8.92787E-4	-5.57992E+0	8.95530E-2	3.23951E-2	6.36174E-1
-2.00007E-1	-4.31032E-4	-2.69395E+0	1.14523E-1	5.84877E-2	1.96416E-1
4.20570E-5	-7.95758E-10	-4.97349E-6	7.58337E+8	3.15033E+3	5.04907E-1
2.00031E-1	4.31091E-4	2.69432E+0	1.68040E-1	3.60958E-2	2.88276E-1
3.99975E-1	8.92601E-4	5.57876E+0	6.81017E-2	3.66355E-2	4.83703E-1
5.99969E-1	1.39501E-3	8.71881E+0	4.50918E-2	1.14358E-2	7.50816E-1
7.99984E-1	1.78890E-3	1.11806E+1	4.10183E-2	5.19061E-3	1.16782E+0
9.99993E-1	1.68730E-3	1.05456E+1	1.77773E-2	4.01602E-3	5.96741E-1
1.19999E+0	1.62075E-3	1.01297E+1	3.30357E-2	1.34479E-2	1.27822E+0
1.40000E+0	2.26942E-3	1.41839E+1	7.05581E-3	7.85752E-3	4.45984E-1
1.60000E+0	3.88222E-3	2.42639E+1	6.20970E-3	1.49228E-3	7.67363E-1
1.79998E+0	5.26249E-3	3.28906E+1	2.07837E-3	-8.70494E-5	3.91663E-1
1.99997E+0	6.44676E-3	4.02923E+1	3.22501E-3	1.87641E-3	8.27229E-1
2.20001E+0	8.00390E-3	5.00244E+1	2.47147E-3	2.96173E-3	8.65788E-1
2.39995E+0	9.13296E-3	5.70810E+1	4.84303E-4	3.39615E-3	2.11184E-1
2.59994E+0	1.11670E-2	6.97938E+1	1.10584E-3	2.75179E-3	6.38737E-1
2.79993E+0	1.08818E-2	6.80113E+1	1.45433E-3	9.91282E-4	8.81539E-1
2.99988E+0	1.10760E-2	6.92250E+1	7.32672E-4	1.64678E-3	4.84314E-1
3.19994E+0	1.22450E-2	7.65312E+1	3.32687E-4	1.13790E-4	2.59338E-1
3.39985E+0	1.34644E-2	8.41525E+1	1.11240E-3	-7.02142E-4	1.01307E+0
3.59985E+0	1.61612E-2	1.01008E+2	4.11031E-4	7.27657E-5	4.75732E-1
3.79985E+0	1.71611E-2	1.07257E+2	3.49406E-5	-5.42404E-4	4.53285E-2
3.99977E+0	1.89512E-2	1.18445E+2	2.39574E-4	5.95828E-4	3.61277E-1
4.19980E+0	1.92900E-2	1.20563E+2	3.31777E-4	1.00823E-3	5.34733E-1
4.39877E+0	1.97600E-2	1.23500E+2	2.85293E-4	-3.85866E-4	4.93332E-1

File: Raw OLED Data/OLED-022/C4-1.txt
Voltage(V)	Current(A)	J(mA/cm2)	PE(lm/W)	EQE(%)	L(cd/m2)
-9.99964E-1	-1.72508E-6	-1.07818E-2	-8.47954E+0	-3.33842E+1	-2.91002E-1
-7.99983E-1	-9.73933E-7	-6.08708E-3	-3.58170E+1	-3.90172E+1	-5.55173E-1
-5.99962E-1	-4.87089E-7	-3.04431E-3	-7.77153E+1	-6.38622E+1	-4.51823E-1
-3.99957E-1	-2.00340E-7	-1.25212E-3	-3.01357E+2	-1.98713E+2	-4.80389E-1
-2.00014E-1	-5.55232E-8	-3.47020E-4	-4.68658E+2	-2.69452E+2	-1.03543E-1
5.98431E-5	1.80840E-8	1.13025E-4	-1.20008E+7	-1.92781E+3	-2.58373E-1
2.00052E-1	6.50800E-8	4.06750E-4	-2.27446E+3	-5.41229E+2	-5.89114E-1
3.99976E-1	1.26190E-7	7.88687E-4	-1.61652E+2	-1.70881E+2	-1.62320E-1
5.99977E-1	2.80673E-7	1.75421E-3	-4.96882E+1	-4.97117E+1	-1.66463E-1
7.99983E-1	5.38800E-7	3.36750E-3	5.60791E+0	-2.51074E+1	4.80883E-2
9.99983E-1	9.42073E-7	5.88796E-3	-2.24118E+0	-3.41427E+1	-4.20033E-2
1.19999E+0	1.55072E-6	9.69200E-3	-2.96041E+0	-2.48107E+1	-1.09595E-1
1.40000E+0	2.46369E-6	1.53981E-2	2.10831E+0	-1.25517E+1	1.44670E-1
1.59999E+0	3.76317E-6	2.35198E-2	-3.18851E-1	-8.71701E+0	-3.81935E-2
1.79998E+0	5.59100E-6	3.49438E-2	5.64834E-1	-8.46397E+0	1.13086E-1
1.99997E+0	8.12863E-6	5.08039E-2	-1.81673E+0	-4.10166E+0	-5.87572E-1
2.19998E+0	1.14662E-5	7.16638E-2	-5.42011E-1	-1.97293E+0	-2.72005E-1
2.39999E+0	1.60613E-5	1.00383E-1	-3.23934E-1	-2.28800E+0	-2.48414E-1
2.59994E+0	2.22227E-5	1.38892E-1	-7.96383E-2	-1.71075E+0	-9.15403E-2
2.79991E+0	3.09849E-5	1.93656E-1	3.08053E-1	-1.48130E+0	5.31680E-1
2.99986E+0	4.38142E-5	2.73839E-1	3.50737E-1	-1.21749E+0	9.17122E-1
3.19985E+0	6.38729E-5	3.99206E-1	8.82111E-2	-9.37031E-1	3.58674E-1
3.39983E+0	9.43439E-5	5.89649E-1	1.69194E-1	-4.59208E-1	1.07966E+0
3.60000E+0	1.34290E-4	8.39312E-1	2.55442E-1	-2.68632E-1	2.45679E+0
3.79983E+0	1.93631E-4	1.21019E+0	2.94291E-1	-2.47735E-2	4.30771E+0
3.99978E+0	2.77004E-4	1.73128E+0	2.53434E-1	-6.42963E-2	5.58621E+0
4.19980E+0	3.88935E-4	2.43084E+0	2.84085E-1	-5.59498E-2	9.23174E+0
4.39975E+0	5.36827E-4	3.35517E+0	2.86911E-1	7.08884E-2	1.34816E+1
4.59973E+0	7.22115E-4	4.51322E+0	2.79706E-1	9.74091E-2	1.84829E+1
4.80008E+0	9.52025E-4	5.95016E+0	2.69080E-1	1.22332E-1	2.44629E+1
5.00003E+0	1.23275E-3	7.70469E+0	2.59797E-1	1.15023E-1	3.18575E+1
5.20010E+0	1.56362E-3	9.77262E+0	2.50423E-1	1.27609E-1	4.05087E+1
5.40004E+0	1.94348E-3	1.21468E+1	2.48028E-1	1.40780E-1	5.17855E+1
5.60014E+0	2.36942E-3	1.48089E+1	2.36261E-1	1.42931E-1	6.23682E+1
5.80007E+0	2.83925E-3	1.77453E+1	2.28387E-1	1.42140E-1	7.48235E+1
6.00001E+0	3.34491E-3	2.09057E+1	2.18199E-1	1.38228E-1	8.71204E+1
6.20003E+0	3.88849E-3	2.43031E+1	2.10923E-1	1.46280E-1	1.01165E+2
6.40003E+0	4.47310E-3	2.79569E+1	2.01430E-1	1.42288E-1	1.14721E+2
6.60003E+0	5.09079E-3	3.18174E+1	1.94516E-1	1.48873E-1	1.30022E+2
6.80001E+0	5.75701E-3	3.59813E+1	1.85767E-1	1.45266E-1	1.44679E+2
6.99995E+0	6.46903E-3	4.04314E+1	1.78884E-1	1.45210E-1	1.61152E+2
7.19991E+0	7.22667E-3	4.51667E+1	1.71859E-1	1.44853E-1	1.77897E+2
7.39993E+0	8.03206E-3	5.02004E+1	1.65330E-1	1.47186E-1	1.95495E+2
7.59991E+0	8.88402E-3	5.55251E+1	1.58769E-1	1.43094E-1	2.13262E+2
7.79990E+0	9.78761E-3	6.11726E+1	1.54152E-1	1.44004E-1	2.34124E+2
7.99994E+0	1.07461E-2	6.71631E+1	1.48523E-1	1.45812E-1	2.54016E+2
8.19986E+0	1.17446E-2	7.34037E+1	1.43203E-1	1.45304E-1	2.74364E+2
8.39991E+0	1.27991E-2	7.99944E+1	1.39047E-1	1.45939E-1	2.97404E+2
8.59988E+0	1.39007E-2	8.68794E+1	1.33730E-1	1.43780E-1	3.18045E+2
8.79990E+0	1.50565E-2	9.41031E+1	1.29610E-1	1.46205E-1	3.41642E+2
8.99986E+0	1.62597E-2	1.01623E+2	1.25412E-1	1.43833E-1	3.65106E+2
9.19986E+0	1.75206E-2	1.09504E+2	1.21934E-1	1.43757E-1	3.91006E+2
9.39988E+0	1.88159E-2	1.17599E+2	1.17852E-1	1.42477E-1	4.14682E+2
9.57155E+0	2.00006E-2	1.25004E+2	1.14619E-1	1.42545E-1	4.36528E+2

File: Raw OLED Data/OLED-022/C5-1.txt
Voltage(V)	Current(A)	J(mA/cm2)	PE(lm/W)	EQE(%)	L(cd/m2)
-9.99964E-1	-1.42926E-6	-8.93287E-3	-2.80791E+0	-6.39923E+0	-7.98380E-2
-7.99985E-1	-8.53094E-7	-5.33184E-3	1.31796E+1	-1.89811E+1	1.78941E-1
-5.99965E-1	-4.69658E-7	-2.93536E-3	2.34530E+1	-3.86903E+1	1.31473E-1
-3.99961E-1	-2.18567E-7	-1.36604E-3	4.74685E+1	-1.05523E+2	8.25540E-2
-2.00016E-1	-7.16761E-8	-4.47976E-4	4.98050E+2	-1.44285E+2	1.42050E-1
5.26667E-5	1.62531E-8	1.01582E-4	1.80773E+7	-5.99169E+2	3.07847E-1
2.00035E-1	7.89962E-8	4.93726E-4	1.64802E+3	-2.49653E+2	5.18091E-1
3.99979E-1	1.75642E-7	1.09776E-3	5.34561E+1	-1.40513E+2	7.47125E-2
5.99969E-1	3.33976E-7	2.08735E-3	-2.21170E+1	-1.85800E+1	-8.81658E-2
7.99977E-1	5.54502E-7	3.46564E-3	2.96165E+1	-2.57946E+1	2.61363E-1
9.99975E-1	8.79894E-7	5.49934E-3	-1.21039E+1	-2.79504E+0	-2.11873E-1
1.19999E+0	1.34187E-6	8.38669E-3	-8.64621E+0	-2.64456E+1	-2.76977E-1
1.39999E+0	2.02159E-6	1.26349E-2	-4.78746E+0	-1.22607E+1	-2.69559E-1
1.59999E+0	3.00338E-6	1.87711E-2	6.66473E-1	-6.57021E+0	6.37148E-2
1.79997E+0	4.42116E-6	2.76322E-2	-1.18068E+0	-7.50849E+0	-1.86924E-1
1.99996E+0	6.38946E-6	3.99341E-2	-9.98209E-1	-3.21785E+0	-2.53768E-1
2.19989E+0	9.04421E-6	5.65263E-2	-1.19631E+0	-3.59875E+0	-4.73527E-1
2.39987E+0	1.26434E-5	7.90212E-2	-9.53391E-2	-1.88681E+0	-5.75510E-2
2.59994E+0	1.72052E-5	1.07533E-1	-4.29684E-1	-1.94707E-1	-3.82386E-1
2.79987E+0	2.37344E-5	1.48340E-1	2.09779E-1	-1.45899E+0	2.77337E-1
2.99978E+0	3.34292E-5	2.08932E-1	3.90911E-2	-4.55529E-1	7.79873E-2
3.19983E+0	4.80683E-5	3.00427E-1	2.59977E-1	2.33313E-1	7.95519E-1
3.39973E+0	7.06945E-5	4.41841E-1	1.54223E-1	-1.36537E-1	7.37411E-1
3.59976E+0	1.03555E-4	6.47219E-1	2.26335E-1	-1.43347E-1	1.67852E+0
3.79976E+0	1.50806E-4	9.42538E-1	3.12269E-1	3.28933E-2	3.55987E+0
3.99975E+0	2.16900E-4	1.35562E+0	2.77704E-1	4.17991E-2	4.79297E+0
4.19973E+0	3.05516E-4	1.90947E+0	3.01078E-1	1.47111E-1	7.68537E+0
4.39964E+0	4.22476E-4	2.64047E+0	3.02037E-1	1.61546E-1	1.11689E+1
4.59965E+0	5.72047E-4	3.57529E+0	3.09411E-1	1.42318E-1	1.61965E+1
4.79994E+0	7.59427E-4	4.74642E+0	3.03720E-1	1.17899E-1	2.20255E+1
4.99991E+0	9.85859E-4	6.16162E+0	2.87369E-1	1.30689E-1	2.81804E+1
5.19996E+0	1.25584E-3	7.84900E+0	2.83145E-1	1.28850E-1	3.67852E+1
5.39991E+0	1.56838E-3	9.80238E+0	2.71250E-1	1.44701E-1	4.57023E+1
5.59991E+0	1.92382E-3	1.20239E+1	2.64838E-1	1.50957E-1	5.67618E+1
5.79996E+0	2.31770E-3	1.44856E+1	2.51187E-1	1.60536E-1	6.71752E+1
5.99995E+0	2.75142E-3	1.71964E+1	2.44926E-1	1.58372E-1	8.04394E+1
6.19993E+0	3.21876E-3	2.01173E+1	2.35972E-1	1.67240E-1	9.36842E+1
6.39993E+0	3.71613E-3	2.32258E+1	2.27459E-1	1.66913E-1	1.07622E+2
6.59989E+0	4.24498E-3	2.65311E+1	2.18111E-1	1.65220E-1	1.21568E+2
6.79994E+0	4.80459E-3	3.00287E+1	2.10118E-1	1.66554E-1	1.36570E+2
6.99991E+0	5.39882E-3	3.37426E+1	2.00165E-1	1.66906E-1	1.50491E+2
7.19984E+0	6.02643E-3	3.76652E+1	1.93947E-1	1.65687E-1	1.67416E+2
7.39985E+0	6.69120E-3	4.18200E+1	1.84878E-1	1.62098E-1	1.82114E+2
7.59981E+0	7.39595E-3	4.62247E+1	1.79255E-1	1.60923E-1	2.00447E+2
7.79986E+0	8.13171E-3	5.08232E+1	1.72489E-1	1.62674E-1	2.17651E+2
7.99982E+0	8.91759E-3	5.57349E+1	1.66943E-1	1.62536E-1	2.36933E+2
8.19976E+0	9.73420E-3	6.08387E+1	1.60700E-1	1.61153E-1	2.55181E+2
8.39988E+0	1.06022E-2	6.62638E+1	1.55280E-1	1.60238E-1	2.75116E+2
8.59982E+0	1.14874E-2	7.17963E+1	1.50350E-1	1.61531E-1	2.95492E+2
8.79988E+0	1.24318E-2	7.76987E+1	1.45561E-1	1.59739E-1	3.16800E+2
8.99986E+0	1.34093E-2	8.38081E+1	1.40694E-1	1.57505E-1	3.37791E+2
9.19981E+0	1.44276E-2	9.01725E+1	1.36614E-1	1.59921E-1	3.60743E+2
9.39982E+0	1.54997E-2	9.68731E+1	1.32481E-1	1.58661E-1	3.83997E+2
9.60012E+0	1.65937E-2	1.03711E+2	1.28423E-1	1.57837E-1	4.06998E+2
9.80014E+0	1.77372E-2	1.10858E+2	1.24656E-1	1.57484E-1	4.31083E+2
1.00001E+1	1.89138E-2	1.18211E+2	1.21262E-1	1.57264E-1	4.56287E+2
1.01686E+1	2.00003E-2	1.25002E+2	1.17461E-1	1.54754E-1	4.75250E+2

File: Raw OLED Data/OLED-022/D1-1.txt
Voltage(V)	Current(A)	J(mA/cm2)	PE(lm/W)	EQE(%)	L(cd/m2)
-9.99970E-1	-7.09763E-6	-4.43602E-2	-2.64334E-1	2.82047E+0	-3.73236E-2
-7.99994E-1	-4.28239E-6	-2.67649E-2	8.74109E-1	6.93140E+0	5.95756E-2
-5.99971E-1	-2.27914E-6	-1.42446E-2	1.11922E+1	2.78935E+0	3.04471E-1
-3.99963E-1	-1.05401E-6	-6.58756E-3	1.07051E+2	9.82342E+0	8.97810E-1
-2.00011E-1	-3.61050E-7	-2.25656E-3	3.75449E+2	9.74118E+1	5.39389E-1
4.42505E-5	5.44536E-10	3.40335E-6	3.57457E+8	5.68432E+4	1.71356E-1
2.00035E-1	2.86497E-7	1.79061E-3	3.63056E+2	3.64109E+1	4.13932E-1
3.99982E-1	8.98410E-7	5.61506E-3	3.65572E+1	1.07889E+1	2.61347E-1
5.99970E-1	1.89403E-6	1.18377E-2	1.31081E+1	1.78472E+1	2.96337E-1
7.99983E-1	3.06490E-6	1.91556E-2	1.36032E+1	8.61612E-1	6.63542E-1
9.99985E-1	5.78627E-6	3.61642E-2	5.26902E-1	2.86278E+0	6.06530E-2
1.19999E+0	7.16748E-6	4.47967E-2	2.63947E+0	3.43572E+0	4.51638E-1
1.40001E+0	1.02289E-5	6.39306E-2	8.72180E-1	1.11645E+0	2.48483E-1
1.60000E+0	1.47223E-5	9.20144E-2	5.66638E-1	6.60650E-1	2.65541E-1
1.79998E+0	2.13901E-5	1.33688E-1	1.14523E-1	1.66093E+0	8.77210E-2
1.99997E+0	6.20027E-4	3.87517E+0	1.35670E-2	-2.28323E-3	3.34695E-1
2.19998E+0	4.98741E-4	3.11713E+0	3.75824E-2	5.15650E-2	8.20368E-1
2.39998E+0	6.89887E-4	4.31179E+0	-7.06786E-4	5.40391E-2	-2.32811E-2
2.59991E+0	6.32934E-4	3.95584E+0	5.06169E-3	3.99917E-2	1.65708E-1
2.79987E+0	2.64960E-3	1.65600E+1	3.60948E-3	1.42581E-2	5.32712E-1
2.99984E+0	2.53697E-3	1.58561E+1	2.24381E-3	3.50818E-3	3.39726E-1
3.19986E+0	2.64389E-3	1.65243E+1	7.84409E-3	5.28343E-3	1.32022E+0
3.39974E+0	3.66393E-3	2.28996E+1	4.21963E-3	3.79460E-3	1.04568E+0
3.59978E+0	5.36339E-3	3.35212E+1	4.01478E-3	8.32602E-3	1.54208E+0
3.79972E+0	5.57720E-3	3.48575E+1	5.35483E-3	7.69031E-3	2.25758E+0
3.99967E+0	7.93274E-3	4.95796E+1	3.94066E-3	4.99963E-3	2.48741E+0
4.19965E+0	6.50821E-3	4.06763E+1	4.82777E-3	8.68504E-3	2.62513E+0
4.39960E+0	1.50257E-2	9.39106E+1	8.86356E-4	3.05304E-3	1.16570E+0
4.59958E+0	1.57773E-2	9.86081E+1	5.13698E-4	2.04596E-4	7.41632E-1
4.79995E+0	1.76062E-2	1.10039E+2	1.13080E-3	1.66362E-3	1.90116E+0
4.99989E+0	1.93313E-2	1.20821E+2	1.11824E-3	1.31783E-3	2.15024E+0
5.09666E+0	2.00005E-2	1.25003E+2	1.26671E-3	2.66887E-3	2.56882E+0

File: Raw OLED Data/OLED-022/D2-1.txt
Voltage(V)	Current(A)	J(mA/cm2)	PE(lm/W)	EQE(%)	L(cd/m2)
-9.99967E-1	-5.28388E-6	-3.30242E-2	1.45135E+0	-2.81524E+0	1.52560E-1
-7.99988E-1	-2.95526E-6	-1.84704E-2	2.32992E+0	-1.15108E+1	1.09585E-1
-5.99967E-1	-1.52053E-6	-9.50331E-3	1.85416E+1	-1.30972E+1	3.36511E-1
-3.99951E-1	-6.73905E-7	-4.21191E-3	1.00562E+2	-3.56411E+1	5.39225E-1
-2.00006E-1	-2.23033E-7	-1.39396E-3	5.24025E+2	-1.05772E+1	4.65044E-1
4.88043E-5	4.19128E-10	2.61955E-6	1.28579E+9	3.80499E+4	5.23245E-1
2.00036E-1	2.15394E-7	1.34621E-3	3.42584E+2	-4.04500E+1	2.93656E-1
3.99983E-1	5.80971E-7	3.63107E-3	7.77052E+1	-3.64448E+1	3.59233E-1
5.99974E-1	1.14233E-6	7.13956E-3	5.99471E+1	-1.59204E+1	8.17376E-1
7.99985E-1	2.04688E-6	1.27930E-2	2.90243E+1	-8.77274E-1	9.45509E-1
9.99988E-1	3.25187E-6	2.03242E-2	4.06832E+0	-3.85712E+0	2.63193E-1
1.19999E+0	4.93894E-6	3.08684E-2	1.85651E+0	1.28646E+0	2.18897E-1
1.40000E+0	7.34388E-6	4.58993E-2	2.02206E+0	-2.28166E+0	4.13598E-1
1.60001E+0	1.07508E-5	6.71925E-2	2.59230E+0	7.30790E-1	8.87112E-1
1.79998E+0	1.55315E-5	9.70719E-2	4.57501E-1	-2.68474E-1	2.54450E-1
1.99997E+0	2.18172E-5	1.36357E-1	5.15205E-1	-1.82062E-1	4.47231E-1
2.20001E+0	3.12512E-5	1.95320E-1	8.09198E-2	-5.50121E-1	1.10682E-1
2.39996E+0	4.32265E-5	2.70166E-1	8.66993E-2	-3.25721E-1	1.78937E-1
2.59991E+0	5.95007E-5	3.71879E-1	8.91976E-2	-3.31373E-1	2.74513E-1
2.79989E+0	8.20116E-5	5.12572E-1	2.09984E-1	1.10895E-1	9.59254E-1
2.99982E+0	1.13850E-4	7.11563E-1	1.77888E-1	-1.37112E-2	1.20867E+0
3.19987E+0	1.57532E-4	9.84575E-1	1.31943E-1	7.18287E-2	1.32318E+0
3.39980E+0	2.21415E-4	1.38384E+0	1.27976E-1	3.09272E-2	1.91655E+0
3.59982E+0	3.15427E-4	1.97142E+0	1.51213E-1	4.91099E-2	3.41586E+0
3.79979E+0	4.43289E-4	2.77056E+0	1.57362E-1	1.97595E-2	5.27324E+0
3.99970E+0	6.07326E-4	3.79579E+0	1.57821E-1	6.23904E-2	7.62683E+0
4.19970E+0	8.34062E-4	5.21289E+0	1.71751E-1	9.69285E-2	1.19687E+1
4.39970E+0	1.09938E-3	6.87113E+0	1.72536E-1	7.56325E-2	1.66028E+1
4.59972E+0	1.41429E-3	8.83931E+0	1.72122E-1	5.92736E-2	2.22759E+1
4.80009E+0	1.78623E-3	1.11639E+1	1.72322E-1	9.00430E-2	2.93939E+1
5.00007E+0	2.24304E-3	1.40190E+1	1.68988E-1	7.81240E-2	3.77051E+1
5.20007E+0	2.78839E-3	1.74274E+1	1.57598E-1	8.71434E-2	4.54616E+1
5.40003E+0	3.75460E-3	2.34662E+1	1.37781E-1	7.84029E-2	5.55751E+1
5.59999E+0	4.34308E-3	2.71442E+1	1.39802E-1	8.78399E-2	6.76438E+1
5.80002E+0	4.90467E-3	3.06542E+1	1.41075E-1	9.28380E-2	7.98400E+1
6.00007E+0	5.52379E-3	3.45237E+1	1.42734E-1	9.50957E-2	9.41136E+1
6.20002E+0	6.21472E-3	3.88420E+1	1.39162E-1	9.75755E-2	1.06676E+2
6.39997E+0	6.95805E-3	4.34878E+1	1.38346E-1	1.02983E-1	1.22564E+2
6.59994E+0	7.74487E-3	4.84054E+1	1.36145E-1	1.04206E-1	1.38448E+2
6.79992E+0	8.57311E-3	5.35819E+1	1.34059E-1	1.06216E-1	1.55478E+2
6.99986E+0	9.48479E-3	5.92799E+1	1.31177E-1	1.10368E-1	1.73262E+2
7.19985E+0	1.04626E-2	6.53912E+1	1.29156E-1	1.14602E-1	1.93556E+2
7.39990E+0	1.14924E-2	7.18275E+1	1.25443E-1	1.13327E-1	2.12233E+2
7.59985E+0	1.26269E-2	7.89181E+1	1.21502E-1	1.12347E-1	2.31960E+2
7.79986E+0	1.38035E-2	8.62719E+1	1.18652E-1	1.15104E-1	2.54145E+2
7.99987E+0	1.50558E-2	9.40987E+1	1.15524E-1	1.15363E-1	2.76814E+2
8.19977E+0	1.63880E-2	1.02425E+2	1.12733E-1	1.15280E-1	3.01375E+2
8.39988E+0	1.77457E-2	1.10911E+2	1.09980E-1	1.16435E-1	3.26146E+2
8.59981E+0	1.91948E-2	1.19968E+2	1.07340E-1	1.17382E-1	3.52503E+2
8.69734E+0	2.00007E-2	1.25004E+2	1.05991E-1	1.16828E-1	3.66802E+2

File: Raw OLED Data/OLED-022/D3-1.txt
Voltage(V)	Current(A)	J(mA/cm2)	PE(lm/W)	EQE(%)	L(cd/m2)
-9.99968E-1	-3.10558E-6	-1.94099E-2	1.27814E+0	5.67993E+0	7.89652E-2
-7.99988E-1	-1.73800E-6	-1.08625E-2	3.41971E+1	-3.38810E-1	9.45915E-1
-5.99962E-1	-8.56392E-7	-5.35245E-3	6.64214E+1	1.83852E+1	6.78945E-1
-3.99954E-1	-3.50353E-7	-2.18971E-3	2.29884E+2	6.04440E+1	6.40847E-1
-2.00004E-1	-9.85879E-8	-6.16174E-4	-2.13589E+1	1.23477E+2	-8.37859E-3
5.44786E-5	1.19222E-8	7.45138E-5	1.57811E+7	4.50638E+2	2.03915E-1
2.00037E-1	9.58352E-8	5.98970E-4	7.17980E+2	1.88522E+2	2.73828E-1
3.99971E-1	2.67253E-7	1.67033E-3	8.46326E+1	2.45490E+1	1.79978E-1
5.99967E-1	5.87757E-7	3.67348E-3	-1.98541E+1	5.17675E+1	-1.39285E-1
7.99980E-1	1.15009E-6	7.18806E-3	2.48007E+1	2.16505E+1	4.53947E-1
9.99981E-1	2.12152E-6	1.32595E-2	6.07033E+0	-1.05986E+0	2.56201E-1
1.19999E+0	3.49607E-6	2.18504E-2	6.66401E+0	4.78997E+0	5.56190E-1
1.39999E+0	5.60625E-6	3.50391E-2	3.16565E+0	1.20599E+0	4.94300E-1
1.59999E+0	8.58558E-6	5.36599E-2	2.65329E+0	6.89092E-1	7.25108E-1
1.79997E+0	1.25632E-5	7.85200E-2	1.05088E+0	3.72129E+0	4.72767E-1
1.99997E+0	1.82715E-5	1.14197E-1	-3.72484E-2	2.55703E-1	-2.70792E-2
2.19998E+0	2.58358E-5	1.61474E-1	5.89019E-1	8.33679E-1	6.66039E-1
2.39991E+0	3.61350E-5	2.25844E-1	1.25856E-1	3.34443E-1	2.17133E-1
2.59994E+0	4.93445E-5	3.08403E-1	9.55126E-2	-1.58175E-1	2.43777E-1
2.79983E+0	2.05090E-3	1.28181E+1	2.68128E-3	4.14117E-3	3.06301E-1
2.99983E+0	3.31131E-3	2.06957E+1	-7.74628E-4	6.31584E-3	-1.53081E-1
3.19986E+0	2.70147E-3	1.68842E+1	9.86239E-4	2.69171E-3	1.69607E-1
3.39978E+0	3.01913E-3	1.88696E+1	-1.26878E-3	4.62993E-3	-2.59088E-1
3.59979E+0	4.73477E-3	2.95923E+1	1.92633E-3	8.20655E-4	6.53187E-1
3.79975E+0	5.19207E-3	3.24504E+1	1.63883E-3	1.92694E-3	6.43220E-1
3.99968E+0	6.58287E-3	4.11429E+1	8.65907E-4	1.53487E-3	4.53568E-1
4.19967E+0	6.72775E-3	4.20484E+1	1.94008E-3	2.93717E-3	1.09053E+0
4.39966E+0	7.92591E-3	4.95369E+1	9.82759E-4	4.44847E-4	6.81782E-1
4.59969E+0	7.11615E-3	4.44759E+1	2.17631E-3	3.08091E-3	1.41718E+0
4.79998E+0	9.06326E-3	5.66454E+1	2.53133E-3	2.82744E-3	2.19080E+0
5.00000E+0	1.00645E-2	6.29031E+1	2.46784E-3	4.37810E-3	2.47064E+0
5.19997E+0	1.53110E-2	9.56937E+1	8.64439E-4	1.11134E-3	1.36921E+0
5.40000E+0	1.68248E-2	1.05155E+2	7.80723E-4	1.81781E-3	1.41114E+0
5.59995E+0	1.72812E-2	1.08007E+2	4.79868E-4	-3.12484E-4	9.23869E-1
5.69873E+0	2.00004E-2	1.25003E+2	7.73014E-4	1.76615E-3	1.75281E+0

File: Raw OLED Data/OLED-022/D4-1.txt
Voltage(V)	Current(A)	J(mA/cm2)	PE(lm/W)	EQE(%)	L(cd/m2)
-9.99972E-1	-3.53536E-6	-2.20960E-2	3.66050E-1	-3.42591E+0	2.57450E-2
-7.99986E-1	-2.30917E-6	-1.44323E-2	2.64882E+0	4.07740E+0	9.73468E-2
-5.99967E-1	-1.08403E-6	-6.77519E-3	4.96107E+0	-8.83751E+0	6.41910E-2
-3.99956E-1	-4.72364E-7	-2.95227E-3	9.44766E+1	1.83052E+1	3.55094E-1
-2.00006E-1	-1.10136E-7	-6.88350E-4	1.75535E+2	3.29399E+1	7.69249E-2
4.40836E-5	5.37479E-10	3.35924E-6	-1.15369E+8	-1.34091E+4	-5.43825E-2
2.00034E-1	9.77331E-8	6.10832E-4	1.09761E+3	-4.15748E-1	4.26897E-1
3.99980E-1	3.56158E-7	2.22599E-3	1.84063E+2	5.00658E+1	5.21648E-1
5.99969E-1	8.72331E-7	5.45207E-3	-2.35193E+1	-2.52087E+1	-2.44886E-1
7.99982E-1	1.68198E-6	1.05124E-2	1.94902E+1	1.17276E+1	5.21733E-1
9.99986E-1	2.88601E-6	1.80376E-2	6.15156E+0	2.15593E+0	3.53189E-1
1.19999E+0	4.66891E-6	2.91807E-2	4.09020E+0	3.11099E+0	4.55898E-1
1.40000E+0	7.45995E-6	4.66247E-2	1.87746E+0	1.51538E+0	3.90089E-1
1.59999E+0	9.84087E-6	6.15054E-2	1.18521E+0	7.76139E-1	3.71259E-1
1.79997E+0	3.55539E-3	2.22212E+1	4.18127E-4	2.45315E-3	5.32342E-2
1.99997E+0	5.01104E-3	3.13190E+1	1.48550E-3	3.12131E-3	2.96179E-1
2.19997E+0	5.84048E-3	3.65030E+1	8.35448E-4	-7.76562E-4	2.13558E-1
2.39994E+0	6.51369E-3	4.07106E+1	1.31563E-3	-2.43301E-3	4.09158E-1
2.59990E+0	6.57076E-3	4.10673E+1	-9.91482E-4	2.46678E-4	-3.36967E-1
2.79992E+0	4.48228E-3	2.80143E+1	8.04568E-4	-1.96819E-3	2.00880E-1
2.99983E+0	4.12318E-3	2.57699E+1	4.08748E-4	-6.66566E-3	1.00581E-1
3.19985E+0	4.28129E-3	2.67581E+1	1.69723E-3	6.61655E-6	4.62566E-1
3.39980E+0	4.15024E-3	2.59390E+1	2.29020E-3	3.69069E-3	6.42880E-1
3.59979E+0	5.71415E-3	3.57134E+1	1.28409E-3	3.41097E-5	5.25478E-1
3.79977E+0	5.42420E-3	3.39012E+1	2.80594E-3	1.68055E-3	1.15054E+0
3.99972E+0	6.87425E-3	4.29641E+1	2.28115E-3	-1.48760E-4	1.24778E+0
4.19976E+0	8.76549E-3	5.47843E+1	2.04211E-3	-3.70000E-4	1.49558E+0
4.39970E+0	1.12644E-2	7.04025E+1	4.02511E-4	-9.75583E-4	3.96862E-1
4.59971E+0	1.26411E-2	7.90069E+1	1.08019E-3	1.56172E-4	1.24953E+0
4.80005E+0	1.19857E-2	7.49106E+1	2.42873E-3	8.74612E-4	2.77983E+0
5.00002E+0	1.42071E-2	8.87944E+1	2.46308E-3	-7.53393E-4	3.48085E+0
5.05217E+0	1.90763E-2	1.19227E+2	5.73274E-4	4.31410E-4	1.09917E+0

File: Raw OLED Data/OLED-022/D4-2.txt
Voltage(V)	Current(A)	J(mA/cm2)	PE(lm/W)	EQE(%)	L(cd/m2)
-9.99980E-1	-8.73771E-4	-5.46107E+0	-1.33642E-2	1.18889E-2	-2.32308E-1
-7.99996E-1	-5.96589E-4	-3.72868E+0	-3.82835E-2	-2.88362E-2	-3.63500E-1
-5.99971E-1	-3.92916E-4	-2.45572E+0	-1.45012E-1	1.33583E-2	-6.80087E-1
-3.99969E-1	-2.05591E-4	-1.28494E+0	-3.27153E-2	3.25178E-2	-5.35195E-2
-2.00013E-1	-7.86402E-5	-4.91501E-1	5.98923E-1	-7.10178E-2	1.87415E-1
3.67403E-5	1.42717E-9	8.91981E-6	9.66803E+7	-2.30462E+3	1.00852E-1
2.00021E-1	7.63325E-5	4.77078E-1	-8.08951E-1	-5.65212E-2	-2.45718E-1
3.99968E-1	1.94706E-4	1.21691E+0	7.00672E-2	9.18248E-2	1.08555E-1
5.99959E-1	3.87392E-4	2.42120E+0	-6.37516E-3	-1.31625E-2	-2.94777E-2
7.99970E-1	5.84145E-4	3.65091E+0	-1.43341E-2	3.10180E-2	-1.33259E-1
9.99976E-1	8.08899E-4	5.05562E+0	2.00859E-2	3.25219E-2	3.23226E-1
1.19998E+0	1.07287E-3	6.70544E+0	1.60498E-2	1.80945E-3	4.11074E-1
1.39999E+0	1.36916E-3	8.55725E+0	-4.36634E-3	1.13222E-2	-1.66505E-1
1.59999E+0	1.71776E-3	1.07360E+1	-7.25032E-3	1.23508E-2	-3.96431E-1
1.79997E+0	2.12402E-3	1.32751E+1	-1.50200E-3	1.63372E-2	-1.14242E-1
1.99996E+0	2.57663E-3	1.61039E+1	-1.08858E-3	5.18311E-4	-1.11600E-1
2.19991E+0	3.06468E-3	1.91543E+1	-1.15066E-3	2.89230E-3	-1.54335E-1
2.39988E+0	3.62875E-3	2.26797E+1	-2.49016E-4	5.17939E-3	-4.31424E-2
2.59990E+0	4.25745E-3	2.66091E+1	-2.20195E-3	3.17162E-4	-4.84891E-1
2.79984E+0	4.95187E-3	3.09492E+1	-9.22302E-4	-6.30789E-4	-2.54393E-1
2.99973E+0	5.67696E-3	3.54810E+1	-1.20158E-3	4.09761E-3	-4.07083E-1
3.19981E+0	6.49887E-3	4.06179E+1	1.75712E-4	-3.16022E-4	7.26932E-2
3.39972E+0	7.45143E-3	4.65714E+1	-3.74461E-4	1.18367E-3	-1.88721E-1
3.59976E+0	8.49013E-3	5.30633E+1	-7.94096E-4	-2.67209E-4	-4.82826E-1
3.79973E+0	9.66150E-3	6.03844E+1	1.25811E-4	3.53733E-3	9.18854E-2
3.99974E+0	1.08337E-2	6.77106E+1	-5.58593E-4	4.94440E-4	-4.81542E-1
4.19972E+0	1.19247E-2	7.45294E+1	-8.37071E-5	-1.61353E-3	-8.33989E-2
4.39967E+0	1.39375E-2	8.71094E+1	-2.67746E-4	-6.32072E-4	-3.26632E-1
4.59969E+0	1.54735E-2	9.67094E+1	2.97605E-4	-2.76480E-4	4.21394E-1
4.80000E+0	1.64988E-2	1.03117E+2	3.84793E-4	7.25158E-4	6.06249E-1
4.99999E+0	1.77775E-2	1.11109E+2	8.42263E-4	-2.50281E-4	1.48942E+0
5.12447E+0	2.00008E-2	1.25005E+2	1.09622E-3	-2.97517E-4	2.23525E+0

File: Raw OLED Data/OLED-022/D5-1.txt
Voltage(V)	Current(A)	J(mA/cm2)	PE(lm/W)	EQE(%)	L(cd/m2)
-9.99972E-1	-7.70476E-7	-4.81548E-3	7.87240E+0	-2.29323E+1	1.20666E-1
-7.99989E-1	-4.49359E-7	-2.80849E-3	7.63231E+0	-2.24982E+1	5.45838E-2
-5.99964E-1	-2.36123E-7	-1.47577E-3	9.62542E+1	-1.20489E+2	2.71277E-1
-3.99961E-1	-1.03248E-7	-6.45300E-4	8.08256E+1	-3.33666E+2	6.64016E-2
-2.00008E-1	-3.17793E-8	-1.98621E-4	2.14907E+3	-3.47184E+1	2.71752E-1
5.73397E-5	2.39126E-8	1.49454E-4	1.32513E+7	-9.53612E+2	3.61470E-1
2.00052E-1	5.20086E-8	3.25054E-4	1.19118E+3	3.83214E+1	2.46563E-1
3.99990E-1	9.85885E-8	6.16178E-4	5.15539E+1	-3.82848E+0	4.04452E-2
5.99973E-1	1.73651E-7	1.08532E-3	1.42646E+2	-5.71826E+0	2.95664E-1
7.99977E-1	3.17063E-7	1.98164E-3	8.31520E+1	-9.05584E+1	4.19591E-1
9.99979E-1	5.50522E-7	3.44076E-3	7.89811E+1	-2.18278E+1	8.65006E-1
1.19998E+0	9.00778E-7	5.62986E-3	3.20026E+1	-1.79206E+1	6.88188E-1
1.39999E+0	1.41376E-6	8.83600E-3	7.97568E+0	-3.59195E+0	3.14050E-1
1.59999E+0	2.14233E-6	1.33896E-2	1.95563E+0	-1.66594E+1	1.33358E-1
1.79997E+0	3.14682E-6	1.96676E-2	5.91224E+0	-1.58069E+0	6.66223E-1
1.99996E+0	4.51082E-6	2.81926E-2	1.84333E+0	-5.12317E+0	3.30834E-1
2.19990E+0	6.33226E-6	3.95766E-2	7.71347E-1	-3.38020E+0	2.13768E-1
2.39988E+0	8.76154E-6	5.47596E-2	8.69975E-1	-8.67970E-1	3.63921E-1
2.59986E+0	1.19871E-5	7.49194E-2	9.54143E-1	8.69615E-1	5.91572E-1
2.79983E+0	1.66235E-5	1.03897E-1	2.22981E-1	-1.48491E+0	2.06467E-1
2.99980E+0	2.37895E-5	1.48684E-1	5.93339E-1	-9.19281E-1	8.42385E-1
3.19983E+0	3.51938E-5	2.19961E-1	2.71325E-1	-9.30864E-1	6.07873E-1
3.39979E+0	5.32742E-5	3.32964E-1	4.09941E-1	-4.52070E-1	1.47714E+0
3.59974E+0	8.08639E-5	5.05399E-1	3.81477E-1	-2.61917E-1	2.20915E+0
3.79979E+0	1.21268E-4	7.57925E-1	3.64616E-1	9.11429E-2	3.34250E+0
3.99976E+0	1.78821E-4	1.11763E+0	4.21213E-1	9.58009E-2	5.99356E+0
4.19968E+0	2.58229E-4	1.61393E+0	3.72850E-1	1.28983E-1	8.04424E+0
4.39965E+0	3.64243E-4	2.27652E+0	3.68465E-1	1.34385E-1	1.17472E+1
4.59957E+0	5.03059E-4	3.14412E+0	3.60965E-1	1.86071E-1	1.66162E+1
4.79994E+0	6.80626E-4	4.25391E+0	3.46504E-1	1.61871E-1	2.25208E+1
4.99990E+0	8.99647E-4	5.62279E+0	3.29754E-1	1.73301E-1	2.95089E+1
5.19991E+0	1.16657E-3	7.29106E+0	3.21241E-1	1.76810E-1	3.87675E+1
5.39995E+0	1.48320E-3	9.27000E+0	2.99885E-1	1.79474E-1	4.77830E+1
5.59995E+0	1.85034E-3	1.15646E+1	2.90123E-1	1.75806E-1	5.98065E+1
5.80006E+0	2.26787E-3	1.41742E+1	2.77202E-1	1.73001E-1	7.25399E+1
6.00003E+0	2.73942E-3	1.71214E+1	2.64817E-1	1.75472E-1	8.65941E+1
6.20003E+0	3.25648E-3	2.03530E+1	2.53026E-1	1.76079E-1	1.01634E+2
6.40003E+0	3.81258E-3	2.38286E+1	2.42674E-1	1.68884E-1	1.17803E+2
6.59995E+0	4.40245E-3	2.75153E+1	2.33142E-1	1.73386E-1	1.34768E+2
6.79996E+0	5.04947E-3	3.15592E+1	2.24007E-1	1.74071E-1	1.53018E+2
6.99989E+0	5.74073E-3	3.58796E+1	2.14888E-1	1.73678E-1	1.71791E+2
7.19990E+0	6.48338E-3	4.05211E+1	2.05554E-1	1.75414E-1	1.90890E+2
7.39995E+0	7.28170E-3	4.55106E+1	1.97234E-1	1.71211E-1	2.11434E+2
7.59992E+0	8.13441E-3	5.08401E+1	1.89562E-1	1.67870E-1	2.33140E+2
7.79993E+0	9.05038E-3	5.65649E+1	1.82015E-1	1.68943E-1	2.55620E+2
7.99989E+0	1.00333E-2	6.27081E+1	1.76078E-1	1.67957E-1	2.81166E+2
8.19982E+0	1.10811E-2	6.92569E+1	1.68574E-1	1.65642E-1	3.04724E+2
8.39992E+0	1.21839E-2	7.61494E+1	1.62297E-1	1.66969E-1	3.30447E+2
8.59985E+0	1.33637E-2	8.35231E+1	1.56438E-1	1.66451E-1	3.57677E+2
8.79987E+0	1.46120E-2	9.13250E+1	1.50662E-1	1.64207E-1	3.85407E+2
8.99990E+0	1.59340E-2	9.95875E+1	1.45262E-1	1.64130E-1	4.14424E+2
9.19977E+0	1.73210E-2	1.08256E+2	1.40115E-1	1.62091E-1	4.44185E+2
9.39982E+0	1.87857E-2	1.17411E+2	1.35700E-1	1.60718E-1	4.76713E+2
9.54583E+0	2.00008E-2	1.25005E+2	1.30933E-1	1.58404E-1	4.97323E+2
