Repository: owen-melville/bsubpc-oled-data

# bsubpc-oled-data
<h1> Data and Code for: Studying the Influence of Axial Substituent on Hyperfluorescence in Organic Light-Emitting Diodes Using Boron Subphthalocyanines as Fluorescent Emitters </h1>

All Programs and Data collected by Owen Alfred Melville, PhD as a part of his postdoctoral fellowship with Professor Timothy Bender at the University of Toronto.

<h2>Folder Breakdown:</h2>
- <b> Raw OLED Data: </b> Raw data collected from the OLEDs during characterization. This includes optoelectronic data as a function of Voltage and full spectra has a function of wavelength.

- <b> IC6 Evaporation Logs: </b> Raw data collected during the deposition of the OLEDs from the IC6 which controls the deposition of the thin films.
  
- <b> Offline Spreadsheets: </b> Summary deposition and electro-optical data for each device, labelling for each device index (eg OLED-001 corresponds to what materials).
  
- <b> Python: </b> Python programs and corresponding batch files used to analyze the raw data.
  
- <b> Output Data: </b> Contains analytical outputs for each deposition run and device. This includes a large number of graphs and visualizations.


<i>For any questions on the Python programs or data herein, please contact Owen Melville (owen.melville@utoronto.ca) </i>

<h1>Raw Data Explanation</h1>

The names of the folders (eg OLED-001) correspond to devices. The organization and explanation of each label is contained within the Offline Spreadsheets folder. 

Within each folder there are three types of files:

1. Summary optoelectronic files labelled by pixel. These often look like <b>A1-1</b> where <b>A1</b> is the pixel (between A1 and D5), and the <b>-1</b> refers to the measurement attempt number (eg first, second, third). Missing pixels were not tested, sometimes because of an issue accessing the pixel physically (A5 is often missing).

2. Spectra as a function of voltage labelled by pixel. These are labelled the same as the last files but with the extension <b>_counts</b>. The rows and columns are unlabelled. The columns are the same voltages as those from the summary files (with a couple filler columns of 0s) and the rows are wavelengths (from 380 to 780 nm in all cases)

3. The <b>_SPD</b> files were not used for any analysis

File: Raw OLED Data/OLED-023/A1-1.txt
Voltage(V)	Current(A)	J(mA/cm2)	PE(lm/W)	EQE(%)	L(cd/m2)
-9.99961E-1	-7.04869E-7	-4.40543E-3	2.91698E+0	-5.23862E+0	4.09030E-2
-7.99986E-1	-4.49734E-7	-2.81084E-3	1.83179E+1	-1.66953E+1	1.31112E-1
-5.99964E-1	-2.82480E-7	-1.76550E-3	-2.02408E+1	6.44690E+1	-6.82451E-2
-3.99958E-1	-1.42653E-7	-8.91581E-4	1.07083E+2	5.09400E+1	1.21548E-1
-2.00011E-1	-5.24244E-8	-3.27653E-4	1.56424E+3	3.52780E+2	3.26303E-1
6.02961E-5	2.37566E-8	1.48479E-4	3.44759E+7	1.76014E+2	9.82471E-1
2.00048E-1	8.86877E-8	5.54298E-4	5.34801E+2	1.45051E+2	1.88764E-1
3.99968E-1	2.03227E-7	1.27017E-3	2.26816E+2	2.63779E+1	3.66785E-1
5.99968E-1	3.93395E-7	2.45872E-3	1.03787E+2	6.99011E+1	4.87336E-1
7.99977E-1	6.53527E-7	4.08454E-3	-2.08047E+1	-9.86944E+0	-2.16388E-1
9.99980E-1	9.96268E-7	6.22668E-3	1.20571E+1	-4.36940E+0	2.38969E-1
1.19999E+0	1.39912E-6	8.74450E-3	6.74260E+0	-1.68921E+0	2.25211E-1
1.39999E+0	1.94080E-6	1.21300E-2	8.20303E+0	-1.17526E+1	4.43415E-1
1.60000E+0	2.68969E-6	1.68106E-2	1.91662E+0	-1.02275E+0	1.64093E-1
1.79997E+0	3.63744E-6	2.27340E-2	-3.26617E-1	-6.36010E+0	-4.25432E-2
1.99996E+0	4.19450E-6	2.62156E-2	3.52798E-1	9.10378E-1	5.88786E-2
2.20001E+0	5.82976E-6	3.64360E-2	3.63508E+0	6.30433E-1	9.27512E-1
2.39993E+0	7.97546E-6	4.98466E-2	3.22798E+0	1.03791E+0	1.22918E+0
2.59981E+0	3.37098E-5	2.10686E-1	2.37327E-2	3.20279E-1	4.13786E-2
2.79990E+0	4.58556E-5	2.86598E-1	6.05501E-1	3.40454E-1	1.54661E+0
2.99982E+0	5.93868E-5	3.71167E-1	5.14519E-1	-3.19375E-2	1.82355E+0
3.19983E+0	8.34405E-5	5.21503E-1	8.06619E-1	2.62155E-1	4.28452E+0
3.39989E+0	1.21790E-4	7.61188E-1	1.03988E+0	3.76294E-1	8.56627E+0
3.59983E+0	1.63401E-4	1.02126E+0	1.11781E+0	5.16081E-1	1.30808E+1
3.79982E+0	2.30180E-4	1.43863E+0	1.18181E+0	4.36587E-1	2.05641E+1
3.99978E+0	3.15368E-4	1.97105E+0	1.20093E+0	5.86287E-1	3.01370E+1
4.19976E+0	4.42822E-4	2.76764E+0	1.14978E+0	5.62424E-1	4.25401E+1
4.39968E+0	5.89260E-4	3.68288E+0	1.13122E+0	5.44305E-1	5.83454E+1
4.59967E+0	7.52604E-4	4.70378E+0	1.12063E+0	5.70065E-1	7.71763E+1
4.80001E+0	9.49658E-4	5.93536E+0	1.09656E+0	5.79937E-1	9.94424E+1
4.99997E+0	1.20957E-3	7.55981E+0	1.05389E+0	5.61643E-1	1.26802E+2
5.20005E+0	1.51843E-3	9.49019E+0	9.77171E-1	5.53733E-1	1.53498E+2
5.40002E+0	1.87001E-3	1.16876E+1	9.18766E-1	5.39912E-1	1.84576E+2
5.59992E+0	2.26195E-3	1.41372E+1	8.63085E-1	5.35768E-1	2.17495E+2
5.79997E+0	2.69798E-3	1.68624E+1	8.10350E-1	5.15861E-1	2.52271E+2
5.99993E+0	3.18100E-3	1.98812E+1	7.61633E-1	4.96377E-1	2.89192E+2
6.19995E+0	3.70017E-3	2.31261E+1	7.20368E-1	4.90272E-1	3.28772E+2
6.39998E+0	4.25588E-3	2.65993E+1	6.81350E-1	4.77422E-1	3.69206E+2
6.59993E+0	4.84934E-3	3.03084E+1	6.46972E-1	4.68587E-1	4.11944E+2
6.79994E+0	5.48626E-3	3.42891E+1	6.13709E-1	4.53355E-1	4.55485E+2
6.99991E+0	6.18379E-3	3.86487E+1	5.83302E-1	4.44997E-1	5.02309E+2
7.19988E+0	6.92298E-3	4.32686E+1	5.53592E-1	4.36850E-1	5.48957E+2
7.39988E+0	7.71096E-3	4.81935E+1	5.28094E-1	4.27239E-1	5.99479E+2
7.59992E+0	8.54841E-3	5.34276E+1	5.03798E-1	4.21180E-1	6.51150E+2
7.79988E+0	9.44230E-3	5.90144E+1	4.79561E-1	4.10147E-1	7.02651E+2
7.99988E+0	1.03949E-2	6.49681E+1	4.58631E-1	3.99520E-1	7.58747E+2
8.19979E+0	1.13874E-2	7.11713E+1	4.36304E-1	3.91046E-1	8.10487E+2
8.39984E+0	1.24319E-2	7.76994E+1	4.17335E-1	3.82587E-1	8.67009E+2
8.59976E+0	1.35309E-2	8.45681E+1	3.98984E-1	3.74702E-1	9.23632E+2
8.79979E+0	1.46859E-2	9.17869E+1	3.81844E-1	3.68964E-1	9.81723E+2
8.99981E+0	1.58922E-2	9.93262E+1	3.66045E-1	3.60642E-1	1.04156E+3
9.19971E+0	1.71516E-2	1.07197E+2	3.50348E-1	3.52962E-1	1.09979E+3
9.39971E+0	1.84633E-2	1.15396E+2	3.35878E-1	3.46862E-1	1.15967E+3
9.59999E+0	1.98272E-2	1.23920E+2	3.22022E-1	3.39609E-1	1.21941E+3

File: Raw OLED Data/OLED-023/A2-1.txt
Voltage(V)	Current(A)	J(mA/cm2)	PE(lm/W)	EQE(%)	L(cd/m2)
-9.99962E-1	-6.07333E-7	-3.79583E-3	-7.52366E+0	-4.21811E+1	-9.09012E-2
-7.99978E-1	-5.21227E-7	-3.25767E-3	-1.46673E+1	-6.56405E+1	-1.21671E-1
-5.99962E-1	-1.48034E-7	-9.25212E-4	-3.12010E+2	-9.52592E+1	-5.51295E-1
-3.99954E-1	-7.71720E-8	-4.82325E-4	-7.16695E+2	-1.75980E+2	-4.40083E-1
-1.99988E-1	-6.32894E-10	-3.95559E-6	-2.96357E+5	-6.99667E+4	-7.46243E-1
6.81400E-5	2.96744E-8	1.85465E-4	-1.40573E+7	-1.30039E+3	-5.65477E-1
2.00057E-1	6.46168E-8	4.03855E-4	-4.09167E+3	-3.15192E+2	-1.05228E+0
3.99971E-1	1.32577E-7	8.28606E-4	-5.74211E+2	-1.39240E+2	-6.05757E-1
5.99964E-1	3.37470E-7	2.10919E-3	-5.00804E+1	-7.49247E+1	-2.01725E-1
7.99971E-1	6.57846E-7	4.11154E-3	-1.49065E+1	-2.74644E+1	-1.56065E-1
9.99984E-1	7.20947E-7	4.50592E-3	-3.17491E+0	-2.39325E+1	-4.55363E-2
1.19999E+0	3.52198E-7	2.20124E-3	-4.07600E+1	-6.43421E+1	-3.42712E-1
1.39999E+0	4.53306E-7	2.83316E-3	-3.44604E+1	-5.98296E+1	-4.35077E-1
1.60000E+0	6.25404E-7	3.90877E-3	1.69480E+0	-5.30487E+1	3.37389E-2
1.79998E+0	9.11548E-7	5.69717E-3	-1.12045E+1	-2.78817E+1	-3.65737E-1
1.99997E+0	1.46050E-6	9.12813E-3	-1.34870E+1	-1.21179E+1	-7.83739E-1
2.20002E+0	2.08985E-6	1.30616E-2	-3.05026E+0	-1.16052E+1	-2.79003E-1
2.39997E+0	3.00819E-6	1.88012E-2	3.42373E-1	-9.54101E+0	4.91745E-2
2.59990E+0	5.30070E-6	3.31294E-2	-1.40259E+0	-3.19604E+0	-3.84548E-1
2.79976E+0	9.97837E-6	6.23648E-2	2.11883E+0	-1.75826E+0	1.17762E+0
2.99985E+0	1.90477E-5	1.19048E-1	1.50420E+0	-8.86237E-1	1.70993E+0
3.19989E+0	3.47892E-5	2.17433E-1	1.90608E+0	5.11468E-1	4.22134E+0
3.39980E+0	5.97198E-5	3.73249E-1	1.92521E+0	3.27772E-1	7.77642E+0
3.59986E+0	1.00901E-4	6.30631E-1	1.83918E+0	1.82877E-1	1.32903E+1
3.79984E+0	1.56054E-4	9.75337E-1	1.74751E+0	6.63756E-1	2.06153E+1
3.99979E+0	2.37803E-4	1.48627E+0	1.57753E+0	6.83105E-1	2.98513E+1
4.19974E+0	3.41005E-4	2.13128E+0	1.49769E+0	6.13318E-1	4.26712E+1
4.39972E+0	4.74424E-4	2.96515E+0	1.38325E+0	6.29258E-1	5.74410E+1
4.59967E+0	6.47673E-4	4.04796E+0	1.30250E+0	6.26646E-1	7.71954E+1
4.80003E+0	8.57015E-4	5.35634E+0	1.19867E+0	6.09191E-1	9.80985E+1
5.00002E+0	1.09965E-3	6.87281E+0	1.13461E+0	6.11056E-1	1.24109E+2
5.20005E+0	1.39397E-3	8.71231E+0	1.03873E+0	5.88069E-1	1.49793E+2
5.40004E+0	1.72285E-3	1.07678E+1	9.82456E-1	5.64075E-1	1.81839E+2
5.60001E+0	2.09437E-3	1.30898E+1	9.08963E-1	5.50278E-1	2.12089E+2
5.80001E+0	2.50167E-3	1.56354E+1	8.59957E-1	5.30244E-1	2.48236E+2
6.00000E+0	2.91225E-3	1.82016E+1	8.13244E-1	5.21668E-1	2.82703E+2
6.20003E+0	3.38569E-3	2.11606E+1	7.70409E-1	5.13199E-1	3.21731E+2
6.40002E+0	3.89904E-3	2.43690E+1	7.19738E-1	4.93346E-1	3.57309E+2
6.59998E+0	4.44175E-3	2.77609E+1	6.86142E-1	4.90131E-1	4.00166E+2
6.79994E+0	5.02974E-3	3.14359E+1	6.45528E-1	4.73509E-1	4.39234E+2
6.99994E+0	5.65774E-3	3.53609E+1	6.13883E-1	4.64526E-1	4.83674E+2
7.19986E+0	6.32818E-3	3.95511E+1	5.80416E-1	4.49844E-1	5.26105E+2
7.39988E+0	7.01757E-3	4.38598E+1	5.55578E-1	4.44159E-1	5.73966E+2
7.59990E+0	7.77423E-3	4.85889E+1	5.24751E-1	4.32517E-1	6.16806E+2
7.79990E+0	8.56979E-3	5.35612E+1	5.01798E-1	4.23798E-1	6.67295E+2
7.99987E+0	9.40968E-3	5.88105E+1	4.76438E-1	4.12882E-1	7.13501E+2
8.19987E+0	1.03026E-2	6.43912E+1	4.55341E-1	4.07663E-1	7.65280E+2
8.39994E+0	1.12305E-2	7.01906E+1	4.33161E-1	3.94722E-1	8.12933E+2
8.59985E+0	1.22059E-2	7.62869E+1	4.15202E-1	3.85501E-1	8.67063E+2
8.79992E+0	1.32264E-2	8.26650E+1	3.95571E-1	3.78815E-1	9.15957E+2
8.99991E+0	1.42957E-2	8.93481E+1	3.79759E-1	3.72807E-1	9.72034E+2
9.19987E+0	1.54128E-2	9.63300E+1	3.62214E-1	3.62319E-1	1.02178E+3
9.39995E+0	1.65685E-2	1.03553E+2	3.48416E-1	3.55371E-1	1.07954E+3
9.60016E+0	1.77746E-2	1.11091E+2	3.33014E-1	3.48325E-1	1.13050E+3
9.80019E+0	1.90256E-2	1.18910E+2	3.19560E-1	3.40958E-1	1.18537E+3
9.94286E+0	2.00009E-2	1.25006E+2	3.07449E-1	3.33178E-1	1.21636E+3

File: Raw OLED Data/OLED-023/A3-1.txt
Voltage(V)	Current(A)	J(mA/cm2)	PE(lm/W)	EQE(%)	L(cd/m2)
-9.99949E-1	-1.76270E-7	-1.10169E-3	-2.41458E+1	-7.39725E+1	-8.46697E-2
-7.99978E-1	-1.00166E-7	-6.26038E-4	2.38712E+2	4.95349E+1	3.80541E-1
-5.99957E-1	-4.78867E-8	-2.99292E-4	4.67026E+2	-7.37610E+0	2.66935E-1
-3.99928E-1	1.01246E-8	6.32787E-5	1.04218E+4	-3.83239E+2	8.39522E-1
-1.99982E-1	2.37957E-8	1.48723E-4	5.17752E+3	1.23468E+2	4.90164E-1
7.51734E-5	3.32494E-8	2.07809E-4	4.36100E+6	1.13666E+2	2.16852E-1
2.00068E-1	4.09424E-8	2.55890E-4	3.51301E+3	-4.21699E+2	5.72480E-1
4.00012E-1	4.99627E-8	3.12267E-4	-4.12843E+2	-4.45576E+0	-1.64147E-1
6.00003E-1	6.85145E-8	4.28216E-4	3.28948E+2	-3.53115E+1	2.69025E-1
7.99988E-1	7.24513E-8	4.52821E-4	4.98678E+2	3.93783E+2	5.75016E-1
9.99995E-1	1.26557E-7	7.90981E-4	5.04317E+1	-8.22475E+0	1.26975E-1
1.20000E+0	2.11816E-7	1.32385E-3	1.42346E+2	-1.71281E+0	7.19805E-1
1.40000E+0	3.78198E-7	2.36374E-3	2.15993E+1	-3.95098E+1	2.27519E-1
1.60000E+0	5.26702E-7	3.29189E-3	3.68194E+1	3.61015E+1	6.17294E-1
1.79999E+0	8.83082E-7	5.51926E-3	1.41658E+0	-1.27182E+1	4.47963E-2
1.99997E+0	1.31550E-6	8.22188E-3	1.00019E+1	3.27931E+0	5.23511E-1
2.20006E+0	1.92854E-6	1.20534E-2	4.78792E+0	3.43703E+0	4.04148E-1
2.39995E+0	3.18147E-6	1.98842E-2	1.67183E+0	2.91371E+0	2.53953E-1
2.59995E+0	5.87936E-6	3.67460E-2	1.68345E+0	7.59977E-2	5.11946E-1
2.79974E+0	1.02121E-5	6.38256E-2	1.79504E+0	2.76120E+0	1.02102E+0
2.99988E+0	1.86795E-5	1.16747E-1	2.21539E+0	5.77328E-1	2.46973E+0
3.19990E+0	3.37286E-5	2.10804E-1	1.92323E+0	6.79441E-1	4.12948E+0
3.39981E+0	5.69378E-5	3.55861E-1	2.09039E+0	1.04249E+0	8.05031E+0
3.59982E+0	9.31681E-5	5.82301E-1	1.80596E+0	6.87123E-1	1.20500E+1
3.79986E+0	1.46143E-4	9.13394E-1	1.73767E+0	7.52571E-1	1.91975E+1
3.99982E+0	2.18504E-4	1.36565E+0	1.59804E+0	7.01971E-1	2.77855E+1
4.19980E+0	3.12440E-4	1.95275E+0	1.49600E+0	6.99437E-1	3.90533E+1
4.39979E+0	4.34474E-4	2.71546E+0	1.42315E+0	6.67260E-1	5.41225E+1
4.59970E+0	5.86187E-4	3.66367E+0	1.33829E+0	7.19801E-1	7.17871E+1
4.80009E+0	7.79371E-4	4.87107E+0	1.24760E+0	6.34248E-1	9.28534E+1
5.00006E+0	1.01074E-3	6.31712E+0	1.18383E+0	6.17726E-1	1.19024E+2
5.20010E+0	1.28051E-3	8.00319E+0	1.08980E+0	6.02972E-1	1.44368E+2
5.40004E+0	1.59417E-3	9.96356E+0	1.02298E+0	5.92667E-1	1.75198E+2
5.60004E+0	1.94009E-3	1.21256E+1	9.58421E-1	5.72402E-1	2.07157E+2
5.80010E+0	2.33205E-3	1.45753E+1	9.00270E-1	5.72772E-1	2.42257E+2
6.00003E+0	2.75462E-3	1.72164E+1	8.45447E-1	5.54735E-1	2.77991E+2
6.20005E+0	3.21899E-3	2.01187E+1	7.96642E-1	5.33792E-1	3.16307E+2
6.40004E+0	3.70151E-3	2.31344E+1	7.52835E-1	5.24124E-1	3.54806E+2
6.59998E+0	4.22845E-3	2.64278E+1	7.10005E-1	5.10388E-1	3.94199E+2
6.80000E+0	4.79248E-3	2.99530E+1	6.74475E-1	4.96349E-1	4.37285E+2
6.99997E+0	5.39963E-3	3.37477E+1	6.37622E-1	4.85640E-1	4.79461E+2
7.19997E+0	6.04765E-3	3.77978E+1	6.04340E-1	4.69234E-1	5.23515E+2
7.39996E+0	6.73099E-3	4.20687E+1	5.75518E-1	4.59320E-1	5.70293E+2
7.59991E+0	7.45291E-3	4.65807E+1	5.48934E-1	4.50903E-1	6.18564E+2
7.79989E+0	8.23059E-3	5.14412E+1	5.22225E-1	4.42426E-1	6.66971E+2
7.99992E+0	9.05443E-3	5.65902E+1	4.97777E-1	4.31455E-1	7.17318E+2
8.19983E+0	9.92610E-3	6.20381E+1	4.74547E-1	4.21330E-1	7.68410E+2
8.39992E+0	1.08553E-2	6.78456E+1	4.54626E-1	4.14279E-1	8.24710E+2
8.59992E+0	1.18264E-2	7.39150E+1	4.31735E-1	4.02177E-1	8.73564E+2
8.79992E+0	1.28402E-2	8.02512E+1	4.12356E-1	3.93242E-1	9.26942E+2
9.00000E+0	1.39044E-2	8.69025E+1	3.94576E-1	3.86524E-1	9.82327E+2
9.19990E+0	1.50149E-2	9.38431E+1	3.77652E-1	3.76676E-1	1.03783E+3
9.39991E+0	1.61725E-2	1.01078E+2	3.61775E-1	3.68734E-1	1.09413E+3
9.60022E+0	1.73820E-2	1.08638E+2	3.46726E-1	3.62549E-1	1.15106E+3
9.80024E+0	1.86397E-2	1.16498E+2	3.32183E-1	3.54345E-1	1.20721E+3
1.00003E+1	1.99457E-2	1.24661E+2	3.18049E-1	3.46159E-1	1.26208E+3

File: Raw OLED Data/OLED-023/A4-1.txt
Voltage(V)	Current(A)	J(mA/cm2)	PE(lm/W)	EQE(%)	L(cd/m2)
-9.99960E-1	-9.08488E-7	-5.67805E-3	1.34440E+1	-1.93979E+0	2.42974E-1
-7.99982E-1	-5.82968E-7	-3.64355E-3	-2.01852E+1	5.73431E+0	-1.87279E-1
-5.99962E-1	-3.13947E-7	-1.96217E-3	8.15261E+1	6.00478E+1	3.05497E-1
-3.99951E-1	-1.51457E-7	-9.46606E-4	3.42245E+2	1.17699E+2	4.12442E-1
-1.99998E-1	-5.06502E-8	-3.16564E-4	4.99614E+3	1.06584E+3	1.00687E+0
6.55413E-5	2.19241E-8	1.37026E-4	4.51004E+6	5.68916E+2	1.28928E-1
2.00060E-1	6.10470E-8	3.81544E-4	2.31023E+3	1.39066E+2	5.61320E-1
3.99977E-1	1.14489E-7	7.15556E-4	7.02933E+2	-4.92265E+1	6.40387E-1
5.99977E-1	2.60904E-7	1.63065E-3	2.53881E+2	2.27560E+1	7.90634E-1
7.99984E-1	4.95556E-7	3.09722E-3	-1.25068E+1	3.99826E+1	-9.86391E-2
9.99984E-1	8.34250E-7	5.21406E-3	2.72090E+1	-5.54625E+0	4.51576E-1
1.19999E+0	1.31844E-6	8.24025E-3	2.64985E+1	1.14743E+0	8.34046E-1
1.39999E+0	1.67723E-6	1.04827E-2	1.01786E+1	-4.88344E+0	4.75482E-1
1.59999E+0	2.38402E-6	1.49001E-2	1.35527E+0	-9.72851E-1	1.02845E-1
1.79998E+0	3.34036E-6	2.08772E-2	3.36776E+0	3.93322E+0	4.02840E-1
1.99997E+0	4.14576E-6	2.59110E-2	-7.98360E-1	1.81764E+0	-1.31691E-1
2.19997E+0	5.02816E-6	3.14260E-2	1.90719E+0	-3.57495E+0	4.19711E-1
2.39990E+0	6.82501E-6	4.26563E-2	1.71457E-2	-3.85916E+0	5.58704E-3
2.59987E+0	8.91231E-6	5.57019E-2	1.15850E+0	-6.37198E-1	5.34035E-1
2.79982E+0	1.33554E-5	8.34712E-2	1.87105E+0	1.49741E-1	1.39188E+0
2.99981E+0	2.07485E-5	1.29678E-1	1.64810E+0	1.04046E+0	2.04077E+0
3.19985E+0	3.35658E-5	2.09786E-1	2.09244E+0	1.14859E+0	4.47105E+0
3.39981E+0	5.36792E-5	3.35495E-1	1.98998E+0	8.96996E-1	7.22502E+0
3.59981E+0	8.75828E-5	5.47393E-1	1.72386E+0	7.83484E-1	1.08126E+1
3.79982E+0	1.47876E-4	9.24225E-1	1.63774E+0	6.04556E-1	1.83078E+1
3.99977E+0	2.24661E-4	1.40413E+0	1.43317E+0	6.84369E-1	2.56206E+1
4.19977E+0	2.93610E-4	1.83506E+0	1.49925E+0	7.02531E-1	3.67791E+1
4.39969E+0	3.92864E-4	2.45540E+0	1.45346E+0	7.01020E-1	4.99801E+1
4.59969E+0	5.26480E-4	3.29050E+0	1.40515E+0	7.28807E-1	6.76961E+1
4.80002E+0	6.88699E-4	4.30437E+0	1.33732E+0	7.19780E-1	8.79501E+1
4.99992E+0	8.96128E-4	5.60080E+0	1.24377E+0	6.69456E-1	1.10867E+2
5.19994E+0	1.14030E-3	7.12687E+0	1.17842E+0	6.74889E-1	1.39011E+2
5.39996E+0	1.42301E-3	8.89381E+0	1.09556E+0	6.49037E-1	1.67481E+2
5.59994E+0	1.73762E-3	1.08601E+1	1.02786E+0	6.23669E-1	1.98976E+2
5.80000E+0	2.08925E-3	1.30578E+1	9.66651E-1	6.11058E-1	2.33034E+2
5.99996E+0	2.47221E-3	1.54513E+1	9.07625E-1	5.92530E-1	2.67837E+2
6.20003E+0	2.89187E-3	1.80742E+1	8.54256E-1	5.78659E-1	3.04713E+2
6.39998E+0	3.33912E-3	2.08695E+1	8.05423E-1	5.54391E-1	3.42425E+2
6.59997E+0	3.81959E-3	2.38724E+1	7.63039E-1	5.46241E-1	3.82680E+2
6.79993E+0	4.34178E-3	2.71361E+1	7.20852E-1	5.29546E-1	4.23398E+2
6.99988E+0	4.90070E-3	3.06294E+1	6.83404E-1	5.19489E-1	4.66398E+2
7.19995E+0	5.49971E-3	3.43732E+1	6.49145E-1	5.02040E-1	5.11377E+2
7.39995E+0	6.14247E-3	3.83904E+1	6.15393E-1	4.91755E-1	5.56487E+2
7.59995E+0	6.83722E-3	4.27326E+1	5.84824E-1	4.81426E-1	6.04568E+2
7.79990E+0	7.56773E-3	4.72983E+1	5.56987E-1	4.72142E-1	6.54079E+2
7.99987E+0	8.34558E-3	5.21599E+1	5.31590E-1	4.59706E-1	7.06068E+2
8.19979E+0	9.17498E-3	5.73436E+1	5.06101E-1	4.49011E-1	7.57487E+2
8.39987E+0	1.00588E-2	6.28675E+1	4.84383E-1	4.43403E-1	8.14213E+2
8.59981E+0	1.09827E-2	6.86419E+1	4.60252E-1	4.32187E-1	8.64816E+2
8.79981E+0	1.19578E-2	7.47362E+1	4.39555E-1	4.19817E-1	9.20171E+2
8.99983E+0	1.29817E-2	8.11356E+1	4.20231E-1	4.12919E-1	9.76753E+2
9.19977E+0	1.40503E-2	8.78144E+1	4.02218E-1	4.01393E-1	1.03432E+3
9.39979E+0	1.51712E-2	9.48200E+1	3.84684E-1	3.93262E-1	1.09137E+3
9.60010E+0	1.63436E-2	1.02147E+2	3.68830E-1	3.86446E-1	1.15128E+3
9.80009E+0	1.75630E-2	1.09769E+2	3.53612E-1	3.77754E-1	1.21084E+3
1.00001E+1	1.88354E-2	1.17721E+2	3.38769E-1	3.68440E-1	1.26944E+3
1.01727E+1	2.00011E-2	1.25007E+2	3.25201E-1	3.60884E-1	1.31635E+3

File: Raw OLED Data/OLED-023/B1-1.txt
Voltage(V)	Current(A)	J(mA/cm2)	PE(lm/W)	EQE(%)	L(cd/m2)
-9.99954E-1	-1.89796E-7	-1.18622E-3	7.76872E+1	-1.88283E+1	2.93323E-1
-7.99988E-1	-1.26239E-7	-7.88994E-4	3.93810E+1	-2.21495E+2	7.91214E-2
-5.99966E-1	-8.12312E-8	-5.07695E-4	1.31848E+2	-2.42336E+2	1.27836E-1
-3.99933E-1	-1.66971E-8	-1.04357E-4	-2.40173E+3	-8.76619E+2	-3.19067E-1
-1.99983E-1	1.49516E-8	9.34475E-5	-7.63562E+3	-2.70862E+3	-4.54208E-1
6.68526E-5	3.19858E-8	1.99911E-4	4.18996E+6	-7.72154E+2	1.78244E-1
2.00062E-1	4.94702E-8	3.09189E-4	1.13464E+3	-5.50491E+2	2.23406E-1
4.00005E-1	8.19494E-8	5.12184E-4	-5.89093E+2	-5.28190E+2	-3.84172E-1
5.99968E-1	9.43897E-8	5.89936E-4	-6.36421E+2	-4.44876E+2	-7.17013E-1
7.99982E-1	1.45931E-7	9.12069E-4	-2.60635E+2	-1.82985E+2	-6.05327E-1
9.99985E-1	2.27387E-7	1.42117E-3	-5.15149E+1	-7.33607E+1	-2.33035E-1
1.19999E+0	3.17994E-7	1.98746E-3	-4.99115E+1	-1.11376E+2	-3.78902E-1
1.39999E+0	4.81805E-7	3.01128E-3	-2.33930E+1	-3.95990E+1	-3.13916E-1
1.59999E+0	7.44817E-7	4.65511E-3	-1.72978E+1	-3.24223E+1	-4.10097E-1
1.79998E+0	1.10791E-6	6.92444E-3	-5.68639E+0	-1.26925E+1	-2.25600E-1
1.99997E+0	1.58594E-6	9.91212E-3	1.28895E+0	-1.59371E+1	8.13347E-2
2.19997E+0	2.35119E-6	1.46949E-2	5.24353E-1	-3.29885E+0	5.39583E-2
2.39991E+0	3.87379E-6	2.42112E-2	1.46646E-1	-3.19364E+0	2.71226E-2
2.59987E+0	6.04566E-6	3.77854E-2	4.07520E-1	-6.60570E+0	1.27431E-1
2.79979E+0	7.66968E-5	4.79355E-1	1.42434E-1	-2.72034E-1	6.08482E-1
2.99976E+0	9.52350E-5	5.95219E-1	3.61015E-1	6.92335E-3	2.05182E+0
3.19985E+0	8.54572E-5	5.34108E-1	7.69812E-1	4.06580E-2	4.18787E+0
3.39973E+0	5.62946E-5	3.51841E-1	1.85545E+0	7.98632E-2	7.06466E+0
3.59976E+0	9.49215E-5	5.93259E-1	1.80123E+0	6.69792E-1	1.22444E+1
3.79977E+0	1.48204E-4	9.26275E-1	1.71829E+0	6.44775E-1	1.92506E+1
3.99973E+0	2.25016E-4	1.40635E+0	1.53809E+0	5.45290E-1	2.75395E+1
4.19968E+0	3.28569E-4	2.05356E+0	1.43298E+0	6.24234E-1	3.93381E+1
4.39962E+0	4.62655E-4	2.89159E+0	1.32685E+0	5.83180E-1	5.37309E+1
4.59965E+0	6.35170E-4	3.96981E+0	1.22438E+0	6.14925E-1	7.11640E+1
4.79998E+0	8.48975E-4	5.30609E+0	1.14949E+0	5.82866E-1	9.31904E+1
4.99994E+0	1.10938E-3	6.93363E+0	1.07913E+0	5.69563E-1	1.19083E+2
5.19997E+0	1.41694E-3	8.85588E+0	9.94859E-1	5.38674E-1	1.45829E+2
5.39991E+0	1.77285E-3	1.10803E+1	9.25048E-1	5.29590E-1	1.76178E+2
5.59990E+0	2.17416E-3	1.35885E+1	8.65417E-1	5.12867E-1	2.09618E+2
5.80001E+0	2.61710E-3	1.63569E+1	8.11684E-1	5.03332E-1	2.45113E+2
5.99996E+0	3.10309E-3	1.93943E+1	7.60725E-1	4.90051E-1	2.81774E+2
6.19994E+0	3.63350E-3	2.27094E+1	7.14834E-1	4.74387E-1	3.20367E+2
6.39994E+0	4.21180E-3	2.63238E+1	6.75098E-1	4.65711E-1	3.62027E+2
6.59990E+0	4.84098E-3	3.02561E+1	6.37781E-1	4.51877E-1	4.05389E+2
6.79990E+0	5.52881E-3	3.45551E+1	6.02243E-1	4.39152E-1	4.50439E+2
6.99988E+0	6.27617E-3	3.92261E+1	5.70172E-1	4.27016E-1	4.98335E+2
7.19986E+0	7.08653E-3	4.42908E+1	5.40626E-1	4.21212E-1	5.48763E+2
7.39988E+0	7.96196E-3	4.97623E+1	5.12841E-1	4.08195E-1	6.01115E+2
7.59988E+0	8.90690E-3	5.56681E+1	4.86960E-1	4.00535E-1	6.55778E+2
7.79987E+0	9.92482E-3	6.20301E+1	4.62655E-1	3.88027E-1	7.12521E+2
7.99986E+0	1.10236E-2	6.88975E+1	4.41851E-1	3.83205E-1	7.75196E+2
8.19979E+0	1.21922E-2	7.62013E+1	4.19390E-1	3.73352E-1	8.34129E+2
8.39982E+0	1.34383E-2	8.39894E+1	3.98451E-1	3.64445E-1	8.94787E+2
8.59978E+0	1.47623E-2	9.22644E+1	3.80694E-1	3.54721E-1	9.61497E+2
8.79984E+0	1.61684E-2	1.01052E+2	3.63574E-1	3.48422E-1	1.02912E+3
8.99988E+0	1.76627E-2	1.10392E+2	3.47435E-1	3.40334E-1	1.09875E+3
9.19983E+0	1.92416E-2	1.20260E+2	3.31569E-1	3.32654E-1	1.16768E+3
9.27140E+0	2.00009E-2	1.25006E+2	3.22936E-1	3.25580E-1	1.19136E+3

File: Raw OLED Data/OLED-023/B2-1.txt
Voltage(V)	Current(A)	J(mA/cm2)	PE(lm/W)	EQE(%)	L(cd/m2)
-9.99962E-1	-1.34689E-6	-8.41806E-3	-2.40063E+1	7.48879E+0	-6.43238E-1
-7.99984E-1	-7.91545E-7	-4.94716E-3	-3.36608E+1	1.65484E+1	-4.24045E-1
-5.99961E-1	-4.08563E-7	-2.55352E-3	-4.32710E+1	8.41945E+1	-2.11013E-1
-3.99956E-1	-1.89944E-7	-1.18715E-3	8.48609E+1	8.13950E+1	1.28255E-1
-2.00009E-1	-6.32685E-8	-3.95428E-4	-1.47154E+3	1.64870E+2	-3.70459E-1
5.45263E-5	1.88846E-8	1.18029E-4	4.56433E+5	9.42709E+2	9.35021E-3
2.00048E-1	7.95749E-8	4.97343E-4	-8.56935E+2	3.26628E+1	-2.71387E-1
3.99972E-1	1.67879E-7	1.04924E-3	-8.25950E+1	1.93868E+2	-1.10334E-1
5.99973E-1	3.50940E-7	2.19338E-3	-1.96079E+2	6.16817E+1	-8.21347E-1
7.99983E-1	6.44065E-7	4.02541E-3	-2.38896E+1	2.40959E+1	-2.44878E-1
9.99987E-1	1.08793E-6	6.79956E-3	2.03887E+1	3.43823E+1	4.41282E-1
1.20000E+0	1.72820E-6	1.08013E-2	-8.90006E+0	6.38773E+0	-3.67196E-1
1.40000E+0	2.67631E-6	1.67269E-2	-3.07406E+0	1.74052E+0	-2.29143E-1
1.60000E+0	3.97122E-6	2.48201E-2	-5.98435E-1	-3.71526E+0	-7.56469E-2
1.79998E+0	5.70484E-6	3.56552E-2	8.60021E-1	2.84399E+0	1.75691E-1
1.99998E+0	8.23206E-6	5.14504E-2	-4.15425E-1	2.78574E+0	-1.36068E-1
2.19999E+0	1.16385E-5	7.27406E-2	-1.20166E+0	2.38636E-1	-6.12108E-1
2.40004E+0	1.66212E-5	1.03882E-1	-5.93522E-1	1.46689E+0	-4.71029E-1
2.60001E+0	2.33747E-5	1.46092E-1	1.34211E-2	-4.48118E-1	1.62271E-2
2.79999E+0	3.37887E-5	2.11179E-1	1.15028E-1	8.92329E-1	2.16502E-1
2.99994E+0	4.92556E-5	3.07847E-1	7.30366E-1	3.01303E-1	2.14703E+0
3.19994E+0	7.21726E-5	4.51079E-1	7.69363E-1	4.55252E-1	3.53489E+0
3.39990E+0	1.08602E-4	6.78763E-1	9.17605E-1	5.59608E-1	6.74047E+0
3.59990E+0	1.65025E-4	1.03141E+0	9.42432E-1	3.68192E-1	1.11383E+1
3.79988E+0	2.53435E-4	1.58397E+0	9.25539E-1	4.70436E-1	1.77322E+1
3.99978E+0	3.51213E-4	2.19508E+0	9.17216E-1	4.15247E-1	2.56335E+1
4.19981E+0	4.88121E-4	3.05076E+0	9.11607E-1	4.53273E-1	3.71788E+1
4.39977E+0	6.13974E-4	3.83734E+0	9.24332E-1	4.66729E-1	4.96750E+1
4.59973E+0	7.57669E-4	4.73543E+0	9.69466E-1	4.64474E-1	6.72163E+1
4.80006E+0	9.51239E-4	5.94524E+0	9.49641E-1	5.04644E-1	8.62633E+1
5.00002E+0	1.21097E-3	7.56856E+0	9.24876E-1	5.04985E-1	1.11409E+2
5.20000E+0	1.51559E-3	9.47244E+0	8.76288E-1	4.97598E-1	1.37392E+2
5.39999E+0	1.86975E-3	1.16859E+1	8.25457E-1	4.87284E-1	1.65806E+2
5.59998E+0	2.26537E-3	1.41586E+1	7.86755E-1	4.84317E-1	1.98562E+2
5.80003E+0	2.68418E-3	1.67761E+1	7.45578E-1	4.69079E-1	2.30922E+2
5.99998E+0	3.14750E-3	1.96719E+1	7.15136E-1	4.66479E-1	2.68680E+2
6.20003E+0	3.63759E-3	2.27349E+1	6.78019E-1	4.56319E-1	3.04214E+2
6.39997E+0	4.19074E-3	2.61921E+1	6.47901E-1	4.53728E-1	3.45707E+2
6.59999E+0	4.77980E-3	2.98737E+1	6.12664E-1	4.39994E-1	3.84508E+2
6.79992E+0	5.43550E-3	3.39719E+1	5.83998E-1	4.34201E-1	4.29423E+2
6.99989E+0	6.18292E-3	3.86432E+1	5.49688E-1	4.19637E-1	4.73294E+2
7.19992E+0	6.94442E-3	4.34026E+1	5.26059E-1	4.13349E-1	5.23273E+2
7.39992E+0	7.75277E-3	4.84548E+1	5.00962E-1	4.02924E-1	5.71767E+2
7.59990E+0	8.62802E-3	5.39251E+1	4.80294E-1	3.98830E-1	6.26551E+2
7.79989E+0	9.56116E-3	5.97573E+1	4.57807E-1	3.88914E-1	6.79221E+2
7.99994E+0	1.05853E-2	6.61581E+1	4.38782E-1	3.83352E-1	7.39211E+2
8.19989E+0	1.17200E-2	7.32500E+1	4.16953E-1	3.74334E-1	7.97173E+2
8.39993E+0	1.29057E-2	8.06606E+1	3.96139E-1	3.63845E-1	8.54347E+2
8.59989E+0	1.41842E-2	8.86512E+1	3.79471E-1	3.57219E-1	9.20887E+2
8.79987E+0	1.54913E-2	9.68206E+1	3.62641E-1	3.48298E-1	9.83494E+2
8.99985E+0	1.69228E-2	1.05768E+2	3.47458E-1	3.42500E-1	1.05279E+3
9.19983E+0	1.84187E-2	1.15117E+2	3.31692E-1	3.34249E-1	1.11816E+3
9.39960E+0	1.99937E-2	1.24961E+2	3.17160E-1	3.26611E-1	1.18580E+3

File: Raw OLED Data/OLED-023/B3-1.txt
Voltage(V)	Current(A)	J(mA/cm2)	PE(lm/W)	EQE(%)	L(cd/m2)
-9.99958E-1	-9.87684E-7	-6.17303E-3	6.66286E+0	-1.56667E+0	1.30915E-1
-7.99976E-1	-6.86317E-7	-4.28948E-3	4.77065E+1	-1.45093E+1	5.21086E-1
-5.99961E-1	-4.56786E-7	-2.85491E-3	4.00313E+1	2.54626E+1	2.18256E-1
-3.99955E-1	-2.44438E-7	-1.52774E-3	2.56592E+2	-3.86177E+1	4.99061E-1
-2.00007E-1	-8.93535E-8	-5.58459E-4	1.86923E+3	-2.04002E+2	6.64585E-1
5.39303E-5	1.16092E-8	7.25575E-5	1.22989E+7	-2.96535E+3	1.53190E-1
2.00033E-1	1.02107E-7	6.38169E-4	6.84395E+2	-6.20880E+1	2.78096E-1
3.99968E-1	2.83283E-7	1.77052E-3	2.92212E+2	-7.12134E+1	6.58678E-1
5.99961E-1	5.70048E-7	3.56280E-3	8.54991E+1	-3.02481E+1	5.81736E-1
7.99968E-1	9.30328E-7	5.81455E-3	4.76883E+1	6.47472E-2	7.06075E-1
9.99968E-1	1.33282E-6	8.33013E-3	3.59406E+0	2.85878E-1	9.52958E-2
1.19998E+0	1.88675E-6	1.17922E-2	-3.91240E+0	-3.11280E+0	-1.76223E-1
1.39999E+0	2.63773E-6	1.64858E-2	6.12189E+0	3.84676E+0	4.49750E-1
1.59998E+0	3.42949E-6	2.14343E-2	6.72467E+0	-7.60014E+0	7.34083E-1
1.79996E+0	4.19374E-6	2.62109E-2	1.17523E+0	-2.28300E+0	1.76488E-1
1.99996E+0	4.70785E-6	2.94241E-2	8.35389E-1	-3.43757E+0	1.56481E-1
2.19991E+0	6.25605E-6	3.91003E-2	2.57138E+0	-1.56947E+0	7.04048E-1
2.39986E+0	8.54146E-6	5.33841E-2	1.85919E+0	2.68622E-1	7.58179E-1
2.59986E+0	1.11690E-5	6.98063E-2	1.86685E+0	-9.12110E-1	1.07846E+0
2.80001E+0	1.50244E-5	9.39025E-2	1.50675E+0	-6.58761E-1	1.26104E+0
2.99984E+0	2.24388E-5	1.40242E-1	1.88968E+0	6.33517E-1	2.53056E+0
3.19984E+0	3.47872E-5	2.17420E-1	1.77924E+0	1.10834E+0	3.94014E+0
3.39976E+0	5.28534E-5	3.30334E-1	1.76408E+0	2.26029E-1	6.30623E+0
3.59975E+0	8.22427E-5	5.14017E-1	1.85291E+0	6.50335E-1	1.09133E+1
3.79973E+0	1.26371E-4	7.89819E-1	1.78526E+0	6.16476E-1	1.70543E+1
3.99970E+0	1.87738E-4	1.17336E+0	1.63530E+0	6.59201E-1	2.44291E+1
4.19967E+0	2.69482E-4	1.68426E+0	1.48709E+0	5.96622E-1	3.34820E+1
4.39964E+0	3.77925E-4	2.36203E+0	1.39789E+0	6.56246E-1	4.62408E+1
4.59962E+0	5.15587E-4	3.22242E+0	1.32528E+0	6.25130E-1	6.25260E+1
4.79995E+0	6.84636E-4	4.27897E+0	1.23699E+0	6.21926E-1	8.08709E+1
4.99994E+0	8.97290E-4	5.60806E+0	1.13960E+0	6.10733E-1	1.01714E+2
5.19987E+0	1.15081E-3	7.19256E+0	1.08047E+0	5.75522E-1	1.28629E+2
5.39989E+0	1.43482E-3	8.96762E+0	1.00296E+0	5.82476E-1	1.54596E+2
5.59987E+0	1.77361E-3	1.10851E+1	9.36182E-1	5.53273E-1	1.84981E+2
5.79994E+0	2.12111E-3	1.32569E+1	8.88987E-1	5.50672E-1	2.17577E+2
5.99989E+0	2.52120E-3	1.57575E+1	8.37152E-1	5.32191E-1	2.51933E+2
6.19994E+0	2.96443E-3	1.85277E+1	7.84728E-1	5.27509E-1	2.86931E+2
6.39994E+0	3.44741E-3	2.15463E+1	7.39002E-1	5.05245E-1	3.24373E+2
6.59990E+0	3.97283E-3	2.48302E+1	6.94507E-1	4.96119E-1	3.62280E+2
6.79989E+0	4.54133E-3	2.83833E+1	6.57392E-1	4.83948E-1	4.03868E+2
6.99989E+0	5.16512E-3	3.22820E+1	6.21477E-1	4.70904E-1	4.47020E+2
7.19986E+0	5.84545E-3	3.65341E+1	5.88654E-1	4.57746E-1	4.92870E+2
7.39984E+0	6.58380E-3	4.11487E+1	5.58286E-1	4.44118E-1	5.41110E+2
7.59985E+0	7.38416E-3	4.61510E+1	5.28159E-1	4.33669E-1	5.89658E+2
7.79986E+0	8.24733E-3	5.15458E+1	5.00714E-1	4.23918E-1	6.40796E+2
7.99982E+0	9.17537E-3	5.73461E+1	4.76507E-1	4.13225E-1	6.95831E+2
8.19975E+0	1.01793E-2	6.36206E+1	4.54685E-1	4.06008E-1	7.55022E+2
8.39983E+0	1.12500E-2	7.03125E+1	4.31367E-1	3.92687E-1	8.10962E+2
8.59982E+0	1.23876E-2	7.74225E+1	4.10184E-1	3.82009E-1	8.69332E+2
8.79985E+0	1.36008E-2	8.50050E+1	3.91843E-1	3.73676E-1	9.33000E+2
8.99985E+0	1.48930E-2	9.30813E+1	3.73490E-1	3.64073E-1	9.95924E+2
9.19973E+0	1.62681E-2	1.01676E+2	3.56700E-1	3.57797E-1	1.06205E+3
9.39976E+0	1.77263E-2	1.10789E+2	3.40858E-1	3.47819E-1	1.12990E+3
9.60006E+0	1.92673E-2	1.20421E+2	3.25584E-1	3.40580E-1	1.19808E+3
9.66970E+0	2.00007E-2	1.25004E+2	3.16943E-1	3.33491E-1	1.21946E+3

File: Raw OLED Data/OLED-023/B4-1.txt
Voltage(V)	Current(A)	J(mA/cm2)	PE(lm/W)	EQE(%)	L(cd/m2)
-9.99947E-1	-1.58672E-7	-9.91700E-4	1.80506E+2	2.91893E+1	5.69769E-1
-7.99973E-1	-8.46044E-8	-5.28778E-4	-2.87216E+1	3.72603E+1	-3.86730E-2
-5.99936E-1	-1.34727E-8	-8.42044E-5	4.85342E+3	1.44118E+3	7.80437E-1
-3.99934E-1	1.11837E-8	6.98981E-5	4.55743E+3	8.66257E+2	4.05531E-1
-1.99980E-1	2.93267E-8	1.83292E-4	7.05294E+3	5.34955E+2	8.22906E-1
7.05004E-5	3.30491E-8	2.06557E-4	1.14547E+7	5.00088E+2	5.30962E-1
2.00062E-1	3.57822E-8	2.23639E-4	3.72190E+3	4.73298E+2	5.30062E-1
4.00003E-1	4.69133E-8	2.93208E-4	8.65263E+2	6.49282E+2	3.23026E-1
5.99994E-1	6.03097E-8	3.76936E-4	1.06448E+3	6.97700E+2	7.66302E-1
8.00004E-1	8.64218E-8	5.40136E-4	5.44495E+2	2.34669E+2	7.48927E-1
9.99990E-1	1.01914E-7	6.36962E-4	4.70674E+2	5.22593E+2	9.54288E-1
1.19999E+0	1.73568E-7	1.08480E-3	1.95588E+2	1.13680E+2	8.10438E-1
1.40000E+0	2.77401E-7	1.73376E-3	6.95202E+1	1.28105E+2	5.37128E-1
1.60000E+0	4.28542E-7	2.67839E-3	2.08197E+1	1.17392E+2	2.83999E-1
1.79998E+0	6.57201E-7	4.10751E-3	3.10749E+1	6.66695E+1	7.31317E-1
1.99997E+0	9.70353E-7	6.06471E-3	1.82446E+1	3.24195E+1	7.04397E-1
2.20001E+0	1.49285E-6	9.33031E-3	1.07555E+1	1.30464E+1	7.02748E-1
2.40001E+0	2.44588E-6	1.52867E-2	4.16933E+0	5.00572E+0	4.86906E-1
2.59997E+0	4.24196E-6	2.65123E-2	3.82169E+0	6.62790E+0	8.38535E-1
2.79984E+0	7.90224E-6	4.93890E-2	3.60776E+0	6.04328E+0	1.58800E+0
2.99980E+0	1.41298E-5	8.83112E-2	3.57345E+0	1.71348E+0	3.01333E+0
3.19984E+0	2.49576E-5	1.55985E-1	2.29714E+0	9.97062E-1	3.64962E+0
3.39980E+0	4.27294E-5	2.67059E-1	2.52100E+0	1.17186E+0	7.28590E+0
3.59977E+0	6.86077E-5	4.28798E-1	2.21077E+0	1.20102E+0	1.08623E+1
3.79975E+0	1.08324E-4	6.77025E-1	2.00607E+0	8.92943E-1	1.64269E+1
3.99979E+0	1.66152E-4	1.03845E+0	1.82239E+0	9.52598E-1	2.40943E+1
4.19972E+0	2.36253E-4	1.47658E+0	1.73269E+0	8.54273E-1	3.42017E+1
4.39969E+0	3.26249E-4	2.03906E+0	1.62359E+0	8.14061E-1	4.63636E+1
4.59965E+0	4.41464E-4	2.75915E+0	1.50424E+0	7.87794E-1	6.07669E+1
4.79996E+0	5.87008E-4	3.66880E+0	1.42535E+0	7.52806E-1	7.98978E+1
4.99998E+0	7.73141E-4	4.83213E+0	1.31347E+0	7.27302E-1	1.01013E+2
5.20000E+0	9.95076E-4	6.21922E+0	1.23264E+0	7.02383E-1	1.26890E+2
5.40000E+0	1.25463E-3	7.84144E+0	1.15448E+0	6.97825E-1	1.55606E+2
5.59999E+0	1.55274E-3	9.70463E+0	1.07003E+0	6.60812E-1	1.85102E+2
5.80007E+0	1.88684E-3	1.17927E+1	1.00815E+0	6.36191E-1	2.19495E+2
6.00002E+0	2.25634E-3	1.41021E+1	9.38102E-1	6.25830E-1	2.52660E+2
6.20018E+0	2.66118E-3	1.66324E+1	8.79593E-1	5.92167E-1	2.88729E+2
6.40002E+0	3.09457E-3	1.93411E+1	8.31905E-1	5.79120E-1	3.27782E+2
6.59998E+0	3.57163E-3	2.23227E+1	7.82300E-1	5.69954E-1	3.66870E+2
6.80003E+0	4.09995E-3	2.56247E+1	7.38582E-1	5.47255E-1	4.09655E+2
6.99998E+0	4.66938E-3	2.91836E+1	6.94305E-1	5.32570E-1	4.51478E+2
7.19993E+0	5.29517E-3	3.30948E+1	6.60636E-1	5.16151E-1	5.01072E+2
7.39992E+0	5.96668E-3	3.72918E+1	6.23210E-1	5.04454E-1	5.47424E+2
7.59992E+0	6.69782E-3	4.18614E+1	5.92631E-1	4.90144E-1	6.00146E+2
7.79984E+0	7.49597E-3	4.68498E+1	5.59985E-1	4.76128E-1	6.51358E+2
7.99990E+0	8.35051E-3	5.21907E+1	5.34131E-1	4.66506E-1	7.09865E+2
8.19982E+0	9.27677E-3	5.79798E+1	5.04868E-1	4.49597E-1	7.64027E+2
8.39988E+0	1.02825E-2	6.42656E+1	4.81024E-1	4.39897E-1	8.26550E+2
8.59985E+0	1.13411E-2	7.08819E+1	4.57453E-1	4.28249E-1	8.87611E+2
8.79988E+0	1.24857E-2	7.80356E+1	4.37435E-1	4.18109E-1	9.56165E+2
8.99987E+0	1.37070E-2	8.56688E+1	4.15033E-1	4.06276E-1	1.01857E+3
9.19977E+0	1.50073E-2	9.37956E+1	3.97520E-1	3.99026E-1	1.09187E+3
9.39983E+0	1.63898E-2	1.02436E+2	3.78185E-1	3.86095E-1	1.15912E+3
9.60013E+0	1.78685E-2	1.11678E+2	3.62025E-1	3.77864E-1	1.23547E+3
9.80014E+0	1.94193E-2	1.21371E+2	3.44754E-1	3.67720E-1	1.30529E+3
9.84336E+0	2.00007E-2	1.25004E+2	3.36381E-1	3.59658E-1	1.31750E+3

File: Raw OLED Data/OLED-023/B5-1.txt
Voltage(V)	Current(A)	J(mA/cm2)	PE(lm/W)	EQE(%)	L(cd/m2)
-9.99954E-1	-1.61147E-7	-1.00717E-3	3.07399E+1	-3.04492E+1	9.85452E-2
-7.99983E-1	-9.20725E-8	-5.75453E-4	-2.79287E+2	1.44580E+2	-4.09253E-1
-5.99943E-1	-2.01135E-8	-1.25709E-4	9.06132E+1	-1.06543E+3	2.17530E-2
-3.99935E-1	5.67379E-9	3.54612E-5	9.93727E+3	3.18870E+3	4.48601E-1
-1.99982E-1	2.67175E-8	1.66984E-4	-1.17121E+3	-2.74153E+1	-1.24495E-1
6.21080E-5	3.29386E-8	2.05866E-4	-6.92298E+5	9.75453E+1	-2.81758E-2
2.00057E-1	3.57407E-8	2.23379E-4	2.71021E+3	-1.81966E+2	3.85523E-1
3.99997E-1	4.85592E-8	3.03495E-4	-1.00352E+3	2.41572E+2	-3.87780E-1
5.99985E-1	6.36562E-8	3.97851E-4	-2.27160E+2	-1.77754E+2	-1.72601E-1
7.99987E-1	9.74681E-8	6.09176E-4	-1.81390E+2	7.34736E-1	-2.81377E-1
9.99982E-1	1.39017E-7	8.68856E-4	-5.70387E+1	3.43272E+1	-1.57747E-1
1.19999E+0	2.25779E-7	1.41112E-3	-2.08990E+1	-6.40033E+1	-1.12646E-1
1.39998E+0	3.59164E-7	2.24478E-3	-3.88308E+1	2.40878E+1	-3.88437E-1
1.59999E+0	5.48677E-7	3.42923E-3	-1.66226E+1	-4.14932E+1	-2.90310E-1
1.79997E+0	8.08681E-7	5.05426E-3	-2.37937E+1	-2.94040E+1	-6.89024E-1
1.99995E+0	1.16896E-6	7.30600E-3	-1.25576E+1	-1.11469E+1	-5.84056E-1
2.19993E+0	1.75900E-6	1.09938E-2	3.68333E+0	-1.34092E+0	2.83561E-1
2.39992E+0	2.74907E-6	1.71817E-2	-3.77658E-1	-4.43579E+0	-4.95691E-2
2.59988E+0	4.51958E-6	2.82474E-2	-2.14628E-1	-3.41788E-2	-5.01727E-2
2.79983E+0	7.83357E-6	4.89598E-2	1.01985E+0	3.22887E-1	4.44997E-1
2.99976E+0	1.38028E-5	8.62675E-2	2.65220E+0	1.11983E+0	2.18469E+0
3.19987E+0	2.39702E-5	1.49814E-1	1.99263E+0	-4.39190E-1	3.04061E+0
3.39985E+0	3.97836E-5	2.48648E-1	2.11744E+0	5.15608E-1	5.69778E+0
3.59983E+0	6.45255E-5	4.03284E-1	2.03578E+0	1.00503E+0	9.40749E+0
3.79987E+0	1.04209E-4	6.51306E-1	1.80974E+0	7.50275E-1	1.42567E+1
3.99979E+0	1.54972E-4	9.68575E-1	1.69938E+0	6.42034E-1	2.09561E+1
4.19979E+0	2.15541E-4	1.34713E+0	1.68338E+0	7.78216E-1	3.03158E+1
4.39974E+0	2.95084E-4	1.84427E+0	1.58215E+0	7.42306E-1	4.08650E+1
4.59973E+0	3.98954E-4	2.49346E+0	1.52262E+0	7.58496E-1	5.55874E+1
4.80005E+0	5.29486E-4	3.30929E+0	1.42225E+0	7.37783E-1	7.19126E+1
5.00001E+0	6.92272E-4	4.32670E+0	1.35172E+0	7.22707E-1	9.30821E+1
5.19999E+0	8.87979E-4	5.54987E+0	1.25608E+0	7.07895E-1	1.15386E+2
5.39997E+0	1.12428E-3	7.02675E+0	1.17915E+0	6.97442E-1	1.42419E+2
5.59999E+0	1.40181E-3	8.76131E+0	1.09531E+0	6.70588E-1	1.71059E+2
5.80005E+0	1.71407E-3	1.07129E+1	1.03426E+0	6.33885E-1	2.04561E+2
5.99998E+0	2.06262E-3	1.28914E+1	9.59674E-1	6.21378E-1	2.36278E+2
6.20002E+0	2.43834E-3	1.52396E+1	9.06676E-1	6.06083E-1	2.72690E+2
6.40003E+0	2.84196E-3	1.77623E+1	8.52013E-1	5.89726E-1	3.08302E+2
6.59997E+0	3.28310E-3	2.05194E+1	8.07663E-1	5.79668E-1	3.48166E+2
6.79995E+0	3.76297E-3	2.35186E+1	7.59901E-1	5.57046E-1	3.86833E+2
6.99989E+0	4.28762E-3	2.67976E+1	7.21519E-1	5.41088E-1	4.30809E+2
7.19988E+0	4.85599E-3	3.03499E+1	6.80135E-1	5.28077E-1	4.73073E+2
7.39985E+0	5.48681E-3	3.42926E+1	6.45815E-1	5.12668E-1	5.21653E+2
7.59985E+0	6.16453E-3	3.85283E+1	6.10533E-1	4.98957E-1	5.69042E+2
7.79986E+0	6.90565E-3	4.31603E+1	5.80891E-1	4.87709E-1	6.22467E+2
7.99979E+0	7.68500E-3	4.80312E+1	5.51594E-1	4.77272E-1	6.74640E+2
8.19973E+0	8.54214E-3	5.33884E+1	5.25877E-1	4.67611E-1	7.32792E+2
8.39978E+0	9.47179E-3	5.91987E+1	4.98424E-1	4.50453E-1	7.88913E+2
8.59973E+0	1.04618E-2	6.53863E+1	4.75634E-1	4.43048E-1	8.51322E+2
8.79976E+0	1.15164E-2	7.19775E+1	4.52992E-1	4.33787E-1	9.13290E+2
8.99981E+0	1.26420E-2	7.90125E+1	4.30539E-1	4.20976E-1	9.74523E+2
9.19975E+0	1.38476E-2	8.65475E+1	4.12621E-1	4.10879E-1	1.04576E+3
9.39977E+0	1.51259E-2	9.45369E+1	3.93108E-1	4.01045E-1	1.11194E+3
9.60005E+0	1.65304E-2	1.03315E+2	3.75474E-1	3.91389E-1	1.18540E+3
9.80002E+0	1.79737E-2	1.12336E+2	3.58819E-1	3.82356E-1	1.25739E+3
1.00001E+1	1.95357E-2	1.22098E+2	3.41456E-1	3.70840E-1	1.32708E+3
1.00280E+1	2.00005E-2	1.25003E+2	3.34202E-1	3.64395E-1	1.33351E+3

File: Raw OLED Data/OLED-023/C1-1.txt
Voltage(V)	Current(A)	J(mA/cm2)	PE(lm/W)	EQE(%)	L(cd/m2)
-9.99959E-1	-7.40153E-7	-4.62596E-3	-6.17219E+1	8.85340E-1	-9.08810E-1
-7.99985E-1	-3.83336E-7	-2.39585E-3	-1.72510E+2	2.34180E+1	-1.05246E+0
-5.99968E-1	-1.91912E-7	-1.19945E-3	-1.85466E+2	5.07929E+1	-4.24838E-1
-3.99959E-1	-8.39669E-8	-5.24793E-4	-1.45807E+3	-1.59632E+2	-9.74166E-1
-1.99998E-1	-6.68963E-9	-4.18102E-5	-2.84086E+4	2.79783E+3	-7.56149E-1
6.00576E-5	2.36049E-8	1.47531E-4	-3.77555E+7	-1.00669E+3	-1.06483E+0
2.00050E-1	4.91645E-8	3.07278E-4	-4.29031E+3	-3.27706E+2	-8.39478E-1
3.99987E-1	9.53822E-8	5.96139E-4	-1.11667E+3	1.41989E+2	-8.47556E-1
5.99964E-1	1.59886E-7	9.99288E-4	-5.54610E+2	1.99313E+1	-1.05841E+0
7.99971E-1	2.86096E-7	1.78810E-3	-1.45177E+2	4.41533E+1	-6.61018E-1
9.99974E-1	4.75046E-7	2.96904E-3	-6.53376E+1	2.84697E+1	-6.17473E-1
1.19998E+0	7.41551E-7	4.63469E-3	-6.14064E+1	3.83768E+0	-1.08707E+0
1.39998E+0	1.12047E-6	7.00294E-3	-1.97326E+1	6.12645E-1	-6.15795E-1
1.59998E+0	1.61417E-6	1.00886E-2	-1.17568E+1	9.74239E+0	-6.04066E-1
1.79997E+0	2.28252E-6	1.42657E-2	-1.10198E+1	1.25707E+0	-9.00707E-1
1.99996E+0	3.16241E-6	1.97651E-2	-7.11986E+0	-3.79752E+0	-8.95862E-1
2.19997E+0	4.29126E-6	2.68204E-2	-6.36793E+0	-3.19962E+0	-1.19600E+0
2.39991E+0	5.83300E-6	3.64562E-2	-4.25040E+0	5.58011E-1	-1.18371E+0
2.59987E+0	8.00300E-6	5.00188E-2	-2.05741E+0	-1.23320E+0	-8.51637E-1
2.79988E+0	1.13407E-5	7.08794E-2	-6.87458E-1	-6.77418E-1	-4.34266E-1
2.99987E+0	1.67155E-5	1.04472E-1	-4.72193E-1	1.39960E-1	-4.71055E-1
3.19990E+0	2.47826E-5	1.54891E-1	2.56019E-1	6.15385E-1	4.03911E-1
3.39983E+0	4.00629E-5	2.50393E-1	3.83563E-1	2.67204E-1	1.03936E+0
3.59984E+0	5.90877E-5	3.69298E-1	4.27969E-1	3.29806E-1	1.81102E+0
3.79984E+0	1.14859E-4	7.17869E-1	4.30372E-1	1.35078E-1	3.73684E+0
3.99977E+0	1.75053E-4	1.09408E+0	4.65141E-1	1.47981E-1	6.47917E+0
4.19972E+0	2.53137E-4	1.58211E+0	4.44808E-1	2.47213E-1	9.40759E+0
4.39968E+0	3.57684E-4	2.23552E+0	4.38434E-1	1.83910E-1	1.37264E+1
4.59962E+0	4.18436E-4	2.61523E+0	5.14970E-1	1.93712E-1	1.97180E+1
4.79995E+0	5.27276E-4	3.29548E+0	5.16118E-1	2.75336E-1	2.59869E+1
4.99990E+0	6.69541E-4	4.18463E+0	5.17482E-1	2.95023E-1	3.44639E+1
5.19990E+0	8.36322E-4	5.22701E+0	5.26604E-1	3.05324E-1	4.55599E+1
5.39990E+0	1.00821E-3	6.30131E+0	5.39251E-1	3.21090E-1	5.84060E+1
5.59993E+0	1.24353E-3	7.77206E+0	5.23628E-1	3.11714E-1	7.25424E+1
5.80003E+0	1.52176E-3	9.51100E+0	5.04938E-1	3.31578E-1	8.86635E+1
5.99998E+0	1.81832E-3	1.13645E+1	4.87451E-1	3.34108E-1	1.05799E+2
6.20001E+0	2.15720E-3	1.34825E+1	4.70494E-1	3.09864E-1	1.25189E+2
6.40001E+0	2.53310E-3	1.58319E+1	4.48530E-1	3.16355E-1	1.44662E+2
6.60001E+0	2.94686E-3	1.84179E+1	4.32318E-1	3.09723E-1	1.67278E+2
6.79994E+0	3.39093E-3	2.11933E+1	4.13678E-1	2.99365E-1	1.89765E+2
6.99992E+0	3.86542E-3	2.41589E+1	3.97729E-1	3.05352E-1	2.14095E+2
7.19987E+0	4.38634E-3	2.74146E+1	3.81729E-1	3.01738E-1	2.39835E+2
7.39987E+0	4.94187E-3	3.08867E+1	3.65848E-1	2.98704E-1	2.66162E+2
7.59983E+0	5.53675E-3	3.46047E+1	3.50501E-1	2.93515E-1	2.93412E+2
7.79981E+0	6.17123E-3	3.85702E+1	3.38250E-1	2.92356E-1	3.23909E+2
7.99976E+0	6.85239E-3	4.28274E+1	3.24489E-1	2.84976E-1	3.53874E+2
8.19972E+0	7.57235E-3	4.73272E+1	3.12681E-1	2.82245E-1	3.86244E+2
8.39978E+0	8.33529E-3	5.20956E+1	3.01838E-1	2.80228E-1	4.20429E+2
8.59976E+0	9.14607E-3	5.71629E+1	2.91262E-1	2.77056E-1	4.55758E+2
8.79982E+0	1.00112E-2	6.25700E+1	2.81941E-1	2.71690E-1	4.94138E+2
8.99981E+0	1.09186E-2	6.82413E+1	2.70699E-1	2.66914E-1	5.29196E+2
9.19972E+0	1.18648E-2	7.41550E+1	2.61522E-1	2.64271E-1	5.67903E+2
9.39977E+0	1.28635E-2	8.03969E+1	2.52858E-1	2.59677E-1	6.08252E+2
9.60011E+0	1.39029E-2	8.68931E+1	2.44542E-1	2.58357E-1	6.49331E+2
9.80011E+0	1.49946E-2	9.37163E+1	2.36113E-1	2.54633E-1	6.90266E+2
1.00001E+1	1.61305E-2	1.00816E+2	2.28385E-1	2.51266E-1	7.32910E+2
1.02001E+1	1.72167E-2	1.07604E+2	2.23461E-1	2.51625E-1	7.80703E+2
1.04001E+1	1.84533E-2	1.15333E+2	2.16046E-1	2.46951E-1	8.24873E+2
1.06001E+1	1.97360E-2	1.23350E+2	2.08747E-1	2.43489E-1	8.68799E+2

File: Raw OLED Data/OLED-023/C2-1.txt
Voltage(V)	Current(A)	J(mA/cm2)	PE(lm/W)	EQE(%)	L(cd/m2)
-9.99966E-1	-8.60149E-7	-5.37593E-3	2.48976E+1	3.31211E+0	4.26036E-1
-7.99985E-1	-4.44514E-7	-2.77821E-3	2.41486E+1	1.07628E+1	1.70840E-1
-5.99967E-1	-1.94588E-7	-1.21617E-3	2.23610E+2	1.44595E+2	5.19355E-1
-3.99958E-1	-8.02406E-8	-5.01504E-4	1.39838E+2	5.71708E+1	8.92820E-2
-2.00000E-1	-3.05681E-9	-1.91051E-5	1.72924E+4	-2.66444E+3	2.10322E-1
6.80685E-5	2.51407E-8	1.57129E-4	4.75845E+4	-6.36440E+1	1.62002E-3
2.00062E-1	4.79194E-8	2.99496E-4	-5.27513E+2	-2.14159E+2	-1.00610E-1
3.99995E-1	9.46514E-8	5.91571E-4	2.64848E+2	1.14097E+2	1.99484E-1
5.99982E-1	1.76678E-7	1.10424E-3	1.39636E+2	-3.88850E+1	2.94474E-1
7.99988E-1	3.63018E-7	2.26886E-3	7.58301E+1	-1.21603E+1	4.38110E-1
9.99992E-1	6.19562E-7	3.87226E-3	2.97274E+1	1.85768E+1	3.66411E-1
1.19999E+0	1.04505E-6	6.53156E-3	2.33870E+1	1.34309E+1	5.83472E-1
1.40000E+0	1.67714E-6	1.04821E-2	2.08785E+0	2.55662E+0	9.75276E-2
1.60000E+0	2.43470E-6	1.52169E-2	-1.54636E+0	-3.25828E+0	-1.19841E-1
1.79998E+0	3.69490E-6	2.30931E-2	2.29650E+0	-1.70935E+0	3.03856E-1
1.99997E+0	5.10324E-6	3.18952E-2	-1.73936E+0	-1.41970E+0	-3.53175E-1
2.20000E+0	7.19826E-6	4.49891E-2	-4.40758E-1	-5.33830E+0	-1.38861E-1
2.39990E+0	9.92239E-6	6.20149E-2	-1.57646E+0	-8.46772E-1	-7.46830E-1
2.59989E+0	1.51994E-5	9.49963E-2	-1.02959E-1	-1.33772E-1	-8.09427E-2
2.79995E+0	2.14520E-5	1.34075E-1	-2.38100E-2	-9.82770E-1	-2.84517E-2
2.99988E+0	3.13900E-5	1.96188E-1	2.92433E-1	-5.16339E-2	5.47838E-1
3.19990E+0	4.70221E-5	2.93888E-1	7.49449E-1	1.64494E-1	2.24342E+0
3.39987E+0	7.17670E-5	4.48544E-1	9.01375E-1	-1.31804E-1	4.37545E+0
3.59986E+0	1.09233E-4	6.82706E-1	9.32064E-1	3.73853E-1	7.29147E+0
3.79989E+0	1.57775E-4	9.86094E-1	9.21738E-1	3.79479E-1	1.09938E+1
3.99983E+0	2.17111E-4	1.35694E+0	9.66451E-1	4.36524E-1	1.66968E+1
4.19982E+0	2.95144E-4	1.84465E+0	9.47819E-1	4.14475E-1	2.33733E+1
4.39974E+0	3.93287E-4	2.45804E+0	9.19067E-1	4.77003E-1	3.16384E+1
4.59973E+0	5.20710E-4	3.25444E+0	8.78121E-1	4.45192E-1	4.18420E+1
4.80007E+0	6.78341E-4	4.23963E+0	8.51069E-1	4.33842E-1	5.51303E+1
5.00011E+0	8.72840E-4	5.45525E+0	8.01828E-1	3.99308E-1	6.96187E+1
5.20010E+0	1.09756E-3	6.85975E+0	7.64232E-1	4.32100E-1	8.67751E+1
5.40015E+0	1.32942E-3	8.30888E+0	7.39424E-1	4.35699E-1	1.05607E+2
5.60009E+0	1.61468E-3	1.00918E+1	7.00518E-1	4.08210E-1	1.26018E+2
5.80017E+0	1.92690E-3	1.20431E+1	6.72920E-1	4.14606E-1	1.49621E+2
6.00015E+0	2.23426E-3	1.39641E+1	6.55975E-1	4.28792E-1	1.74950E+2
6.20017E+0	2.59595E-3	1.62247E+1	6.24249E-1	4.20282E-1	1.99888E+2
6.40012E+0	2.98608E-3	1.86630E+1	5.96100E-1	4.14033E-1	2.26641E+2
6.60009E+0	3.41705E-3	2.13566E+1	5.66401E-1	4.07319E-1	2.54130E+2
6.80010E+0	3.86393E-3	2.41496E+1	5.42947E-1	4.04079E-1	2.83813E+2
7.00005E+0	4.35781E-3	2.72363E+1	5.15104E-1	3.97433E-1	3.12604E+2
7.19998E+0	4.89109E-3	3.05693E+1	4.90143E-1	3.87376E-1	3.43392E+2
7.40002E+0	5.45392E-3	3.40870E+1	4.68815E-1	3.80028E-1	3.76420E+2
7.60000E+0	6.05923E-3	3.78702E+1	4.46150E-1	3.67058E-1	4.08735E+2
7.79996E+0	6.70285E-3	4.18928E+1	4.27954E-1	3.60894E-1	4.45122E+2
7.99992E+0	7.38240E-3	4.61400E+1	4.09479E-1	3.59881E-1	4.81111E+2
8.19984E+0	8.10527E-3	5.06579E+1	3.91530E-1	3.51618E-1	5.17687E+2
8.39988E+0	8.87082E-3	5.54426E+1	3.75359E-1	3.41804E-1	5.56433E+2
8.59985E+0	9.68021E-3	6.05013E+1	3.59900E-1	3.36462E-1	5.96057E+2
8.79988E+0	1.05472E-2	6.59200E+1	3.46491E-1	3.31791E-1	6.39788E+2
8.99991E+0	1.14594E-2	7.16213E+1	3.30589E-1	3.24840E-1	6.78296E+2
9.19985E+0	1.24013E-2	7.75081E+1	3.17791E-1	3.21313E-1	7.21306E+2
9.39986E+0	1.34006E-2	8.37538E+1	3.04864E-1	3.13848E-1	7.63979E+2
9.60019E+0	1.44373E-2	9.02331E+1	2.93455E-1	3.09496E-1	8.09167E+2
9.80017E+0	1.55434E-2	9.71462E+1	2.82032E-1	3.02922E-1	8.54689E+2
1.00002E+1	1.66920E-2	1.04325E+2	2.70964E-1	2.96137E-1	8.99826E+2
1.02002E+1	1.78850E-2	1.11781E+2	2.60815E-1	2.91967E-1	9.46585E+2
1.04002E+1	1.91258E-2	1.19536E+2	2.51074E-1	2.86707E-1	9.93560E+2
1.05260E+1	2.00009E-2	1.25006E+2	2.43390E-1	2.80913E-1	1.01940E+3
