Repository: owen-melville/bsubpc-oled-data

# bsubpc-oled-data
<h1> Data and Code for: Studying the Influence of Axial Substituent on Hyperfluorescence in Organic Light-Emitting Diodes Using Boron Subphthalocyanines as Fluorescent Emitters </h1>

All Programs and Data collected by Owen Alfred Melville, PhD as a part of his postdoctoral fellowship with Professor Timothy Bender at the University of Toronto.

<h2>Folder Breakdown:</h2>
- <b> Raw OLED Data: </b> Raw data collected from the OLEDs during characterization. This includes optoelectronic data as a function of Voltage and full spectra has a function of wavelength.

- <b> IC6 Evaporation Logs: </b> Raw data collected during the deposition of the OLEDs from the IC6 which controls the deposition of the thin films.
  
- <b> Offline Spreadsheets: </b> Summary deposition and electro-optical data for each device, labelling for each device index (eg OLED-001 corresponds to what materials).
  
- <b> Python: </b> Python programs and corresponding batch files used to analyze the raw data.
  
- <b> Output Data: </b> Contains analytical outputs for each deposition run and device. This includes a large number of graphs and visualizations.


<i>For any questions on the Python programs or data herein, please contact Owen Melville (owen.melville@utoronto.ca) </i>

<h1>Raw Data Explanation</h1>

The names of the folders (eg OLED-001) correspond to devices. The organization and explanation of each label is contained within the Offline Spreadsheets folder. 

Within each folder there are three types of files:

1. Summary optoelectronic files labelled by pixel. These often look like <b>A1-1</b> where <b>A1</b> is the pixel (between A1 and D5), and the <b>-1</b> refers to the measurement attempt number (eg first, second, third). Missing pixels were not tested, sometimes because of an issue accessing the pixel physically (A5 is often missing).

2. Spectra as a function of voltage labelled by pixel. These are labelled the same as the last files but with the extension <b>_counts</b>. The rows and columns are unlabelled. The columns are the same voltages as those from the summary files (with a couple filler columns of 0s) and the rows are wavelengths (from 380 to 780 nm in all cases)

3. The <b>_SPD</b> files were not used for any analysis

File: Raw OLED Data/OLED-024/A1-1.txt
Voltage(V)	Current(A)	J(mA/cm2)	PE(lm/W)	EQE(%)	L(cd/m2)
-9.99956E-1	-1.32238E-4	-8.26487E-1	3.40916E-1	4.09187E-3	8.96841E-1
-7.99977E-1	-1.00288E-4	-6.26800E-1	5.16834E-1	-1.88852E-3	8.24912E-1
-5.99945E-1	-6.70739E-5	-4.19212E-1	2.22564E-1	-1.75257E-1	1.78176E-1
-3.99933E-1	-4.02605E-5	-2.51628E-1	-9.43057E-2	7.84498E-1	-3.02089E-2
-1.99984E-1	-1.78042E-5	-1.11276E-1	3.13770E-1	9.74075E-1	2.22259E-2
8.93593E-5	4.31781E-9	2.69863E-5	6.51922E+7	2.68580E+2	5.00413E-1
2.00077E-1	1.73709E-5	1.08568E-1	1.17953E+1	-2.24799E-1	8.15568E-1
4.00031E-1	3.81658E-5	2.38536E-1	5.23590E-1	-4.61104E-1	1.59034E-1
6.00030E-1	6.41265E-5	4.00791E-1	5.87909E-1	2.14094E-1	4.50039E-1
8.00040E-1	8.97396E-5	5.60872E-1	1.35448E-1	-4.23532E-2	1.93463E-1
1.00005E+0	6.16943E-5	3.85589E-1	1.24053E-1	-9.85509E-2	1.52267E-1
1.20006E+0	7.80506E-5	4.87816E-1	3.57120E-1	3.07706E-1	6.65462E-1
1.40006E+0	5.62859E-5	3.51787E-1	-2.99019E-2	2.76243E-1	-4.68786E-2
1.60006E+0	5.27242E-5	3.29526E-1	2.27570E-1	3.79862E-1	3.81937E-1
1.80005E+0	6.60391E-5	4.12744E-1	5.79821E-2	1.14406E-1	1.37123E-1
2.00004E+0	1.22164E-4	7.63525E-1	1.55260E-1	1.35364E-1	7.54697E-1
2.20050E+0	1.40675E-4	8.79219E-1	7.79743E-2	5.89888E-2	4.80197E-1
2.40047E+0	1.57264E-4	9.82900E-1	1.28662E-1	1.04558E-1	9.66284E-1
2.60041E+0	9.17044E-5	5.73153E-1	9.63105E-2	1.82324E-1	4.56915E-1
2.80043E+0	8.95576E-5	5.59735E-1	1.47795E-1	1.23746E-1	7.37424E-1
3.00033E+0	9.75638E-5	6.09774E-1	1.43554E-1	-7.67294E-2	8.35994E-1
3.20039E+0	1.24461E-4	7.77881E-1	1.07800E-1	2.07306E-1	8.54247E-1
3.40030E+0	1.52910E-4	9.55687E-1	2.61785E-1	3.86888E-2	2.70787E+0
3.60031E+0	2.04189E-4	1.27618E+0	2.93754E-1	2.40743E-1	4.29622E+0
3.80028E+0	2.71659E-4	1.69787E+0	3.17264E-1	1.74661E-1	6.51615E+0
4.00025E+0	3.70174E-4	2.31359E+0	3.35683E-1	1.74610E-1	9.88899E+0
4.20027E+0	5.00980E-4	3.13113E+0	3.43436E-1	1.45063E-1	1.43772E+1
4.40023E+0	6.74139E-4	4.21337E+0	3.30237E-1	2.04640E-1	1.94886E+1
4.60025E+0	8.87815E-4	5.54884E+0	3.25363E-1	1.82500E-1	2.64364E+1
4.80057E+0	1.14857E-3	7.17856E+0	3.34292E-1	1.81283E-1	3.66696E+1
5.00054E+0	1.45523E-3	9.09519E+0	3.22073E-1	1.81519E-1	4.66265E+1
5.20058E+0	1.80922E-3	1.13076E+1	3.11549E-1	1.91450E-1	5.83175E+1
5.40053E+0	2.22069E-3	1.38793E+1	2.96686E-1	1.87682E-1	7.07866E+1
5.60050E+0	2.67874E-3	1.67421E+1	2.85730E-1	1.92911E-1	8.52793E+1
5.80055E+0	3.19017E-3	1.99386E+1	2.71959E-1	1.92970E-1	1.00119E+2
6.00051E+0	3.70795E-3	2.31747E+1	2.65324E-1	1.99849E-1	1.17444E+2
6.20053E+0	4.29648E-3	2.68530E+1	2.52784E-1	1.92227E-1	1.33974E+2
6.40059E+0	4.92510E-3	3.07819E+1	2.43536E-1	1.97058E-1	1.52731E+2
6.60058E+0	5.60995E-3	3.50622E+1	2.32422E-1	1.94581E-1	1.71218E+2
6.80057E+0	6.31886E-3	3.94929E+1	2.23816E-1	1.95562E-1	1.91340E+2
7.00056E+0	7.09895E-3	4.43684E+1	2.13208E-1	1.91681E-1	2.10795E+2
7.20052E+0	7.92744E-3	4.95465E+1	2.03603E-1	1.87276E-1	2.31213E+2
7.40057E+0	8.80621E-3	5.50388E+1	1.94756E-1	1.86729E-1	2.52508E+2
7.60055E+0	9.69169E-3	6.05731E+1	1.87010E-1	1.86257E-1	2.74055E+2
7.80054E+0	1.06872E-2	6.67950E+1	1.78423E-1	1.85952E-1	2.95916E+2
8.00053E+0	1.17323E-2	7.33269E+1	1.69454E-1	1.79879E-1	3.16434E+2
8.20052E+0	1.28270E-2	8.01688E+1	1.61464E-1	1.75784E-1	3.37887E+2
8.40051E+0	1.39926E-2	8.74537E+1	1.53062E-1	1.72288E-1	3.57933E+2
8.60048E+0	1.52628E-2	9.53925E+1	1.45229E-1	1.70312E-1	3.79262E+2
8.80050E+0	1.64219E-2	1.02637E+2	1.39902E-1	1.68768E-1	4.02239E+2
9.00050E+0	1.77240E-2	1.10775E+2	1.33389E-1	1.65606E-1	4.23330E+2
9.20041E+0	1.90465E-2	1.19041E+2	1.27325E-1	1.63615E-1	4.43881E+2
9.31800E+0	2.00027E-2	1.25017E+2	1.22051E-1	1.59447E-1	4.52567E+2

File: Raw OLED Data/OLED-024/A2-1.txt
Voltage(V)	Current(A)	J(mA/cm2)	PE(lm/W)	EQE(%)	L(cd/m2)
-9.99952E-1	-5.16224E-6	-3.22640E-2	-6.26822E+0	-6.64552E+0	-6.43712E-1
-7.99966E-1	-2.94409E-6	-1.84006E-2	-6.24764E-1	-5.72153E+0	-2.92731E-2
-5.99940E-1	-1.61850E-6	-1.01156E-2	-1.54670E+1	-2.37045E+1	-2.98783E-1
-3.99929E-1	-7.66908E-7	-4.79318E-3	-3.52757E+1	-7.02350E+1	-2.15245E-1
-1.99976E-1	-2.68187E-7	-1.67617E-3	-5.47800E+2	-1.75132E+2	-5.84477E-1
1.01590E-4	7.58159E-10	4.73849E-6	-5.48881E+7	-6.09078E+4	-8.41045E-2
2.00086E-1	2.24161E-7	1.40101E-3	-6.89490E+1	-1.50939E+2	-6.15226E-2
4.00035E-1	5.55634E-7	3.47271E-3	-1.41741E+2	-8.49667E+1	-6.26775E-1
6.00040E-1	1.07422E-6	6.71387E-3	-1.31943E+1	-2.01628E+1	-1.69196E-1
8.00046E-1	1.82626E-6	1.14141E-2	5.34407E+0	-6.04985E+0	1.55339E-1
1.00005E+0	2.95188E-6	1.84493E-2	1.26070E+1	-8.72394E+0	7.40396E-1
1.20006E+0	4.46237E-6	2.78898E-2	1.60984E+0	-3.58775E+0	1.71507E-1
1.40006E+0	6.43325E-6	4.02078E-2	1.42108E+0	-3.46899E+0	2.54639E-1
1.60006E+0	8.87318E-6	5.54574E-2	1.97965E-1	-4.86520E+0	5.59158E-2
1.80005E+0	1.17155E-5	7.32219E-2	3.41606E-1	-3.33829E+0	1.43318E-1
2.00003E+0	1.52998E-5	9.56237E-2	8.09417E-1	-1.81527E+0	4.92748E-1
2.20051E+0	2.00799E-5	1.25499E-1	2.65689E-2	-7.69601E-1	2.33554E-2
2.40044E+0	2.50067E-5	1.56292E-1	2.65186E-2	-1.97781E-1	3.16686E-2
2.60045E+0	3.12609E-5	1.95381E-1	-3.12666E-1	-1.10151E+0	-5.05663E-1
2.80035E+0	3.93193E-5	2.45746E-1	-7.91698E-2	-9.06855E-1	-1.73424E-1
3.00028E+0	5.16910E-5	3.23069E-1	-7.28263E-2	-5.05886E-1	-2.24696E-1
3.20033E+0	7.03802E-5	4.39876E-1	1.59242E-1	-3.25053E-1	7.13562E-1
3.40035E+0	1.01432E-4	6.33950E-1	3.01683E-1	-2.29229E-1	2.07005E+0
3.60036E+0	1.47020E-4	9.18875E-1	3.78608E-1	-6.26017E-2	3.98697E+0
3.80038E+0	2.12750E-4	1.32969E+0	3.95854E-1	1.18949E-1	6.36740E+0
4.00034E+0	2.99428E-4	1.87143E+0	3.68324E-1	1.14058E-1	8.77707E+0
4.20027E+0	4.12450E-4	2.57781E+0	3.91056E-1	1.18284E-1	1.34777E+1
4.40025E+0	5.67366E-4	3.54604E+0	3.76538E-1	1.65632E-1	1.87016E+1
4.60028E+0	7.59173E-4	4.74483E+0	3.55925E-1	1.53762E-1	2.47294E+1
4.80058E+0	9.91193E-4	6.19496E+0	3.51722E-1	1.62680E-1	3.32952E+1
5.00049E+0	1.26865E-3	7.92906E+0	3.40810E-1	1.67300E-1	4.30127E+1
5.20061E+0	1.59468E-3	9.96675E+0	3.22521E-1	1.87469E-1	5.32128E+1
5.40059E+0	1.96081E-3	1.22551E+1	3.15245E-1	1.81352E-1	6.64132E+1
5.60060E+0	2.38239E-3	1.48899E+1	3.01096E-1	1.87853E-1	7.99251E+1
5.80061E+0	2.84300E-3	1.77688E+1	2.88382E-1	1.92083E-1	9.46125E+1
6.00057E+0	3.34335E-3	2.08959E+1	2.75326E-1	1.82665E-1	1.09888E+2
6.20062E+0	3.89190E-3	2.43244E+1	2.62794E-1	1.88214E-1	1.26166E+2
6.40060E+0	4.48416E-3	2.80260E+1	2.52930E-1	1.85031E-1	1.44422E+2
6.60059E+0	5.11744E-3	3.19840E+1	2.40843E-1	1.86384E-1	1.61845E+2
6.80054E+0	5.80156E-3	3.62598E+1	2.30094E-1	1.84256E-1	1.80602E+2
7.00053E+0	6.52118E-3	4.07574E+1	2.19109E-1	1.87118E-1	1.98997E+2
7.20051E+0	7.29324E-3	4.55827E+1	2.09981E-1	1.85177E-1	2.19379E+2
7.40056E+0	8.11021E-3	5.06888E+1	2.00654E-1	1.82989E-1	2.39593E+2
7.60055E+0	8.98156E-3	5.61347E+1	1.91144E-1	1.81610E-1	2.59590E+2
7.80048E+0	9.89941E-3	6.18713E+1	1.83216E-1	1.80433E-1	2.81466E+2
8.00054E+0	1.08722E-2	6.79513E+1	1.75232E-1	1.80360E-1	3.03236E+2
8.20051E+0	1.19235E-2	7.45219E+1	1.65449E-1	1.74908E-1	3.21839E+2
8.40051E+0	1.30228E-2	8.13925E+1	1.57924E-1	1.72488E-1	3.43707E+2
8.60044E+0	1.40886E-2	8.80537E+1	1.51935E-1	1.72184E-1	3.66249E+2
8.80044E+0	1.52210E-2	9.51312E+1	1.45704E-1	1.69764E-1	3.88283E+2
9.00047E+0	1.63940E-2	1.02462E+2	1.39506E-1	1.66875E-1	4.09518E+2
9.20040E+0	1.76206E-2	1.10129E+2	1.33939E-1	1.65395E-1	4.31982E+2
9.40046E+0	1.88815E-2	1.18009E+2	1.28159E-1	1.63189E-1	4.52547E+2
9.56760E+0	2.00024E-2	1.25015E+2	1.23016E-1	1.61596E-1	4.68356E+2

File: Raw OLED Data/OLED-024/A3-1.txt
Voltage(V)	Current(A)	J(mA/cm2)	PE(lm/W)	EQE(%)	L(cd/m2)
-9.99962E-1	-5.66466E-6	-3.54041E-2	1.19060E+0	-3.45507E+0	1.34169E-1
-7.99981E-1	-3.67581E-6	-2.29738E-2	-8.26048E-2	-5.79211E+0	-4.83246E-3
-5.99957E-1	-2.32221E-6	-1.45138E-2	-4.88592E+0	-1.29435E+1	-1.35425E-1
-3.99943E-1	-1.24288E-6	-7.76800E-3	-1.04276E+2	-1.50181E+1	-1.03120E+0
-1.99994E-1	-5.01328E-7	-3.13330E-3	-1.36682E+2	-3.55993E+1	-2.72635E-1
9.30786E-5	7.79092E-10	4.86933E-6	-7.28259E+7	-2.11934E+4	-1.05064E-1
2.00081E-1	4.78097E-7	2.98811E-3	2.12010E+2	-1.60412E+1	4.03468E-1
4.00030E-1	1.11106E-6	6.94413E-3	-4.24760E+1	-3.82679E+1	-3.75581E-1
6.00023E-1	1.86316E-6	1.16448E-2	-2.64990E+1	-1.95361E+1	-5.89357E-1
8.00035E-1	2.93893E-6	1.83683E-2	8.49727E+0	-6.60373E-1	3.97473E-1
1.00004E+0	4.27137E-6	2.66961E-2	-1.04644E+0	-2.91990E+0	-8.89261E-2
1.20005E+0	6.09998E-6	3.81249E-2	-3.52204E+0	-5.91596E+0	-5.12922E-1
1.40006E+0	8.29537E-6	5.18461E-2	1.17967E+0	-3.38212E+0	2.72568E-1
1.60007E+0	9.94005E-6	6.21253E-2	-1.09278E+0	-3.68763E-1	-3.45774E-1
1.80005E+0	1.28445E-5	8.02781E-2	-1.17043E+0	-2.73846E+0	-5.38367E-1
2.00003E+0	1.74950E-5	1.09344E-1	-3.17258E-1	-5.50136E-1	-2.20848E-1
2.20045E+0	2.25454E-5	1.40909E-1	-7.86117E-1	-1.63296E+0	-7.75866E-1
2.40042E+0	2.75403E-5	1.72127E-1	-3.94619E-2	-1.06782E+0	-5.18997E-2
2.60045E+0	3.45861E-5	2.16163E-1	7.98913E-2	-1.04230E+0	1.42949E-1
2.80036E+0	4.42850E-5	2.76781E-1	-1.35365E-1	-1.01092E+0	-3.33970E-1
3.00034E+0	5.65028E-5	3.53142E-1	1.40669E-1	-6.60755E-1	4.74425E-1
3.20033E+0	7.82529E-5	4.89081E-1	1.80415E-1	-2.92433E-1	8.98870E-1
3.40032E+0	1.08549E-4	6.78431E-1	2.70521E-1	-2.49229E-1	1.98644E+0
3.60033E+0	1.63961E-4	1.02476E+0	2.59110E-1	3.71009E-2	3.04297E+0
3.80034E+0	2.37916E-4	1.48697E+0	2.79228E-1	1.32408E-2	5.02267E+0
4.00024E+0	3.21713E-4	2.01071E+0	3.11481E-1	1.05964E-1	7.97473E+0
4.20027E+0	4.28193E-4	2.67621E+0	3.33890E-1	2.75019E-2	1.19467E+1
4.40023E+0	5.77239E-4	3.60774E+0	3.48681E-1	1.27571E-1	1.76193E+1
4.60024E+0	7.72423E-4	4.82764E+0	3.28909E-1	1.10738E-1	2.32510E+1
4.80060E+0	1.00314E-3	6.26962E+0	3.25858E-1	1.56833E-1	3.12188E+1
5.00058E+0	1.27275E-3	7.95469E+0	3.20365E-1	1.79141E-1	4.05638E+1
5.20056E+0	1.57531E-3	9.84569E+0	3.15749E-1	1.80752E-1	5.14622E+1
5.40057E+0	1.91943E-3	1.19964E+1	3.06989E-1	1.71640E-1	6.33089E+1
5.60055E+0	2.31861E-3	1.44913E+1	2.98393E-1	1.77721E-1	7.70864E+1
5.80063E+0	2.76144E-3	1.72590E+1	2.83697E-1	1.74092E-1	9.04057E+1
6.00055E+0	3.27878E-3	2.04924E+1	2.69772E-1	1.80408E-1	1.05592E+2
6.20057E+0	3.82362E-3	2.38976E+1	2.57867E-1	1.78365E-1	1.21627E+2
6.40058E+0	4.41906E-3	2.76191E+1	2.47753E-1	1.82655E-1	1.39411E+2
6.60057E+0	5.03393E-3	3.14621E+1	2.35892E-1	1.75004E-1	1.55931E+2
6.80053E+0	5.71659E-3	3.57287E+1	2.27899E-1	1.77746E-1	1.76259E+2
7.00049E+0	6.42020E-3	4.01262E+1	2.15540E-1	1.77828E-1	1.92724E+2
7.20047E+0	7.22294E-3	4.51434E+1	2.04565E-1	1.80144E-1	2.11659E+2
7.40048E+0	8.10473E-3	5.06546E+1	1.91848E-1	1.73362E-1	2.28922E+2
7.60046E+0	9.14104E-3	5.71315E+1	1.79440E-1	1.65213E-1	2.48018E+2
7.80047E+0	9.99863E-3	6.24914E+1	1.74584E-1	1.71011E-1	2.70892E+2
8.00055E+0	1.08119E-2	6.75744E+1	1.71398E-1	1.70062E-1	2.94956E+2
8.20049E+0	1.17680E-2	7.35500E+1	1.65321E-1	1.71715E-1	3.17396E+2
8.40048E+0	1.27864E-2	7.99150E+1	1.59348E-1	1.68764E-1	3.40509E+2
8.60045E+0	1.37627E-2	8.60169E+1	1.55300E-1	1.71447E-1	3.65701E+2
8.80044E+0	1.48798E-2	9.29988E+1	1.48610E-1	1.68232E-1	3.87151E+2
9.00049E+0	1.59735E-2	9.98344E+1	1.44059E-1	1.70272E-1	4.12038E+2
9.20037E+0	1.71808E-2	1.07380E+2	1.37919E-1	1.66384E-1	4.33713E+2
9.40039E+0	1.84210E-2	1.15131E+2	1.32505E-1	1.66032E-1	4.56480E+2
9.60072E+0	1.97148E-2	1.23218E+2	1.27349E-1	1.64327E-1	4.79535E+2

File: Raw OLED Data/OLED-024/A4-1.txt
Voltage(V)	Current(A)	J(mA/cm2)	PE(lm/W)	EQE(%)	L(cd/m2)
-9.99967E-1	-7.75437E-6	-4.84648E-2	-4.60503E+0	-1.85576E+0	-7.10387E-1
-7.99978E-1	-3.70725E-6	-2.31703E-2	-7.30907E+0	-9.68658E-2	-4.31243E-1
-5.99956E-1	-1.89772E-6	-1.18607E-2	-2.99563E+1	-3.69383E+0	-6.78532E-1
-3.99940E-1	-8.55844E-7	-5.34902E-3	-1.14037E+2	-8.60202E+0	-7.76541E-1
-1.99989E-1	-2.92795E-7	-1.82997E-3	-4.54973E+2	2.21587E+1	-5.30011E-1
8.59737E-5	6.13391E-10	3.83369E-6	-6.59848E+8	-1.68716E+3	-6.92273E-1
2.00066E-1	2.66515E-7	1.66572E-3	-7.03153E+2	1.03958E+1	-7.45890E-1
4.00020E-1	7.99701E-7	4.99813E-3	-1.72410E+1	-2.29813E+0	-1.09724E-1
6.00019E-1	1.69911E-6	1.06194E-2	-1.44539E+1	3.16411E+0	-2.93159E-1
8.00029E-1	3.06240E-6	1.91400E-2	-1.06747E+1	6.38291E+0	-5.20299E-1
1.00004E+0	5.41117E-6	3.38198E-2	-3.62798E+0	1.72961E+0	-3.90575E-1
1.20004E+0	8.15937E-6	5.09961E-2	-3.23900E-1	2.26860E+0	-6.30947E-2
1.40004E+0	1.27949E-5	7.99681E-2	-5.88322E-1	1.78393E+0	-2.09663E-1
1.60005E+0	1.84719E-5	1.15449E-1	-1.04524E-1	8.73524E-1	-6.14600E-2
1.80003E+0	2.49666E-5	1.56041E-1	-4.84241E-1	4.10609E-1	-4.32943E-1
2.00003E+0	3.14881E-5	1.96801E-1	6.08561E-2	8.14864E-1	7.62460E-2
2.20044E+0	4.02537E-5	2.51586E-1	2.89200E-1	3.20526E-1	5.09617E-1
2.40040E+0	4.73927E-5	2.96204E-1	-1.15457E-1	4.73234E-1	-2.61304E-1
2.60037E+0	5.67362E-5	3.54601E-1	5.35786E-2	4.23661E-1	1.57260E-1
2.80038E+0	6.81642E-5	4.26026E-1	-4.92423E-2	2.47175E-1	-1.87000E-1
3.00028E+0	8.31560E-5	5.19725E-1	-5.24195E-2	1.21951E-1	-2.60183E-1
3.20029E+0	1.04866E-4	6.55412E-1	1.28843E-1	-1.44060E-3	8.60231E-1
3.40024E+0	1.35475E-4	8.46719E-1	1.05882E-1	1.59812E-1	9.70335E-1
3.60022E+0	1.80268E-4	1.12668E+0	1.65242E-1	5.46679E-2	2.13353E+0
3.80021E+0	2.81004E-4	1.75628E+0	2.08704E-1	1.42883E-1	4.43385E+0
4.00015E+0	3.60354E-4	2.25221E+0	2.22311E-1	3.26741E-2	6.37525E+0
4.20014E+0	4.41486E-4	2.75929E+0	2.84135E-1	1.32866E-1	1.04818E+1
4.40009E+0	5.87392E-4	3.67120E+0	2.88261E-1	1.30764E-1	1.48220E+1
4.60018E+0	7.73442E-4	4.83401E+0	2.87854E-1	1.87619E-1	2.03753E+1
4.80049E+0	9.94893E-4	6.21808E+0	2.92911E-1	1.62663E-1	2.78309E+1
5.00044E+0	1.25715E-3	7.85719E+0	2.95691E-1	1.59167E-1	3.69797E+1
5.20048E+0	1.58582E-3	9.91137E+0	2.80122E-1	1.60482E-1	4.59594E+1
5.40047E+0	1.95979E-3	1.22487E+1	2.70297E-1	1.77280E-1	5.69131E+1
5.60049E+0	2.38962E-3	1.49351E+1	2.57912E-1	1.75061E-1	6.86685E+1
5.80049E+0	2.87958E-3	1.79974E+1	2.48686E-1	1.71002E-1	8.26373E+1
6.00050E+0	3.47451E-3	2.17157E+1	2.26995E-1	1.57122E-1	9.41516E+1
6.20050E+0	4.51018E-3	2.81886E+1	1.88250E-1	1.37785E-1	1.04733E+2
6.40050E+0	5.23031E-3	3.26894E+1	1.79206E-1	1.40636E-1	1.19351E+2
6.60047E+0	5.87038E-3	3.66899E+1	1.78906E-1	1.37698E-1	1.37910E+2
6.80051E+0	6.15426E-3	3.84641E+1	1.92194E-1	1.53865E-1	1.60025E+2
7.00045E+0	6.58160E-3	4.11350E+1	1.94225E-1	1.63266E-1	1.78030E+2
7.20039E+0	7.18302E-3	4.48939E+1	1.92762E-1	1.69689E-1	1.98342E+2
7.40044E+0	7.96942E-3	4.98089E+1	1.85534E-1	1.69798E-1	2.17690E+2
7.60039E+0	8.78134E-3	5.48834E+1	1.81195E-1	1.72161E-1	2.40587E+2
7.80035E+0	9.41263E-3	5.88289E+1	1.81364E-1	1.75635E-1	2.64914E+2
8.00037E+0	1.00574E-2	6.28587E+1	1.82385E-1	1.83664E-1	2.91955E+2
8.20034E+0	1.08677E-2	6.79231E+1	1.77434E-1	1.83742E-1	3.14584E+2
8.40037E+0	1.18124E-2	7.38275E+1	1.70499E-1	1.82022E-1	3.36580E+2
8.60033E+0	1.28271E-2	8.01694E+1	1.64158E-1	1.81314E-1	3.60276E+2
8.80038E+0	1.38784E-2	8.67400E+1	1.57264E-1	1.78725E-1	3.82121E+2
9.00035E+0	1.50088E-2	9.38050E+1	1.50470E-1	1.76290E-1	4.04376E+2
9.20027E+0	1.61273E-2	1.00796E+2	1.47263E-1	1.77197E-1	4.34695E+2
9.40031E+0	1.70735E-2	1.06709E+2	1.43729E-1	1.77566E-1	4.58923E+2
9.60063E+0	1.83142E-2	1.14464E+2	1.37614E-1	1.75409E-1	4.81370E+2
9.80066E+0	1.95900E-2	1.22437E+2	1.31786E-1	1.73828E-1	5.03372E+2
9.84312E+0	2.00018E-2	1.25011E+2	1.28910E-1	1.69851E-1	5.04917E+2

File: Raw OLED Data/OLED-024/B1-1.txt
Voltage(V)	Current(A)	J(mA/cm2)	PE(lm/W)	EQE(%)	L(cd/m2)
-9.99954E-1	-2.09098E-3	-1.30686E+1	1.05195E-2	-4.00134E-3	4.37579E-1
-7.99974E-1	-1.75058E-3	-1.09411E+1	3.31551E-2	3.83823E-3	9.23716E-1
-5.99954E-1	-1.12365E-3	-7.02281E+0	2.93142E-2	6.88235E-3	3.93149E-1
-3.99949E-1	-6.58831E-4	-4.11769E+0	1.29540E-1	-2.19451E-3	6.79065E-1
-1.99999E-1	-2.70279E-4	-1.68924E+0	8.43212E-1	-8.99345E-3	9.06791E-1
6.35147E-5	2.59782E-8	1.62364E-4	6.80637E+6	-1.58050E+2	2.23424E-1
2.00058E-1	2.58595E-4	1.61622E+0	1.70936E-1	2.42290E-3	1.75930E-1
4.00004E-1	6.11951E-4	3.82469E+0	1.38303E-1	-3.63664E-2	6.73508E-1
5.99992E-1	1.05848E-3	6.61550E+0	8.44647E-2	9.24402E-3	1.06717E+0
8.00009E-1	1.53691E-3	9.60569E+0	2.75505E-2	-9.40164E-3	6.73912E-1
1.00001E+0	2.09688E-3	1.31055E+1	1.22121E-2	-1.67688E-2	5.09445E-1
1.20002E+0	2.70606E-3	1.69129E+1	1.19513E-3	-2.79996E-3	7.72097E-2
1.40002E+0	3.40008E-3	2.12505E+1	6.48833E-3	-4.41471E-3	6.14450E-1
1.60001E+0	4.17034E-3	2.60646E+1	-3.21213E-3	1.74511E-3	-4.26400E-1
1.80000E+0	5.01176E-3	3.13235E+1	5.55126E-4	-8.82453E-4	9.96287E-2
1.99998E+0	5.89166E-3	3.68229E+1	6.70381E-5	-2.88663E-3	1.57150E-2
2.20010E+0	7.62231E-3	4.76394E+1	1.36120E-4	-1.98426E-3	4.54130E-2
2.40011E+0	7.85871E-3	4.91169E+1	1.23227E-3	-2.82612E-3	4.62400E-1
2.60007E+0	9.86247E-3	6.16404E+1	3.36094E-4	-2.98015E-4	1.71460E-1
2.80004E+0	1.06567E-2	6.66044E+1	1.53793E-3	1.69806E-3	9.12965E-1
2.99998E+0	1.16524E-2	7.28275E+1	4.93102E-4	5.28297E-4	3.42926E-1
3.20003E+0	1.26225E-2	7.88906E+1	8.13568E-4	2.79841E-3	6.53768E-1
3.40001E+0	1.36518E-2	8.53238E+1	-7.41641E-7	2.60884E-4	-6.84847E-4
3.59994E+0	1.48125E-2	9.25781E+1	-2.48200E-6	3.67138E-4	-2.63303E-3
3.79992E+0	1.59909E-2	9.99431E+1	2.65911E-4	-6.39135E-4	3.21450E-1
3.99983E+0	1.72234E-2	1.07646E+2	7.86800E-4	-3.23152E-4	1.07834E+0
4.19983E+0	1.85608E-2	1.16005E+2	2.34562E-5	4.78150E-4	3.63761E-2
4.39983E+0	1.98017E-2	1.23761E+2	4.05600E-4	-6.42053E-5	7.03019E-1

File: Raw OLED Data/OLED-024/B2-1.txt
Voltage(V)	Current(A)	J(mA/cm2)	PE(lm/W)	EQE(%)	L(cd/m2)
-9.99958E-1	-3.03576E-6	-1.89735E-2	-7.28678E+0	6.98115E+0	-4.40063E-1
-7.99976E-1	-1.77683E-6	-1.11052E-2	-3.08956E+1	-6.55174E+0	-8.73676E-1
-5.99951E-1	-9.26641E-7	-5.79151E-3	-4.65508E+1	6.68671E-2	-5.14855E-1
-3.99933E-1	-3.74326E-7	-2.33954E-3	-4.38819E+1	3.53753E+1	-1.30693E-1
-1.99988E-1	-1.07814E-7	-6.73838E-4	-5.72121E+2	-5.59130E+1	-2.45413E-1
6.41584E-5	4.69899E-10	2.93687E-6	-7.80889E+8	-4.34586E+4	-4.68357E-1
2.00054E-1	9.36673E-8	5.85421E-4	-9.35065E+2	-2.73659E+2	-3.48584E-1
4.00009E-1	3.12800E-7	1.95500E-3	-1.36699E+2	-5.10062E+1	-3.40276E-1
6.00000E-1	6.47067E-7	4.04417E-3	-1.19204E+2	-5.35960E+1	-9.20703E-1
8.00012E-1	1.18386E-6	7.39912E-3	-3.91295E+1	-2.97730E+1	-7.37278E-1
1.00002E+0	2.18789E-6	1.36743E-2	-8.01764E+0	-3.25538E+0	-3.48988E-1
1.20002E+0	3.30914E-6	2.06821E-2	-3.62112E+0	1.25702E+0	-2.86073E-1
1.40003E+0	4.67764E-6	2.92353E-2	-4.51075E+0	-3.84666E+0	-5.87683E-1
1.60002E+0	6.39424E-6	3.99640E-2	-1.67875E+0	-1.69390E+0	-3.41688E-1
1.80000E+0	8.65678E-6	5.41049E-2	-2.36005E+0	2.04444E+0	-7.31610E-1
1.99999E+0	1.13225E-5	7.07656E-2	-2.90442E-1	-1.95131E+0	-1.30846E-1
2.20022E+0	1.46650E-5	9.16562E-2	-7.05086E-1	-8.37934E-1	-4.52606E-1
2.40018E+0	1.88295E-5	1.17684E-1	-9.26808E-1	-2.02643E-1	-8.33302E-1
2.60017E+0	2.48687E-5	1.55429E-1	-8.17216E-2	1.05798E+0	-1.05129E-1
2.80013E+0	3.26866E-5	2.04291E-1	-5.47972E-1	5.51123E-1	-9.97783E-1
3.00005E+0	4.41791E-5	2.76119E-1	1.70408E-1	4.45012E-1	4.49330E-1
3.20009E+0	6.45056E-5	4.03160E-1	2.62295E-1	-1.82242E-1	1.07716E+0
3.40000E+0	8.88551E-5	5.55344E-1	2.29055E-1	-2.70612E-2	1.37667E+0
3.60004E+0	1.31188E-4	8.19925E-1	3.11762E-1	4.57776E-2	2.92924E+0
3.80003E+0	1.90837E-4	1.19273E+0	3.42355E-1	6.28158E-2	4.93920E+0
3.99998E+0	2.77035E-4	1.73147E+0	3.60969E-1	9.54368E-2	7.95778E+0
4.19999E+0	3.86941E-4	2.41838E+0	3.70591E-1	1.68070E-1	1.19817E+1
4.39995E+0	5.23540E-4	3.27212E+0	3.86645E-1	1.94185E-1	1.77190E+1
4.59992E+0	7.12860E-4	4.45537E+0	3.54388E-1	1.98060E-1	2.31187E+1
4.80031E+0	9.37168E-4	5.85730E+0	3.49449E-1	1.82087E-1	3.12753E+1
5.00026E+0	1.21750E-3	7.60938E+0	3.43200E-1	2.09879E-1	4.15661E+1
5.20035E+0	1.53642E-3	9.60262E+0	3.26855E-1	2.01965E-1	5.19550E+1
5.40033E+0	1.91526E-3	1.19704E+1	3.16089E-1	2.01407E-1	6.50411E+1
5.60024E+0	2.34941E-3	1.46838E+1	3.00289E-1	1.92060E-1	7.86021E+1
5.80032E+0	2.81681E-3	1.76051E+1	2.88350E-1	1.96482E-1	9.37259E+1
6.00031E+0	3.34391E-3	2.08994E+1	2.74069E-1	1.90052E-1	1.09400E+2
6.20028E+0	3.92904E-3	2.45565E+1	2.63265E-1	1.91073E-1	1.27591E+2
6.40027E+0	4.56337E-3	2.85211E+1	2.50691E-1	1.85039E-1	1.45664E+2
6.60022E+0	5.23958E-3	3.27474E+1	2.41352E-1	1.86581E-1	1.66049E+2
6.80022E+0	5.99318E-3	3.74574E+1	2.28953E-1	1.84389E-1	1.85634E+2
7.00019E+0	6.79435E-3	4.24647E+1	2.19979E-1	1.86887E-1	2.08146E+2
7.20017E+0	7.65753E-3	4.78596E+1	2.09365E-1	1.83659E-1	2.29650E+2
7.40022E+0	8.59401E-3	5.37126E+1	2.00437E-1	1.83791E-1	2.53599E+2
7.60020E+0	9.60333E-3	6.00208E+1	1.90657E-1	1.78053E-1	2.76841E+2
7.80020E+0	1.06930E-2	6.68312E+1	1.82390E-1	1.76896E-1	3.02647E+2
8.00022E+0	1.18452E-2	7.40325E+1	1.73996E-1	1.74852E-1	3.28030E+2
8.20015E+0	1.30823E-2	8.17644E+1	1.65001E-1	1.73098E-1	3.52146E+2
8.40015E+0	1.43928E-2	8.99550E+1	1.58410E-1	1.70139E-1	3.81018E+2
8.60010E+0	1.57759E-2	9.85994E+1	1.50220E-1	1.66149E-1	4.05468E+2
8.80015E+0	1.72520E-2	1.07825E+2	1.43787E-1	1.64631E-1	4.34290E+2
9.00015E+0	1.88024E-2	1.17515E+2	1.36534E-1	1.60782E-1	4.59656E+2
9.13742E+0	2.00015E-2	1.25009E+2	1.30686E-1	1.57557E-1	4.75165E+2

File: Raw OLED Data/OLED-024/B3-1.txt
Voltage(V)	Current(A)	J(mA/cm2)	PE(lm/W)	EQE(%)	L(cd/m2)
-9.99973E-1	-7.95687E-6	-4.97304E-2	1.73467E+0	-1.73482E+0	2.74586E-1
-7.99983E-1	-4.57735E-6	-2.86084E-2	-3.50083E-1	-2.70678E+0	-2.55033E-2
-5.99957E-1	-2.58211E-6	-1.61382E-2	-4.29371E+0	-9.02568E+0	-1.32330E-1
-3.99945E-1	-1.24148E-6	-7.75925E-3	3.97270E+1	-2.83608E+0	3.92424E-1
-1.99992E-1	-3.83164E-7	-2.39478E-3	-1.24943E+2	-5.80540E+1	-1.90476E-1
7.53641E-5	8.17299E-10	5.10812E-6	2.98785E+7	1.17319E+4	3.66130E-2
2.00060E-1	2.96411E-7	1.85257E-3	3.56375E+2	-8.53257E+1	4.20429E-1
4.00011E-1	9.51120E-7	5.94450E-3	-7.43098E+1	-3.35041E+0	-5.62450E-1
6.00008E-1	2.23136E-6	1.39460E-2	8.17242E+0	-5.41881E+0	2.17674E-1
8.00019E-1	3.82201E-6	2.38876E-2	7.47224E+0	1.56465E-1	4.54541E-1
1.00002E+0	6.21224E-6	3.88265E-2	1.38043E+0	-1.22062E+0	1.70609E-1
1.20003E+0	9.22074E-6	5.76296E-2	-1.71851E-1	-6.51555E-1	-3.78303E-2
1.40003E+0	1.26924E-5	7.93275E-2	-1.00329E-1	-6.69522E-1	-3.54679E-2
1.60004E+0	1.66102E-5	1.03814E-1	6.90724E-2	-5.32092E-1	3.65208E-2
1.80002E+0	2.18352E-5	1.36470E-1	-2.60188E-1	-1.02616E+0	-2.03447E-1
2.00001E+0	2.71430E-5	1.69644E-1	2.68305E-1	-1.32120E+0	2.89768E-1
2.20031E+0	3.05652E-5	1.91032E-1	-4.33824E-1	-4.23884E-1	-5.80436E-1
2.40027E+0	3.68406E-5	2.30254E-1	6.63463E-2	-2.25657E-2	1.16717E-1
2.60024E+0	4.17764E-5	2.61103E-1	-2.60685E-1	-1.17643E-1	-5.63366E-1
2.80022E+0	4.68104E-5	2.92565E-1	-1.56418E-2	-7.32629E-1	-4.07899E-2
3.00012E+0	5.65582E-5	3.53489E-1	2.35033E-2	-1.85059E-1	7.93403E-2
3.20016E+0	7.24602E-5	4.52876E-1	1.55178E-1	-2.67874E-1	7.15865E-1
3.40009E+0	9.36859E-5	5.85537E-1	3.03725E-1	-1.12590E-2	1.92475E+0
3.60014E+0	1.28460E-4	8.02875E-1	3.57360E-1	-1.34044E-2	3.28794E+0
3.80018E+0	1.77658E-4	1.11036E+0	3.71110E-1	1.66503E-1	4.98450E+0
4.00009E+0	2.47070E-4	1.54419E+0	3.84059E-1	1.12950E-1	7.55123E+0
4.20010E+0	3.41608E-4	2.13505E+0	4.01507E-1	1.31787E-1	1.14607E+1
4.40000E+0	4.63468E-4	2.89668E+0	4.04260E-1	1.36444E-1	1.64007E+1
4.60000E+0	6.22273E-4	3.88921E+0	3.85660E-1	1.68726E-1	2.19621E+1
4.80036E+0	8.19126E-4	5.11954E+0	3.81936E-1	1.82723E-1	2.98776E+1
5.00029E+0	1.06015E-3	6.62594E+0	3.75031E-1	1.91913E-1	3.95512E+1
5.20035E+0	1.33519E-3	8.34494E+0	3.57189E-1	1.91426E-1	4.93406E+1
5.40033E+0	1.67611E-3	1.04757E+1	3.45068E-1	2.05524E-1	6.21380E+1
5.60032E+0	2.05932E-3	1.28708E+1	3.31214E-1	2.11264E-1	7.59934E+1
5.80037E+0	2.49794E-3	1.56121E+1	3.16703E-1	2.12784E-1	9.12893E+1
6.00032E+0	2.97850E-3	1.86156E+1	3.05329E-1	2.05646E-1	1.08560E+2
6.20036E+0	3.51010E-3	2.19381E+1	2.87826E-1	1.97840E-1	1.24623E+2
6.40035E+0	4.07812E-3	2.54883E+1	2.76331E-1	2.02485E-1	1.43491E+2
6.60028E+0	4.72057E-3	2.95036E+1	2.62848E-1	1.99206E-1	1.62927E+2
6.80025E+0	5.38486E-3	3.36554E+1	2.53184E-1	2.02678E-1	1.84444E+2
7.00022E+0	6.11218E-3	3.82011E+1	2.40782E-1	1.97212E-1	2.04957E+2
7.20021E+0	6.87718E-3	4.29824E+1	2.32379E-1	2.00636E-1	2.28920E+2
7.40026E+0	7.71318E-3	4.82074E+1	2.22405E-1	1.95955E-1	2.52554E+2
7.60019E+0	8.62386E-3	5.38991E+1	2.12712E-1	1.95632E-1	2.77363E+2
7.80022E+0	9.54720E-3	5.96700E+1	2.06020E-1	1.96435E-1	3.05226E+2
8.00024E+0	1.05809E-2	6.61306E+1	1.97075E-1	1.92412E-1	3.31885E+2
8.20015E+0	1.16944E-2	7.30900E+1	1.87615E-1	1.89634E-1	3.57929E+2
8.40026E+0	1.28850E-2	8.05312E+1	1.78891E-1	1.87319E-1	3.85209E+2
8.60021E+0	1.41466E-2	8.84163E+1	1.71095E-1	1.84803E-1	4.14121E+2
8.80022E+0	1.55055E-2	9.69094E+1	1.63680E-1	1.82788E-1	4.44328E+2
9.00021E+0	1.69346E-2	1.05841E+2	1.55944E-1	1.79575E-1	4.72853E+2
9.20011E+0	1.84416E-2	1.15260E+2	1.48781E-1	1.75707E-1	5.02191E+2
9.39324E+0	2.00013E-2	1.25008E+2	1.41281E-1	1.72563E-1	5.28063E+2

File: Raw OLED Data/OLED-024/B4-1.txt
Voltage(V)	Current(A)	J(mA/cm2)	PE(lm/W)	EQE(%)	L(cd/m2)
-9.99971E-1	-5.69511E-6	-3.55944E-2	1.18857E+0	1.09266E+0	1.34662E-1
-7.99988E-1	-2.96881E-6	-1.85551E-2	-4.41434E+0	-3.17960E+0	-2.08575E-1
-5.99969E-1	-1.35126E-6	-8.44537E-3	-5.04441E+1	-5.65624E+0	-8.13595E-1
-3.99954E-1	-5.16737E-7	-3.22961E-3	-1.52748E+2	-9.33086E+0	-6.28039E-1
-1.99999E-1	-1.30687E-7	-8.16794E-4	-3.61537E+2	-1.80283E+2	-1.87993E-1
7.18594E-5	8.58140E-10	5.36338E-6	-2.55528E+7	4.34736E+3	-3.13480E-2
2.00064E-1	1.04755E-7	6.54719E-4	-1.23495E+3	-4.53752E+1	-5.14900E-1
4.00010E-1	3.07759E-7	1.92349E-3	-3.78073E+2	-2.58815E+1	-9.25950E-1
6.00003E-1	6.48688E-7	4.05430E-3	-4.73857E+1	-3.07678E+1	-3.66916E-1
8.00020E-1	1.23054E-6	7.69087E-3	4.83504E+0	5.33811E+0	9.46949E-2
1.00002E+0	2.15680E-6	1.34800E-2	-1.54948E+1	-6.83913E+0	-6.64866E-1
1.20002E+0	3.57985E-6	2.23741E-2	-7.75321E+0	-1.33277E+0	-6.62621E-1
1.40003E+0	5.66225E-6	3.53891E-2	-2.55821E+0	-4.00491E+0	-4.03453E-1
1.60003E+0	8.70164E-6	5.43853E-2	-2.12061E+0	-7.65156E-1	-5.87381E-1
1.80001E+0	1.29588E-5	8.09925E-2	-8.05824E-1	-1.02907E-1	-3.73947E-1
2.00001E+0	1.86900E-5	1.16812E-1	-4.85304E-1	-1.27645E+0	-3.60899E-1
2.20034E+0	2.63890E-5	1.64931E-1	-6.10573E-1	-2.91231E-1	-7.05310E-1
2.40030E+0	3.67505E-5	2.29691E-1	-8.28331E-2	-7.66106E-1	-1.45366E-1
2.60028E+0	5.04720E-5	3.15450E-1	-2.40593E-1	-3.84382E-1	-6.28180E-1
2.80023E+0	6.81669E-5	4.26043E-1	-1.48343E-1	-5.75039E-2	-5.63333E-1
3.00018E+0	9.28754E-5	5.80471E-1	-4.28747E-2	-3.42660E-1	-2.37672E-1
3.20021E+0	1.30106E-4	8.13163E-1	9.10780E-2	-8.92590E-2	7.54431E-1
3.40019E+0	1.80293E-4	1.12683E+0	1.04272E-1	1.92317E-2	1.27168E+0
3.60015E+0	2.41793E-4	1.51121E+0	1.31139E-1	4.70436E-2	2.27105E+0
3.80016E+0	3.24643E-4	2.02902E+0	1.80569E-1	2.04712E-2	4.43181E+0
4.00015E+0	4.28985E-4	2.68116E+0	2.10466E-1	1.81163E-2	7.18505E+0
4.20014E+0	5.68637E-4	3.55398E+0	2.03492E-1	7.54169E-2	9.66888E+0
4.40006E+0	7.46043E-4	4.66277E+0	2.25469E-1	8.05326E-2	1.47245E+1
4.60005E+0	9.43848E-4	5.89905E+0	2.16081E-1	9.41001E-2	1.86643E+1
4.80039E+0	1.18969E-3	7.43556E+0	2.32041E-1	1.16790E-1	2.63636E+1
5.00036E+0	1.49255E-3	9.32844E+0	2.30409E-1	1.20695E-1	3.42105E+1
5.20036E+0	1.87353E-3	1.17096E+1	2.26377E-1	1.22537E-1	4.38790E+1
5.40032E+0	2.36111E-3	1.47569E+1	2.12558E-1	1.17964E-1	5.39191E+1
5.60033E+0	3.19915E-3	1.99947E+1	1.93533E-1	1.20214E-1	6.89816E+1
5.80036E+0	2.55748E-3	1.59842E+1	2.89572E-1	1.89078E-1	8.54581E+1
6.00039E+0	3.01957E-3	1.88723E+1	2.80827E-1	1.94154E-1	1.01227E+2
6.20043E+0	3.52433E-3	2.20271E+1	2.71729E-1	1.85963E-1	1.18131E+2
6.40045E+0	4.04358E-3	2.52724E+1	2.63711E-1	1.90691E-1	1.35780E+2
6.60043E+0	4.66633E-3	2.91646E+1	2.53294E-1	1.87567E-1	1.55204E+2
6.80038E+0	5.34773E-3	3.34233E+1	2.37523E-1	1.85828E-1	1.71845E+2
7.00031E+0	6.48985E-3	4.05616E+1	2.13715E-1	1.70815E-1	1.93160E+2
7.20032E+0	6.96163E-3	4.35102E+1	2.16246E-1	1.75926E-1	2.15646E+2
7.40030E+0	7.78196E-3	4.86373E+1	2.09381E-1	1.84942E-1	2.39887E+2
7.60029E+0	8.59556E-3	5.37223E+1	2.03613E-1	1.82120E-1	2.64630E+2
7.80029E+0	9.47582E-3	5.92239E+1	1.98778E-1	1.84452E-1	2.92299E+2
8.00032E+0	1.02244E-2	6.39025E+1	1.98798E-1	1.91480E-1	3.23510E+2
8.20027E+0	1.12951E-2	7.05944E+1	1.89435E-1	1.87006E-1	3.49066E+2
8.40031E+0	1.24475E-2	7.77969E+1	1.81167E-1	1.85178E-1	3.76867E+2
8.60024E+0	1.36376E-2	8.52350E+1	1.74413E-1	1.85976E-1	4.06965E+2
8.80023E+0	1.48595E-2	9.28719E+1	1.68845E-1	1.84353E-1	4.39256E+2
9.00023E+0	1.61143E-2	1.00714E+2	1.63025E-1	1.83842E-1	4.70381E+2
9.20012E+0	1.75227E-2	1.09517E+2	1.56597E-1	1.82645E-1	5.02237E+2
9.40019E+0	1.89576E-2	1.18485E+2	1.50856E-1	1.80700E-1	5.34827E+2
9.52290E+0	2.00016E-2	1.25010E+2	1.45092E-1	1.76250E-1	5.49805E+2

File: Raw OLED Data/OLED-024/B5-1.txt
Voltage(V)	Current(A)	J(mA/cm2)	PE(lm/W)	EQE(%)	L(cd/m2)
-9.99962E-1	-1.77900E-6	-1.11188E-2	7.58587E+0	-6.77681E+0	2.68470E-1
-7.99973E-1	-2.33370E-5	-1.45856E-1	-7.36209E-1	-7.40631E-1	-2.73433E-1
-5.99954E-1	-1.46682E-5	-9.16763E-2	-2.94646E+0	-2.07588E-1	-5.15852E-1
-3.99953E-1	-7.92721E-6	-4.95451E-2	-1.16345E+1	-1.27617E+0	-7.33850E-1
-1.99992E-1	-4.43644E-6	-2.77277E-2	-4.60399E+1	1.57246E+0	-8.12665E-1
8.90017E-5	5.51200E-10	3.44500E-6	-1.78797E+8	-8.93791E+3	-1.74501E-1
2.00103E-1	4.59307E-8	2.87067E-4	-2.52948E+3	1.87141E+1	-4.62507E-1
4.00048E-1	7.75203E-8	4.84502E-4	-5.78578E+2	-4.20121E+2	-3.56960E-1
6.00019E-1	1.10661E-7	6.91631E-4	-8.08988E+2	-3.18821E+2	-1.06864E+0
8.00034E-1	2.09884E-7	1.31178E-3	-2.99652E+2	-9.28073E+1	-1.00100E+0
1.00003E+0	3.70853E-7	2.31783E-3	-7.09301E+1	-1.38222E+1	-5.23330E-1
1.20004E+0	6.12550E-7	3.82844E-3	-4.77902E+1	-5.75158E+1	-6.98885E-1
1.40004E+0	2.09522E-6	1.30951E-2	-1.38735E+1	-8.35677E+0	-8.09629E-1
1.60004E+0	3.16924E-6	1.98077E-2	-1.23355E+0	3.25303E+0	-1.24444E-1
1.80003E+0	2.64456E-6	1.65285E-2	-3.08635E+0	6.20876E+0	-2.92287E-1
2.00002E+0	3.87616E-6	2.42260E-2	-1.03697E+0	-6.49281E-1	-1.59931E-1
2.20038E+0	4.49761E-6	2.81101E-2	-5.00987E+0	-7.83568E-2	-9.86362E-1
2.40032E+0	5.75564E-6	3.59728E-2	-2.44308E+0	-2.77968E+0	-6.71475E-1
2.60028E+0	7.21637E-6	4.51023E-2	-1.16925E+0	2.60578E-1	-4.36491E-1
2.80017E+0	1.02880E-5	6.43000E-2	-1.35929E+0	-1.22284E+0	-7.79035E-1
3.00018E+0	1.49009E-5	9.31306E-2	-1.98840E-2	-2.08033E-1	-1.76846E-2
3.20028E+0	2.33253E-5	1.45783E-1	2.92708E-1	3.08158E-1	4.34690E-1
3.40018E+0	3.77455E-5	2.35909E-1	4.33301E-1	2.97605E-2	1.10633E+0
3.60023E+0	5.86511E-5	3.66569E-1	5.38745E-1	7.59589E-2	2.26319E+0
3.80022E+0	9.10194E-5	5.68871E-1	6.43095E-1	1.61646E-1	4.42535E+0
4.00017E+0	1.29890E-4	8.11812E-1	5.62735E-1	1.30362E-1	5.81686E+0
4.20021E+0	1.87000E-4	1.16875E+0	5.76892E-1	2.43346E-1	9.01441E+0
4.40012E+0	2.65631E-4	1.66019E+0	5.24800E-1	1.95232E-1	1.22030E+1
4.60015E+0	3.72146E-4	2.32591E+0	5.24279E-1	2.69072E-1	1.78558E+1
4.80047E+0	5.06726E-4	3.16704E+0	5.02260E-1	2.47829E-1	2.43061E+1
5.00043E+0	6.76068E-4	4.22543E+0	4.73913E-1	2.35756E-1	3.18732E+1
5.20041E+0	8.83176E-4	5.51985E+0	4.44111E-1	2.39850E-1	4.05795E+1
5.40038E+0	1.13024E-3	7.06400E+0	4.29960E-1	2.55059E-1	5.22099E+1
5.60044E+0	1.42272E-3	8.89200E+0	4.04884E-1	2.41882E-1	6.41805E+1
5.80050E+0	1.74337E-3	1.08961E+1	3.87013E-1	2.46712E-1	7.78594E+1
6.00042E+0	2.11040E-3	1.31900E+1	3.71660E-1	2.46498E-1	9.36317E+1
6.20046E+0	2.51531E-3	1.57207E+1	3.54343E-1	2.45431E-1	1.09944E+2
6.40046E+0	2.96273E-3	1.85171E+1	3.35706E-1	2.42759E-1	1.26646E+2
6.60038E+0	3.44803E-3	2.15502E+1	3.21977E-1	2.40745E-1	1.45779E+2
6.80039E+0	3.97939E-3	2.48712E+1	3.07599E-1	2.40883E-1	1.65602E+2
7.00032E+0	4.55998E-3	2.84999E+1	2.93227E-1	2.37841E-1	1.86215E+2
7.20030E+0	5.19253E-3	3.24533E+1	2.79174E-1	2.35753E-1	2.07651E+2
7.40024E+0	5.88057E-3	3.67536E+1	2.66496E-1	2.30564E-1	2.30721E+2
7.60025E+0	6.63720E-3	4.14825E+1	2.54076E-1	2.25187E-1	2.54981E+2
7.80025E+0	7.44865E-3	4.65541E+1	2.42567E-1	2.23790E-1	2.80380E+2
8.00022E+0	8.32635E-3	5.20397E+1	2.31868E-1	2.21014E-1	3.07276E+2
8.20018E+0	9.27987E-3	5.79992E+1	2.20760E-1	2.18065E-1	3.34207E+2
8.40024E+0	1.03135E-2	6.44594E+1	2.11390E-1	2.16048E-1	3.64344E+2
8.60021E+0	1.14092E-2	7.13075E+1	2.00405E-1	2.11957E-1	3.91203E+2
8.80026E+0	1.25718E-2	7.85738E+1	1.91406E-1	2.06956E-1	4.21287E+2
9.00023E+0	1.38121E-2	8.63256E+1	1.82458E-1	2.03351E-1	4.51238E+2
9.20018E+0	1.51391E-2	9.46194E+1	1.73857E-1	1.99842E-1	4.81748E+2
9.40024E+0	1.65415E-2	1.03384E+2	1.65958E-1	1.95479E-1	5.13383E+2
9.60052E+0	1.80307E-2	1.12692E+2	1.58338E-1	1.92096E-1	5.45285E+2
9.80049E+0	1.95980E-2	1.22488E+2	1.50890E-1	1.88008E-1	5.76568E+2
9.81648E+0	2.00014E-2	1.25009E+2	1.46593E-1	1.84214E-1	5.72612E+2

File: Raw OLED Data/OLED-024/C1-1.txt
Voltage(V)	Current(A)	J(mA/cm2)	PE(lm/W)	EQE(%)	L(cd/m2)
-9.99961E-1	-1.97481E-6	-1.23426E-2	3.15995E+0	8.08887E+0	1.24142E-1
-7.99980E-1	-1.28836E-6	-8.05225E-3	-7.32318E+0	1.69082E+1	-1.50157E-1
-5.99957E-1	-6.95144E-7	-4.34465E-3	7.80211E+1	-3.12225E-1	6.47347E-1
-3.99949E-1	-3.36785E-7	-2.10491E-3	1.24545E+2	4.01331E+1	3.33745E-1
-1.99997E-1	-1.18107E-7	-7.38169E-4	-7.09892E+1	9.29760E+0	-3.33597E-2
5.05447E-5	3.72267E-10	2.32667E-6	4.79436E+8	-4.77517E+3	1.79470E-1
2.00042E-1	1.03118E-7	6.44487E-4	-1.73978E+1	3.32117E+2	-7.13968E-3
3.99988E-1	2.64222E-7	1.65139E-3	1.53213E+1	-2.14004E+0	3.22138E-2
5.99982E-1	5.06539E-7	3.16587E-3	-7.21954E+1	-1.38039E+1	-4.36507E-1
7.99994E-1	8.72296E-7	5.45185E-3	1.49863E+1	9.94968E+0	2.08053E-1
1.00000E+0	1.39364E-6	8.71025E-3	4.70458E+1	1.91537E+0	1.30437E+0
1.20001E+0	2.08193E-6	1.30121E-2	6.32777E+0	1.29871E+1	3.14508E-1
1.40000E+0	2.93897E-6	1.83686E-2	3.53115E+0	1.58506E+0	2.89048E-1
1.60001E+0	4.11111E-6	2.56944E-2	1.06479E+0	1.79993E+0	1.39340E-1
1.79999E+0	5.63885E-6	3.52428E-2	1.04585E+0	-1.28475E+0	2.11184E-1
1.99998E+0	7.62112E-6	4.76320E-2	-1.70073E+0	1.50558E+0	-5.15715E-1
2.20000E+0	1.02508E-5	6.40675E-2	1.11357E+0	1.70578E+0	4.99606E-1
2.40007E+0	1.31562E-5	8.22263E-2	6.79648E-2	1.85228E+0	4.26941E-2
2.60005E+0	1.74306E-5	1.08941E-1	6.20909E-1	1.07568E-1	5.59825E-1
2.79996E+0	2.43783E-5	1.52364E-1	2.32940E-1	1.69364E-1	3.16322E-1
2.99992E+0	3.32962E-5	2.08101E-1	5.48870E-1	2.27456E-1	1.09070E+0
3.19995E+0	4.68234E-5	2.92646E-1	5.77550E-1	6.01384E-1	1.72157E+0
3.39993E+0	1.63697E-4	1.02311E+0	1.51636E-1	5.39546E-2	1.67897E+0
3.59990E+0	1.90096E-4	1.18810E+0	2.53836E-1	5.99976E-3	3.45579E+0
3.79991E+0	2.04953E-4	1.28096E+0	3.22558E-1	1.17595E-1	4.99765E+0
3.99988E+0	2.09125E-4	1.30703E+0	4.62184E-1	2.17724E-1	7.69126E+0
4.19985E+0	2.90493E-4	1.81558E+0	4.17616E-1	2.41908E-1	1.01362E+1
4.39987E+0	3.95146E-4	2.46966E+0	4.05881E-1	1.83754E-1	1.40387E+1
4.59986E+0	5.29026E-4	3.30641E+0	3.89242E-1	1.89931E-1	1.88439E+1
4.80017E+0	6.88970E-4	4.30606E+0	3.69511E-1	1.77517E-1	2.43117E+1
5.00015E+0	8.93812E-4	5.58633E+0	3.58299E-1	2.22126E-1	3.18570E+1
5.20012E+0	1.12856E-3	7.05350E+0	3.46898E-1	2.11931E-1	4.05014E+1
5.40018E+0	1.40562E-3	8.78513E+0	3.26612E-1	2.14062E-1	4.93218E+1
5.60012E+0	1.73249E-3	1.08281E+1	3.09833E-1	1.89592E-1	5.98034E+1
5.80013E+0	2.07757E-3	1.29848E+1	2.95088E-1	1.88687E-1	7.07417E+1
6.00007E+0	2.46410E-3	1.54006E+1	2.79181E-1	1.81981E-1	8.21165E+1
6.20011E+0	2.89557E-3	1.80973E+1	2.67494E-1	1.83898E-1	9.55383E+1
6.40012E+0	3.30857E-3	2.06786E+1	2.59485E-1	1.88422E-1	1.09313E+2
6.60011E+0	3.79935E-3	2.37459E+1	2.47367E-1	1.87295E-1	1.23405E+2
6.80007E+0	4.32792E-3	2.70495E+1	2.35673E-1	1.86707E-1	1.37985E+2
7.00003E+0	4.88186E-3	3.05116E+1	2.26398E-1	1.82334E-1	1.53918E+2
7.19997E+0	5.47203E-3	3.42002E+1	2.15824E-1	1.78895E-1	1.69164E+2
7.40001E+0	6.09782E-3	3.81114E+1	2.07995E-1	1.80622E-1	1.86720E+2
7.60004E+0	6.77375E-3	4.23359E+1	1.98643E-1	1.76205E-1	2.03446E+2
7.80001E+0	7.48859E-3	4.68037E+1	1.90237E-1	1.78209E-1	2.21065E+2
7.99999E+0	8.24422E-3	5.15264E+1	1.81897E-1	1.72717E-1	2.38668E+2
8.19993E+0	9.03894E-3	5.64934E+1	1.73778E-1	1.71571E-1	2.56243E+2
8.39996E+0	9.87909E-3	6.17443E+1	1.66397E-1	1.66865E-1	2.74708E+2
8.59995E+0	1.07694E-2	6.73088E+1	1.59534E-1	1.66544E-1	2.93948E+2
8.79998E+0	1.16922E-2	7.30763E+1	1.52604E-1	1.62022E-1	3.12373E+2
9.00001E+0	1.26596E-2	7.91225E+1	1.45619E-1	1.59248E-1	3.30074E+2
9.19994E+0	1.36690E-2	8.54313E+1	1.39741E-1	1.57478E-1	3.49605E+2
9.39996E+0	1.47231E-2	9.20194E+1	1.33748E-1	1.56675E-1	3.68250E+2
9.60027E+0	1.58141E-2	9.88381E+1	1.28078E-1	1.52750E-1	3.86841E+2
9.80022E+0	1.69441E-2	1.05901E+2	1.22717E-1	1.50265E-1	4.05404E+2
1.00002E+1	1.81196E-2	1.13247E+2	1.17499E-1	1.47896E-1	4.23568E+2
1.02002E+1	1.93386E-2	1.20866E+2	1.12441E-1	1.43821E-1	4.41253E+2
1.02889E+1	2.00014E-2	1.25009E+2	1.08663E-1	1.41036E-1	4.44879E+2

File: Raw OLED Data/OLED-024/C2-1.txt
Voltage(V)	Current(A)	J(mA/cm2)	PE(lm/W)	EQE(%)	L(cd/m2)
-9.99974E-1	-3.30024E-6	-2.06265E-2	1.39817E+0	8.49204E+0	9.17958E-2
-7.99997E-1	-2.46577E-6	-1.54111E-2	2.10600E+0	4.51655E+0	8.26475E-2
-5.99964E-1	-1.40976E-6	-8.81100E-3	2.02775E+1	-3.43013E+0	3.41205E-1
-3.99952E-1	-6.28107E-7	-3.92567E-3	8.03626E+1	3.91146E+1	4.01630E-1
-1.99998E-1	-2.04654E-7	-1.27909E-3	-5.40708E+1	2.21620E+0	-4.40290E-2
5.06401E-5	5.01871E-10	3.13669E-6	9.15253E+8	5.85912E+4	4.62762E-1
2.00045E-1	1.67244E-7	1.04528E-3	3.91107E+2	6.07396E+1	2.60318E-1
3.99983E-1	4.22016E-7	2.63760E-3	2.25203E+2	-3.95893E+1	7.56268E-1
5.99972E-1	8.99569E-7	5.62231E-3	-4.55626E+0	-6.37496E+0	-4.89220E-2
7.99987E-1	1.67413E-6	1.04633E-2	6.89791E-1	1.52605E+1	1.83789E-2
9.99986E-1	2.77354E-6	1.73346E-2	3.21747E+0	2.37357E+0	1.77531E-1
1.19999E+0	4.48110E-6	2.80069E-2	3.69697E+0	4.02830E+0	3.95492E-1
1.40000E+0	6.41744E-6	4.01090E-2	-5.68001E-1	9.31124E-2	-1.01524E-1
1.60000E+0	8.78791E-6	5.49244E-2	1.48946E+0	5.69822E-1	4.16643E-1
1.79999E+0	1.03484E-5	6.46775E-2	7.28197E-1	1.10393E+0	2.69850E-1
1.99997E+0	1.34366E-5	8.39788E-2	1.31448E-1	-3.98965E-1	7.02744E-2
2.20006E+0	1.66051E-5	1.03782E-1	6.95962E-1	2.90395E-1	5.05815E-1
2.40006E+0	1.15148E-4	7.19675E-1	-4.57120E-2	4.31574E-2	-2.51327E-1
2.59997E+0	1.11411E-4	6.96319E-1	4.92539E-2	2.09786E-1	2.83836E-1
2.79997E+0	1.24627E-4	7.78919E-1	4.47201E-2	3.04905E-1	3.10455E-1
2.99986E+0	3.38405E-5	2.11503E-1	2.54622E-1	2.62351E-1	5.14238E-1
3.19987E+0	4.36137E-5	2.72586E-1	3.58944E-1	-3.19863E-1	9.96581E-1
3.39982E+0	5.94118E-5	3.71324E-1	4.07163E-1	2.80394E-1	1.63616E+0
3.59981E+0	8.45277E-5	5.28298E-1	4.75416E-1	3.55161E-1	2.87794E+0
3.79988E+0	1.16150E-4	7.25938E-1	5.88275E-1	1.74819E-1	5.16535E+0
3.99983E+0	1.64378E-4	1.02736E+0	5.09402E-1	3.05333E-1	6.66309E+0
4.19982E+0	2.31331E-4	1.44582E+0	4.98421E-1	2.14398E-1	9.63365E+0
4.39977E+0	3.22105E-4	2.01316E+0	4.74613E-1	2.20896E-1	1.33813E+1
4.59976E+0	4.28214E-4	2.67634E+0	4.55708E-1	2.65277E-1	1.78572E+1
4.80006E+0	5.70160E-4	3.56350E+0	4.28670E-1	2.01342E-1	2.33398E+1
4.99998E+0	7.44705E-4	4.65441E+0	4.17525E-1	2.32039E-1	3.09289E+1
5.19994E+0	9.57348E-4	5.98342E+0	3.81805E-1	2.34639E-1	3.78129E+1
5.39996E+0	1.19600E-3	7.47500E+0	3.71462E-1	2.32190E-1	4.77272E+1
5.59995E+0	1.47705E-3	9.23156E+0	3.51761E-1	2.27258E-1	5.78838E+1
5.80002E+0	1.78480E-3	1.11550E+1	3.37446E-1	2.08953E-1	6.94949E+1
5.99998E+0	2.13537E-3	1.33461E+1	3.20665E-1	2.14978E-1	8.17345E+1
6.20000E+0	2.51596E-3	1.57247E+1	3.05873E-1	2.15071E-1	9.49220E+1
6.40002E+0	2.93877E-3	1.83673E+1	2.90232E-1	2.05202E-1	1.08598E+2
6.59997E+0	3.39478E-3	2.12174E+1	2.73602E-1	2.01891E-1	1.21956E+2
6.79997E+0	3.87845E-3	2.42403E+1	2.62679E-1	2.02672E-1	1.37823E+2
6.99994E+0	4.40936E-3	2.75585E+1	2.51085E-1	1.98107E-1	1.54178E+2
7.19994E+0	4.96754E-3	3.10471E+1	2.40642E-1	1.97800E-1	1.71227E+2
7.39993E+0	5.57661E-3	3.48538E+1	2.29288E-1	1.94517E-1	1.88239E+2
7.59991E+0	6.22203E-3	3.88877E+1	2.18271E-1	1.90361E-1	2.05337E+2
7.79995E+0	6.91270E-3	4.32044E+1	2.08614E-1	1.90669E-1	2.23776E+2
7.99991E+0	7.65451E-3	4.78407E+1	1.99058E-1	1.90099E-1	2.42501E+2
8.19986E+0	8.44364E-3	5.27728E+1	1.90024E-1	1.84282E-1	2.61743E+2
8.39991E+0	9.27866E-3	5.79916E+1	1.81699E-1	1.81181E-1	2.81736E+2
8.59991E+0	1.01782E-2	6.36138E+1	1.73493E-1	1.79152E-1	3.02118E+2
8.79987E+0	1.10808E-2	6.92550E+1	1.65739E-1	1.74737E-1	3.21517E+2
8.99996E+0	1.20438E-2	7.52738E+1	1.58476E-1	1.71164E-1	3.41742E+2
9.19983E+0	1.30484E-2	8.15525E+1	1.51824E-1	1.69213E-1	3.62583E+2
9.39986E+0	1.40916E-2	8.80725E+1	1.45557E-1	1.65386E-1	3.83571E+2
9.60013E+0	1.51894E-2	9.49338E+1	1.39096E-1	1.63350E-1	4.03516E+2
9.80014E+0	1.63377E-2	1.02111E+2	1.33180E-1	1.60006E-1	4.24222E+2
1.00002E+1	1.75335E-2	1.09584E+2	1.27773E-1	1.56738E-1	4.45705E+2
1.02001E+1	1.87044E-2	1.16903E+2	1.22536E-1	1.54307E-1	4.65096E+2
1.03997E+1	1.99961E-2	1.24976E+2	1.16573E-1	1.50968E-1	4.82275E+2

File: Raw OLED Data/OLED-024/C3-1.txt
Voltage(V)	Current(A)	J(mA/cm2)	PE(lm/W)	EQE(%)	L(cd/m2)
-9.99961E-1	-6.28714E-7	-3.92946E-3	-8.30984E+0	-7.49270E+1	-1.03934E-1
-7.99983E-1	-3.36230E-7	-2.10144E-3	3.09209E+0	-1.07593E+2	1.65463E-2
-5.99967E-1	-1.76939E-7	-1.10587E-3	-2.07244E+2	-1.43478E+2	-4.37686E-1
-3.99954E-1	-7.45844E-8	-4.66152E-4	1.07520E+2	-3.48594E+2	6.38085E-2
-1.99991E-1	-2.43615E-9	-1.52259E-5	-3.76548E+4	-6.20761E+3	-3.64976E-1
5.71966E-5	2.44374E-8	1.52734E-4	-1.46907E+7	-2.94335E+2	-4.08505E-1
2.00052E-1	4.65641E-8	2.91026E-4	-1.68594E+3	-3.11255E+2	-3.12440E-1
3.99991E-1	7.34219E-8	4.58887E-4	-6.19891E+2	-3.81844E+2	-3.62177E-1
5.99971E-1	1.26933E-7	7.93331E-4	-1.05753E+2	-8.37896E+1	-1.60225E-1
7.99979E-1	2.01799E-7	1.26124E-3	-3.97773E+1	-4.45456E+1	-1.27751E-1
9.99978E-1	3.17864E-7	1.98665E-3	7.20278E+1	-8.47560E+1	4.55473E-1
1.19998E+0	4.68743E-7	2.92964E-3	-4.15235E+1	-4.20011E+1	-4.64657E-1
1.39999E+0	7.01557E-7	4.38473E-3	1.31189E+1	-2.55372E+1	2.56339E-1
1.59999E+0	1.03598E-6	6.47487E-3	5.51904E+0	-7.17805E+0	1.81996E-1
1.79997E+0	1.48104E-6	9.25650E-3	-6.96632E+0	-7.20180E+0	-3.69458E-1
1.99996E+0	2.05523E-6	1.28452E-2	7.18777E+0	-6.75986E-1	5.87768E-1
2.19995E+0	2.92811E-6	1.83007E-2	3.71648E-1	-4.28989E+0	4.76280E-2
2.39992E+0	3.99682E-6	2.49801E-2	4.61389E+0	9.99571E-2	8.80458E-1
2.59986E+0	6.09680E-6	3.81050E-2	-1.25140E+0	-1.32710E+0	-3.94620E-1
2.79983E+0	8.07174E-6	5.04484E-2	1.08918E-2	-1.24888E+0	4.89696E-3
2.99973E+0	1.23551E-5	7.72194E-2	9.72620E-1	-4.51396E-1	7.17136E-1
3.19985E+0	1.92717E-5	1.20448E-1	8.14770E-1	4.93530E-1	9.99573E-1
3.39981E+0	3.21428E-5	2.00893E-1	7.75410E-1	-6.10385E-1	1.68578E+0
3.59978E+0	4.92443E-5	3.07777E-1	7.07937E-1	5.62360E-2	2.49664E+0
3.79981E+0	7.83193E-5	4.89496E-1	6.46291E-1	2.39570E-1	3.82639E+0
3.99980E+0	1.19533E-4	7.47081E-1	6.07695E-1	1.59675E-1	5.78019E+0
4.19977E+0	1.75022E-4	1.09389E+0	6.08867E-1	1.85985E-1	8.90371E+0
4.39972E+0	2.48336E-4	1.55210E+0	5.57211E-1	2.69279E-1	1.21120E+1
4.59965E+0	3.38959E-4	2.11849E+0	5.24307E-1	2.44732E-1	1.62625E+1
4.80002E+0	4.56335E-4	2.85209E+0	4.87676E-1	2.63903E-1	2.12514E+1
5.00001E+0	6.02729E-4	3.76706E+0	4.46679E-1	2.32005E-1	2.67805E+1
5.19998E+0	7.83438E-4	4.89649E+0	4.27829E-1	2.55582E-1	3.46742E+1
5.39994E+0	9.94863E-4	6.21789E+0	4.06806E-1	2.33790E-1	4.34780E+1
5.59992E+0	1.23160E-3	7.69750E+0	3.86447E-1	2.33177E-1	5.30239E+1
5.80002E+0	1.51129E-3	9.44556E+0	3.60602E-1	2.30892E-1	6.28833E+1
5.99998E+0	1.82182E-3	1.13864E+1	3.47163E-1	2.25185E-1	7.54952E+1
6.20000E+0	2.16599E-3	1.35374E+1	3.27272E-1	2.25540E-1	8.74355E+1
6.40002E+0	2.53727E-3	1.58579E+1	3.16661E-1	2.23027E-1	1.02299E+2
6.59996E+0	2.94193E-3	1.83871E+1	2.97076E-1	2.17557E-1	1.14755E+2
6.79994E+0	3.38140E-3	2.11338E+1	2.82779E-1	2.16157E-1	1.29354E+2
6.99992E+0	3.85946E-3	2.41216E+1	2.69398E-1	2.08169E-1	1.44792E+2
7.19986E+0	4.35577E-3	2.72236E+1	2.59602E-1	2.08577E-1	1.61968E+2
7.39991E+0	4.89916E-3	3.06197E+1	2.46164E-1	2.07059E-1	1.77543E+2
7.59987E+0	5.48011E-3	3.42507E+1	2.35569E-1	2.04728E-1	1.95184E+2
7.79991E+0	6.10083E-3	3.81302E+1	2.24479E-1	2.00386E-1	2.12512E+2
7.99989E+0	6.76959E-3	4.23099E+1	2.14813E-1	1.95407E-1	2.31439E+2
8.19982E+0	7.48223E-3	4.67639E+1	2.05044E-1	1.94014E-1	2.50272E+2
8.39993E+0	8.23764E-3	5.14852E+1	1.95899E-1	1.89116E-1	2.69675E+2
8.59989E+0	9.04374E-3	5.65234E+1	1.86914E-1	1.89154E-1	2.89210E+2
8.79987E+0	9.89339E-3	6.18337E+1	1.79110E-1	1.84700E-1	3.10221E+2
8.99993E+0	1.07934E-2	6.74587E+1	1.70703E-1	1.81413E-1	3.29890E+2
9.19985E+0	1.17318E-2	7.33238E+1	1.62267E-1	1.77262E-1	3.48421E+2
9.39992E+0	1.27272E-2	7.95450E+1	1.55752E-1	1.75557E-1	3.70699E+2
9.60016E+0	1.37722E-2	8.60763E+1	1.48153E-1	1.71193E-1	3.89693E+2
9.80014E+0	1.48770E-2	9.29812E+1	1.41502E-1	1.67647E-1	4.10433E+2
1.00001E+1	1.60306E-2	1.00191E+2	1.34726E-1	1.62279E-1	4.29670E+2
1.02001E+1	1.72247E-2	1.07654E+2	1.28122E-1	1.59411E-1	4.47827E+2
1.04001E+1	1.84692E-2	1.15433E+2	1.22430E-1	1.55867E-1	4.67848E+2
1.06001E+1	1.97534E-2	1.23459E+2	1.16327E-1	1.52024E-1	4.84577E+2
