Repository: owen-melville/bsubpc-oled-data

# bsubpc-oled-data
<h1> Data and Code for: Studying the Influence of Axial Substituent on Hyperfluorescence in Organic Light-Emitting Diodes Using Boron Subphthalocyanines as Fluorescent Emitters </h1>

All Programs and Data collected by Owen Alfred Melville, PhD as a part of his postdoctoral fellowship with Professor Timothy Bender at the University of Toronto.

<h2>Folder Breakdown:</h2>
- <b> Raw OLED Data: </b> Raw data collected from the OLEDs during characterization. This includes optoelectronic data as a function of Voltage and full spectra has a function of wavelength.

- <b> IC6 Evaporation Logs: </b> Raw data collected during the deposition of the OLEDs from the IC6 which controls the deposition of the thin films.
  
- <b> Offline Spreadsheets: </b> Summary deposition and electro-optical data for each device, labelling for each device index (eg OLED-001 corresponds to what materials).
  
- <b> Python: </b> Python programs and corresponding batch files used to analyze the raw data.
  
- <b> Output Data: </b> Contains analytical outputs for each deposition run and device. This includes a large number of graphs and visualizations.


<i>For any questions on the Python programs or data herein, please contact Owen Melville (owen.melville@utoronto.ca) </i>

<h1>Raw Data Explanation</h1>

The names of the folders (eg OLED-001) correspond to devices. The organization and explanation of each label is contained within the Offline Spreadsheets folder. 

Within each folder there are three types of files:

1. Summary optoelectronic files labelled by pixel. These often look like <b>A1-1</b> where <b>A1</b> is the pixel (between A1 and D5), and the <b>-1</b> refers to the measurement attempt number (eg first, second, third). Missing pixels were not tested, sometimes because of an issue accessing the pixel physically (A5 is often missing).

2. Spectra as a function of voltage labelled by pixel. These are labelled the same as the last files but with the extension <b>_counts</b>. The rows and columns are unlabelled. The columns are the same voltages as those from the summary files (with a couple filler columns of 0s) and the rows are wavelengths (from 380 to 780 nm in all cases)

3. The <b>_SPD</b> files were not used for any analysis

File: Raw OLED Data/OLED-026/A1-1.txt
Voltage(V)	Current(A)	J(mA/cm2)	PE(lm/W)	EQE(%)	L(cd/m2)
-9.99965E-1	-3.33002E-6	-2.08126E-2	-8.58552E+0	3.96649E+0	-5.68759E-1
-7.99978E-1	-5.85869E-7	-3.66168E-3	-4.97055E+1	-1.26572E+1	-4.63461E-1
-5.99956E-1	-4.04705E-7	-2.52941E-3	-7.47880E+1	-4.08408E+1	-3.61260E-1
-3.99949E-1	-2.34268E-7	-1.46417E-3	-7.28541E+1	9.31246E+1	-1.35801E-1
-1.99999E-1	-9.83272E-8	-6.14545E-4	-2.13978E+3	-8.21269E+1	-8.37146E-1
6.52313E-5	1.39316E-8	8.70725E-5	2.05160E+6	-9.20220E+2	3.70920E-2
2.00039E-1	9.99111E-8	6.24444E-4	3.73915E+2	7.26962E+1	1.48673E-1
3.99989E-1	2.32488E-7	1.45305E-3	-1.32619E+1	1.93293E+1	-2.45349E-2
5.99988E-1	4.03650E-7	2.52281E-3	-7.85266E+1	2.56877E+1	-3.78351E-1
7.99992E-1	6.66166E-7	4.16354E-3	1.39369E+1	1.32275E+1	1.47762E-1
9.99988E-1	9.47529E-7	5.92206E-3	-4.07041E+1	1.84163E+0	-7.67282E-1
1.20000E+0	1.38124E-6	8.63275E-3	-8.01032E+0	1.81921E+1	-2.64138E-1
1.40001E+0	2.19186E-6	1.36991E-2	-9.80693E-1	7.02835E+0	-5.98697E-2
1.59999E+0	5.51194E-6	3.44496E-2	1.18682E+0	2.01065E+0	2.08227E-1
1.79999E+0	8.87968E-6	5.54980E-2	8.72880E-2	-9.34370E-1	2.77557E-2
1.99998E+0	1.24444E-5	7.77775E-2	-1.89967E-1	7.42630E-1	-9.40606E-2
2.20007E+0	1.60371E-5	1.00232E-1	-3.77925E-1	6.07228E-1	-2.65276E-1
2.40005E+0	1.68702E-5	1.05439E-1	-3.42819E-1	3.62287E-1	-2.76144E-1
2.60003E+0	1.73545E-5	1.08466E-1	2.70320E-1	6.73289E-1	2.42660E-1
2.79994E+0	2.27916E-5	1.42448E-1	2.45625E-1	-3.99938E-1	3.11836E-1
2.99990E+0	2.93226E-5	1.83266E-1	8.73409E-2	2.12782E-1	1.52847E-1
3.19995E+0	8.23603E-5	5.14752E-1	3.02089E-1	1.16951E-1	1.58389E+0
3.39986E+0	8.47438E-5	5.29649E-1	6.75020E-1	3.35928E-1	3.86915E+0
3.59987E+0	1.58211E-4	9.88819E-1	5.18060E-1	1.77878E-1	5.86994E+0
3.79988E+0	2.29375E-4	1.43359E+0	5.43239E-1	2.54847E-1	9.41970E+0
3.99986E+0	3.46069E-4	2.16293E+0	5.22994E-1	2.85231E-1	1.44024E+1
4.19978E+0	4.76015E-4	2.97509E+0	5.20852E-1	2.42479E-1	2.07153E+1
4.39974E+0	6.67733E-4	4.17333E+0	5.11465E-1	2.84268E-1	2.98935E+1
4.59969E+0	8.88753E-4	5.55471E+0	4.77754E-1	2.81472E-1	3.88547E+1
4.80000E+0	1.15033E-3	7.18956E+0	4.55273E-1	2.64703E-1	5.00110E+1
5.00002E+0	1.45117E-3	9.06981E+0	4.25010E-1	2.53571E-1	6.13507E+1
5.20007E+0	1.77651E-3	1.11032E+1	4.03846E-1	2.45355E-1	7.42202E+1
5.40001E+0	2.13053E-3	1.33158E+1	3.83582E-1	2.42201E-1	8.77952E+1
5.60000E+0	2.52729E-3	1.57956E+1	3.64117E-1	2.34405E-1	1.02521E+2
5.80007E+0	2.97469E-3	1.85918E+1	3.44781E-1	2.32567E-1	1.18345E+2
6.00004E+0	3.45161E-3	2.15726E+1	3.30323E-1	2.26683E-1	1.36096E+2
6.20009E+0	3.97706E-3	2.48566E+1	3.13253E-1	2.27260E-1	1.53669E+2
6.40004E+0	4.55793E-3	2.84871E+1	3.00893E-1	2.24898E-1	1.74619E+2
6.60001E+0	5.18636E-3	3.24148E+1	2.85187E-1	2.21445E-1	1.94208E+2
6.80001E+0	5.86393E-3	3.66496E+1	2.74956E-1	2.19465E-1	2.18118E+2
6.99996E+0	6.59412E-3	4.12133E+1	2.61664E-1	2.12850E-1	2.40285E+2
7.19997E+0	7.37437E-3	4.60898E+1	2.51150E-1	2.10280E-1	2.65289E+2
7.39996E+0	8.21730E-3	5.13581E+1	2.39727E-1	2.08693E-1	2.90006E+2
7.59998E+0	9.10860E-3	5.69287E+1	2.30944E-1	2.05120E-1	3.18054E+2
7.80002E+0	1.00653E-2	6.29081E+1	2.21058E-1	2.01245E-1	3.45269E+2
7.99996E+0	1.10665E-2	6.91656E+1	2.11251E-1	1.96105E-1	3.72072E+2
8.19985E+0	1.21174E-2	7.57338E+1	2.03423E-1	1.94264E-1	4.02111E+2
8.39992E+0	1.32240E-2	8.26500E+1	1.94743E-1	1.91938E-1	4.30357E+2
8.59988E+0	1.43847E-2	8.99044E+1	1.87926E-1	1.89526E-1	4.62497E+2
8.79988E+0	1.56085E-2	9.75531E+1	1.80073E-1	1.86025E-1	4.92059E+2
8.99987E+0	1.68743E-2	1.05464E+2	1.73404E-1	1.82930E-1	5.23903E+2
9.19977E+0	1.82063E-2	1.13789E+2	1.66040E-1	1.78978E-1	5.53275E+2
9.39982E+0	1.95796E-2	1.22373E+2	1.60244E-1	1.76200E-1	5.86728E+2
9.42996E+0	2.00009E-2	1.25006E+2	1.57352E-1	1.74558E-1	5.90422E+2

File: Raw OLED Data/OLED-026/A2-1.txt
Voltage(V)	Current(A)	J(mA/cm2)	PE(lm/W)	EQE(%)	L(cd/m2)
-9.99957E-1	-1.33810E-7	-8.36312E-4	5.64638E+1	1.54520E+1	1.50304E-1
-7.99981E-1	-7.49799E-8	-4.68624E-4	-2.88544E+2	3.99753E+2	-3.44323E-1
-5.99930E-1	-3.86975E-9	-2.41859E-5	9.33016E+2	-1.51028E+3	4.30926E-2
-3.99921E-1	2.17433E-8	1.35896E-4	-2.60559E+3	-4.52283E+2	-4.50750E-1
-1.99975E-1	3.15297E-8	1.97061E-4	-2.42203E+3	-1.66193E+2	-3.03812E-1
7.79390E-5	4.22152E-8	2.63845E-4	6.43906E+5	3.11739E+2	4.21480E-2
2.00063E-1	4.13452E-8	2.58408E-4	-2.51808E+3	4.91850E+1	-4.14374E-1
4.00003E-1	4.91975E-8	3.07484E-4	1.85394E+2	-3.01677E+0	7.25827E-2
5.99996E-1	6.60868E-8	4.13043E-4	7.21786E+2	1.26228E+2	5.69380E-1
8.00003E-1	9.86741E-8	6.16713E-4	-2.04685E+2	6.33882E+1	-3.21448E-1
9.99985E-1	1.15844E-7	7.24025E-4	-8.93238E+1	-9.50660E+1	-2.05856E-1
1.20000E+0	1.90424E-7	1.19015E-3	-2.20591E+1	2.72944E+1	-1.00281E-1
1.39999E+0	2.95787E-7	1.84867E-3	-2.81511E+1	-1.03411E+2	-2.31916E-1
1.59999E+0	4.53034E-7	2.83146E-3	1.45823E+1	-4.48807E+1	2.10283E-1
1.79997E+0	6.82312E-7	4.26445E-3	-2.45705E+0	8.16149E+0	-6.00334E-2
1.99997E+0	9.91749E-7	6.19843E-3	4.67451E+0	5.72145E+0	1.84455E-1
2.19999E+0	1.52593E-6	9.53706E-3	6.66255E+0	8.95116E+0	4.44965E-1
2.39991E+0	2.67167E-6	1.66979E-2	1.68652E+0	9.68032E+0	2.15129E-1
2.59989E+0	4.80259E-6	3.00162E-2	8.52740E-2	6.26639E-1	2.11825E-2
2.79984E+0	9.76764E-6	6.10478E-2	1.13412E+0	1.42797E-1	6.17040E-1
2.99971E+0	1.99344E-5	1.24590E-1	1.11217E+0	1.29553E-1	1.32308E+0
3.19988E+0	3.92942E-5	2.45589E-1	1.06771E+0	7.18641E-1	2.67083E+0
3.39981E+0	7.33081E-5	4.58176E-1	7.96551E-1	4.60052E-1	3.94957E+0
3.59979E+0	1.32405E-4	8.27531E-1	7.44546E-1	3.31828E-1	7.05998E+0
3.79982E+0	2.17976E-4	1.36235E+0	6.48540E-1	2.61989E-1	1.06866E+1
3.99983E+0	3.44444E-4	2.15278E+0	5.98920E-1	3.18801E-1	1.64157E+1
4.19978E+0	4.91758E-4	3.07349E+0	5.97986E-1	2.85866E-1	2.45697E+1
4.39973E+0	6.90230E-4	4.31394E+0	5.42098E-1	3.00377E-1	3.27513E+1
4.59963E+0	9.16372E-4	5.72733E+0	5.32080E-1	2.85006E-1	4.46172E+1
4.79997E+0	1.17564E-3	7.34775E+0	4.98829E-1	2.88644E-1	5.60009E+1
5.00001E+0	1.46802E-3	9.17513E+0	4.70070E-1	2.82945E-1	6.86429E+1
5.20002E+0	1.79500E-3	1.12187E+1	4.40194E-1	2.71694E-1	8.17417E+1
5.40003E+0	2.14395E-3	1.33997E+1	4.16432E-1	2.70509E-1	9.59147E+1
5.60004E+0	2.53381E-3	1.58363E+1	3.96291E-1	2.68199E-1	1.11869E+2
5.80004E+0	2.95105E-3	1.84441E+1	3.74940E-1	2.51235E-1	1.27673E+2
6.00002E+0	3.40734E-3	2.12959E+1	3.59121E-1	2.51929E-1	1.46063E+2
6.20000E+0	3.91008E-3	2.44380E+1	3.39616E-1	2.43800E-1	1.63793E+2
6.39998E+0	4.45367E-3	2.78354E+1	3.24556E-1	2.42159E-1	1.84042E+2
6.59994E+0	5.04926E-3	3.15579E+1	3.08103E-1	2.38093E-1	2.04265E+2
6.79994E+0	5.68086E-3	3.55054E+1	2.95381E-1	2.36437E-1	2.27003E+2
6.99989E+0	6.36157E-3	3.97598E+1	2.80519E-1	2.31209E-1	2.48512E+2
7.19988E+0	7.09060E-3	4.43163E+1	2.69335E-1	2.26369E-1	2.73546E+2
7.39991E+0	7.87220E-3	4.92012E+1	2.56456E-1	2.19226E-1	2.97211E+2
7.59987E+0	8.68527E-3	5.42829E+1	2.46066E-1	2.19377E-1	3.23126E+2
7.79989E+0	9.55903E-3	5.97439E+1	2.34923E-1	2.14440E-1	3.48464E+2
7.99991E+0	1.04821E-2	6.55131E+1	2.25934E-1	2.09824E-1	3.76916E+2
8.19984E+0	1.14395E-2	7.14969E+1	2.15731E-1	2.06605E-1	4.02583E+2
8.39991E+0	1.24475E-2	7.77969E+1	2.07782E-1	2.01901E-1	4.32209E+2
8.59982E+0	1.35096E-2	8.44350E+1	1.98681E-1	1.98410E-1	4.59216E+2
8.79985E+0	1.46164E-2	9.13525E+1	1.91261E-1	1.95878E-1	4.89410E+2
8.99990E+0	1.57794E-2	9.86212E+1	1.82957E-1	1.91459E-1	5.16900E+2
9.19982E+0	1.69729E-2	1.06081E+2	1.76522E-1	1.89568E-1	5.48358E+2
9.39986E+0	1.82251E-2	1.13907E+2	1.68984E-1	1.84840E-1	5.75927E+2
9.60020E+0	1.95168E-2	1.21980E+2	1.63015E-1	1.82565E-1	6.07642E+2
9.64908E+0	2.00012E-2	1.25008E+2	1.59382E-1	1.78990E-1	6.11944E+2

File: Raw OLED Data/OLED-026/A3-1.txt
Voltage(V)	Current(A)	J(mA/cm2)	PE(lm/W)	EQE(%)	L(cd/m2)
-9.99958E-1	-2.53118E-7	-1.58199E-3	3.14556E+1	-6.96946E+1	1.58392E-1
-7.99983E-1	-1.39411E-7	-8.71319E-4	-9.24008E+0	-8.39966E+1	-2.05014E-2
-5.99965E-1	-7.04005E-8	-4.40003E-4	1.57652E+2	-1.12449E+2	1.32474E-1
-3.99930E-1	-1.22691E-9	-7.66819E-6	1.38878E+4	-8.33128E+2	1.35569E-1
-1.99983E-1	2.12989E-8	1.33118E-4	-2.33406E+3	-5.04399E+2	-1.97785E-1
6.94513E-5	3.68740E-8	2.30463E-4	9.31982E+6	-2.21394E+2	4.74830E-1
2.00059E-1	4.38277E-8	2.73923E-4	3.91622E+3	1.71088E+1	6.83131E-1
4.00009E-1	6.20004E-8	3.87502E-4	1.98164E+3	-1.90594E+2	9.77729E-1
5.99989E-1	8.82373E-8	5.51483E-4	4.21890E+2	-7.98344E-1	4.44350E-1
7.99984E-1	1.36381E-7	8.52381E-4	3.46408E+2	4.70120E+1	7.51889E-1
9.99989E-1	2.42658E-7	1.51661E-3	1.89204E+2	3.85694E+1	9.13379E-1
1.19999E+0	4.71927E-7	2.94954E-3	-1.84241E+1	7.33177E+0	-2.07572E-1
1.39999E+0	7.23164E-7	4.51978E-3	7.11657E+0	1.31514E+0	1.43338E-1
1.60000E+0	1.07666E-6	6.72912E-3	-1.58963E+0	-1.47582E+0	-5.44784E-2
1.79998E+0	1.72917E-6	1.08073E-2	6.16996E+0	5.38621E+0	3.82048E-1
1.99998E+0	2.61932E-6	1.63707E-2	3.90603E-2	-3.03825E+0	4.07080E-3
2.20007E+0	3.83205E-6	2.39503E-2	1.30378E+0	-2.67881E+0	2.18677E-1
2.39998E+0	5.93517E-6	3.70948E-2	2.67510E+0	-1.61480E+0	7.58072E-1
2.60000E+0	9.46085E-6	5.91303E-2	9.93426E-1	1.18945E+0	4.86149E-1
2.79982E+0	1.55843E-5	9.74019E-2	1.27244E+0	-7.06063E-1	1.10455E+0
2.99996E+0	2.70903E-5	1.69314E-1	4.13330E-1	5.06737E-1	6.68277E-1
3.19997E+0	4.73657E-5	2.96036E-1	9.47799E-1	5.54535E-1	2.85796E+0
3.39991E+0	7.32569E-5	4.57856E-1	9.77119E-1	5.05532E-1	4.84165E+0
3.59991E+0	1.30474E-4	8.15463E-1	8.22352E-1	3.13975E-1	7.68428E+0
3.79987E+0	1.99593E-4	1.24746E+0	7.93594E-1	3.08366E-1	1.19741E+1
3.99981E+0	3.01458E-4	1.88411E+0	7.47994E-1	3.15091E-1	1.79430E+1
4.19985E+0	4.38660E-4	2.74162E+0	6.93914E-1	3.90031E-1	2.54330E+1
4.39980E+0	6.15004E-4	3.84377E+0	6.48524E-1	3.44146E-1	3.49114E+1
4.59975E+0	8.30840E-4	5.19275E+0	5.93010E-1	3.02341E-1	4.50862E+1
4.80011E+0	1.08255E-3	6.76594E+0	5.67617E-1	2.96757E-1	5.86792E+1
5.00010E+0	1.37402E-3	8.58763E+0	5.18610E-1	2.87996E-1	7.08831E+1
5.20009E+0	1.69779E-3	1.06112E+1	4.89998E-1	2.83590E-1	8.60635E+1
5.40005E+0	2.06665E-3	1.29166E+1	4.50444E-1	2.82722E-1	1.00008E+2
5.60004E+0	2.41545E-3	1.50966E+1	4.34514E-1	2.71985E-1	1.16929E+2
5.80011E+0	2.80190E-3	1.75119E+1	4.14045E-1	2.80742E-1	1.33865E+2
6.00002E+0	3.23496E-3	2.02185E+1	3.97058E-1	2.77184E-1	1.53323E+2
6.20002E+0	3.71369E-3	2.32106E+1	3.76693E-1	2.66019E-1	1.72551E+2
6.40002E+0	4.22845E-3	2.64278E+1	3.59924E-1	2.61814E-1	1.93777E+2
6.60004E+0	4.78682E-3	2.99176E+1	3.46317E-1	2.63655E-1	2.17669E+2
6.79998E+0	5.40737E-3	3.37961E+1	3.28592E-1	2.57362E-1	2.40370E+2
7.00000E+0	6.07034E-3	3.79396E+1	3.16288E-1	2.53910E-1	2.67377E+2
7.20001E+0	6.78278E-3	4.23924E+1	2.99651E-1	2.49713E-1	2.91130E+2
7.39997E+0	7.54003E-3	4.71252E+1	2.88782E-1	2.45122E-1	3.20556E+2
7.59996E+0	8.34979E-3	5.21862E+1	2.74607E-1	2.41565E-1	3.46679E+2
7.79994E+0	9.20976E-3	5.75610E+1	2.64126E-1	2.38932E-1	3.77469E+2
7.99996E+0	1.01391E-2	6.33694E+1	2.52305E-1	2.32153E-1	4.07139E+2
8.19996E+0	1.11019E-2	6.93869E+1	2.40551E-1	2.27908E-1	4.35658E+2
8.39999E+0	1.21077E-2	7.56731E+1	2.31885E-1	2.25290E-1	4.69185E+2
8.59991E+0	1.31796E-2	8.23725E+1	2.21650E-1	2.20735E-1	4.99797E+2
8.79992E+0	1.42872E-2	8.92950E+1	2.13655E-1	2.16765E-1	5.34403E+2
8.99992E+0	1.54621E-2	9.66381E+1	2.03834E-1	2.12560E-1	5.64306E+2
9.19988E+0	1.66723E-2	1.04202E+2	1.96860E-1	2.11196E-1	6.00710E+2
9.39988E+0	1.79443E-2	1.12152E+2	1.88413E-1	2.04715E-1	6.32251E+2
9.60020E+0	1.92579E-2	1.20362E+2	1.81961E-1	2.03316E-1	6.69265E+2
9.68933E+0	2.00012E-2	1.25008E+2	1.76374E-1	1.98766E-1	6.80008E+2

File: Raw OLED Data/OLED-026/A4-1.txt
Voltage(V)	Current(A)	J(mA/cm2)	PE(lm/W)	EQE(%)	L(cd/m2)
-9.99961E-1	-5.08813E-8	-3.18008E-4	3.46389E+2	2.69758E+2	3.50619E-1
-7.99951E-1	7.15141E-9	4.46963E-5	9.96549E+1	3.38020E+3	1.13419E-2
-5.99938E-1	1.72574E-8	1.07859E-4	-5.00454E+2	4.00608E+2	-1.03080E-1
-3.99923E-1	3.07782E-8	1.92364E-4	2.76580E+3	8.16337E+2	6.77284E-1
-1.99976E-1	3.70377E-8	2.31486E-4	3.28103E+3	-1.12382E+1	4.83463E-1
7.44820E-5	3.72003E-8	2.32502E-4	-4.96160E+6	1.05846E+2	-2.73495E-1
2.00066E-1	3.74911E-8	2.34319E-4	-3.51779E+3	-3.17833E+2	-5.24930E-1
4.00014E-1	4.39549E-8	2.74718E-4	-1.33046E+3	-3.97051E+2	-4.65386E-1
6.00009E-1	5.01421E-8	3.13388E-4	-1.17972E+3	7.30121E+1	-7.06103E-1
8.00011E-1	5.69745E-8	3.56091E-4	2.66922E+2	-8.06411E+0	2.42042E-1
1.00001E+0	7.33409E-8	4.58381E-4	-1.10863E+2	1.02315E+1	-1.61759E-1
1.20000E+0	8.48585E-8	5.30366E-4	-3.86795E+2	-1.40248E+1	-7.83587E-1
1.40000E+0	1.04646E-7	6.54037E-4	-3.79401E+1	-8.33946E+1	-1.10581E-1
1.60000E+0	1.63455E-7	1.02159E-3	4.08426E+1	-1.66434E+1	2.12501E-1
1.79998E+0	2.32658E-7	1.45411E-3	2.50770E+1	3.09747E+1	2.08925E-1
1.99998E+0	3.48576E-7	2.17860E-3	1.35437E+1	7.08130E+0	1.87842E-1
2.20007E+0	5.83439E-7	3.64649E-3	6.73043E+0	2.37223E+1	1.71872E-1
2.40000E+0	1.09424E-6	6.83900E-3	-9.12772E+0	-6.19901E+0	-4.76888E-1
2.60005E+0	2.44544E-6	1.52840E-2	2.81860E-1	-3.39577E+0	3.56536E-2
2.79998E+0	5.77130E-6	3.60706E-2	-4.10582E-1	1.11823E+0	-1.31995E-1
2.99989E+0	1.29650E-5	8.10312E-2	5.29302E-1	-1.02882E+0	4.09554E-1
3.19997E+0	2.70914E-5	1.69321E-1	1.13970E+0	1.20565E+0	1.96562E+0
3.39986E+0	5.13040E-5	3.20650E-1	9.76997E-1	4.11241E-1	3.39028E+0
3.59988E+0	9.08936E-5	5.68085E-1	9.70341E-1	5.09991E-1	6.31649E+0
3.79991E+0	1.53682E-4	9.60513E-1	9.44030E-1	4.41470E-1	1.09676E+1
3.99983E+0	2.39578E-4	1.49736E+0	8.14589E-1	4.14993E-1	1.55295E+1
4.19984E+0	3.58312E-4	2.23945E+0	7.64737E-1	4.03230E-1	2.28948E+1
4.39982E+0	5.06851E-4	3.16782E+0	7.09064E-1	3.70559E-1	3.14580E+1
4.59974E+0	6.93419E-4	4.33387E+0	6.61271E-1	3.54965E-1	4.19603E+1
4.80007E+0	9.15661E-4	5.72288E+0	6.16914E-1	3.53379E-1	5.39433E+1
5.00008E+0	1.16705E-3	7.29406E+0	5.90995E-1	3.45063E-1	6.86089E+1
5.20020E+0	1.44508E-3	9.03175E+0	5.46637E-1	3.40263E-1	8.17224E+1
5.40009E+0	1.74356E-3	1.08972E+1	5.15589E-1	3.24401E-1	9.65765E+1
5.60006E+0	2.06909E-3	1.29318E+1	4.85213E-1	3.19914E-1	1.11850E+2
5.80013E+0	2.43314E-3	1.52071E+1	4.57024E-1	3.02834E-1	1.28314E+2
6.00008E+0	2.82973E-3	1.76858E+1	4.37474E-1	3.05621E-1	1.47769E+2
6.20009E+0	3.26999E-3	2.04374E+1	4.11889E-1	2.94157E-1	1.66132E+2
6.40011E+0	3.75213E-3	2.34508E+1	3.90166E-1	2.86443E-1	1.86400E+2
6.60007E+0	4.27265E-3	2.67041E+1	3.73122E-1	2.79510E-1	2.09328E+2
6.80007E+0	4.83909E-3	3.02443E+1	3.53789E-1	2.75576E-1	2.31607E+2
7.00003E+0	5.44944E-3	3.40590E+1	3.38100E-1	2.70422E-1	2.56583E+2
7.20002E+0	6.10701E-3	3.81688E+1	3.22140E-1	2.68320E-1	2.81797E+2
7.40003E+0	6.81114E-3	4.25696E+1	3.07400E-1	2.61358E-1	3.08239E+2
7.60003E+0	7.56296E-3	4.72685E+1	2.93625E-1	2.57335E-1	3.35761E+2
7.80000E+0	8.36370E-3	5.22731E+1	2.80980E-1	2.53241E-1	3.64669E+2
7.99999E+0	9.21293E-3	5.75808E+1	2.67936E-1	2.47978E-1	3.92870E+2
8.19997E+0	1.01173E-2	6.32331E+1	2.57983E-1	2.44398E-1	4.25792E+2
8.40004E+0	1.10667E-2	6.91669E+1	2.46490E-1	2.37144E-1	4.55858E+2
8.59996E+0	1.20645E-2	7.54031E+1	2.35101E-1	2.32532E-1	4.85277E+2
8.79999E+0	1.31110E-2	8.19437E+1	2.25089E-1	2.28474E-1	5.16658E+2
8.99999E+0	1.42071E-2	8.87944E+1	2.16423E-1	2.24477E-1	5.50530E+2
9.19990E+0	1.53537E-2	9.59606E+1	2.07639E-1	2.21661E-1	5.83493E+2
9.39988E+0	1.65479E-2	1.03424E+2	1.99281E-1	2.17576E-1	6.16681E+2
9.60019E+0	1.77957E-2	1.11223E+2	1.91169E-1	2.12805E-1	6.49746E+2
9.80021E+0	1.90925E-2	1.19328E+2	1.83672E-1	2.08867E-1	6.83708E+2
9.92392E+0	2.00008E-2	1.25005E+2	1.77945E-1	2.04710E-1	7.02661E+2

File: Raw OLED Data/OLED-026/B1-1.txt
Voltage(V)	Current(A)	J(mA/cm2)	PE(lm/W)	EQE(%)	L(cd/m2)
-9.99954E-1	-1.05510E-7	-6.59437E-4	-2.13398E+1	6.21948E+1	-4.47913E-2
-7.99984E-1	-6.22229E-8	-3.88893E-4	1.05014E+3	-5.11897E+1	1.03995E+0
-5.99930E-1	8.06944E-9	5.04340E-5	7.39864E+3	-7.56423E+2	7.12567E-1
-3.99923E-1	2.22339E-8	1.38962E-4	1.08560E+3	-2.43230E+0	1.92040E-1
-1.99980E-1	3.14829E-8	1.96768E-4	2.79966E+3	-1.34068E+2	3.50668E-1
7.88689E-5	4.23186E-8	2.64491E-4	-2.27520E+6	3.15392E+2	-1.51073E-1
2.00068E-1	4.01498E-8	2.50936E-4	1.41021E+3	4.81571E+1	2.25359E-1
4.00012E-1	5.24286E-8	3.27679E-4	-6.36422E+1	2.37054E+2	-2.65532E-2
6.00013E-1	7.29419E-8	4.55887E-4	9.96700E+2	-7.36187E+1	8.67825E-1
8.00015E-1	8.96557E-8	5.60348E-4	-2.98061E+1	-8.48119E+1	-4.25315E-2
9.99992E-1	8.78797E-8	5.49248E-4	2.00994E+2	-1.01582E+1	3.51397E-1
1.20000E+0	1.43637E-7	8.97731E-4	2.24459E+1	-6.04056E+1	7.69687E-2
1.40000E+0	2.36688E-7	1.47930E-3	1.78580E+1	-8.25630E+1	1.17725E-1
1.60000E+0	3.54168E-7	2.21355E-3	-9.67811E+0	-7.55234E+0	-1.09106E-1
1.79998E+0	5.15220E-7	3.22012E-3	2.32521E+1	6.58001E+0	4.28995E-1
1.99998E+0	7.53379E-7	4.70862E-3	6.62466E+0	-1.27790E+1	1.98579E-1
2.20010E+0	1.22180E-6	7.63625E-3	-5.14645E-1	-1.41703E+0	-2.75220E-2
2.40001E+0	2.01622E-6	1.26014E-2	3.13987E+0	8.42367E+0	3.02268E-1
2.60010E+0	3.87049E-6	2.41906E-2	5.97403E-2	-4.24128E+0	1.19606E-2
2.79999E+0	8.69256E-6	5.43285E-2	2.15702E+0	1.65136E+0	1.04445E+0
2.99975E+0	1.86553E-5	1.16596E-1	5.87137E-1	-7.34748E-1	6.53667E-1
3.19999E+0	3.80893E-5	2.38058E-1	1.04749E+0	2.89506E-1	2.53999E+0
3.39988E+0	7.14668E-5	4.46667E-1	8.34165E-1	2.70946E-1	4.03227E+0
3.59993E+0	1.25412E-4	7.83825E-1	8.29485E-1	1.97909E-1	7.45027E+0
3.79987E+0	2.07250E-4	1.29531E+0	7.00735E-1	3.44204E-1	1.09786E+1
3.99984E+0	3.25306E-4	2.03316E+0	6.55830E-1	2.98866E-1	1.69768E+1
4.19983E+0	4.79833E-4	2.99896E+0	6.17293E-1	2.72419E-1	2.47482E+1
4.39972E+0	6.67878E-4	4.17424E+0	5.66516E-1	2.85633E-1	3.31180E+1
4.59970E+0	8.98790E-4	5.61744E+0	5.28306E-1	2.98525E-1	4.34514E+1
4.80002E+0	1.16736E-3	7.29600E+0	4.98224E-1	2.79841E-1	5.55396E+1
5.00001E+0	1.47173E-3	9.19831E+0	4.62194E-1	2.58610E-1	6.76633E+1
5.20009E+0	1.80818E-3	1.13011E+1	4.29995E-1	2.48013E-1	8.04352E+1
5.40006E+0	2.17811E-3	1.36132E+1	4.11474E-1	2.63058E-1	9.62832E+1
5.60004E+0	2.59650E-3	1.62281E+1	3.81575E-1	2.40726E-1	1.10380E+2
5.80008E+0	3.06216E-3	1.91385E+1	3.65349E-1	2.42758E-1	1.29092E+2
6.00006E+0	3.57676E-3	2.23548E+1	3.42436E-1	2.34755E-1	1.46202E+2
6.20008E+0	4.14126E-3	2.58829E+1	3.25104E-1	2.32090E-1	1.66067E+2
6.40008E+0	4.77126E-3	2.98204E+1	3.09628E-1	2.35314E-1	1.88100E+2
6.60005E+0	5.44003E-3	3.40002E+1	2.94419E-1	2.23656E-1	2.10302E+2
6.80002E+0	6.19216E-3	3.87010E+1	2.81376E-1	2.21391E-1	2.35706E+2
6.99993E+0	6.99690E-3	4.37306E+1	2.66491E-1	2.17733E-1	2.59664E+2
7.19991E+0	7.87302E-3	4.92064E+1	2.55618E-1	2.14246E-1	2.88264E+2
7.39992E+0	8.82767E-3	5.51729E+1	2.41823E-1	2.05596E-1	3.14268E+2
7.59993E+0	9.83943E-3	6.14964E+1	2.32869E-1	2.05010E-1	3.46435E+2
7.79997E+0	1.09433E-2	6.83956E+1	2.22564E-1	2.02361E-1	3.77942E+2
7.99993E+0	1.21062E-2	7.56637E+1	2.11765E-1	1.98767E-1	4.08018E+2
8.19987E+0	1.33574E-2	8.34838E+1	2.03641E-1	1.95725E-1	4.43736E+2
8.39994E+0	1.46739E-2	9.17119E+1	1.94258E-1	1.88392E-1	4.76354E+2
8.59990E+0	1.60886E-2	1.00554E+2	1.86596E-1	1.86808E-1	5.13622E+2
8.79993E+0	1.75758E-2	1.09849E+2	1.78440E-1	1.83801E-1	5.49056E+2
8.99995E+0	1.91646E-2	1.19779E+2	1.71374E-1	1.79649E-1	5.88051E+2
9.08162E+0	2.00012E-2	1.25008E+2	1.66108E-1	1.75619E-1	6.00260E+2

File: Raw OLED Data/OLED-026/B2-1.txt
Voltage(V)	Current(A)	J(mA/cm2)	PE(lm/W)	EQE(%)	L(cd/m2)
-9.99956E-1	-3.24633E-7	-2.02896E-3	-3.94947E+1	2.40845E+1	-2.55060E-1
-7.99989E-1	-2.17321E-7	-1.35826E-3	-1.50015E+2	-4.65576E-1	-5.18859E-1
-5.99963E-1	-1.35049E-7	-8.44056E-4	-3.48302E+2	-7.40445E+1	-5.61439E-1
-3.99956E-1	-6.39441E-8	-3.99651E-4	-1.26087E+3	3.95971E+2	-6.41525E-1
-1.99990E-1	1.26706E-8	7.91912E-5	4.93485E+3	1.58422E+3	2.48777E-1
6.74486E-5	3.30074E-8	2.06296E-4	-6.00477E+5	4.82352E+2	-2.65956E-2
2.00064E-1	4.62061E-8	2.88788E-4	-4.02789E+2	3.04663E+2	-7.40758E-2
4.00006E-1	7.26867E-8	4.54292E-4	-1.45757E+2	-6.32888E+1	-8.43104E-2
5.99984E-1	1.12491E-7	7.03069E-4	-3.42147E+2	-8.74505E+1	-4.59411E-1
7.99989E-1	2.18714E-7	1.36696E-3	-5.50127E+0	-3.48855E+1	-1.91493E-2
9.99989E-1	3.51566E-7	2.19729E-3	-5.79122E+1	1.80607E+1	-4.05044E-1
1.19999E+0	5.06272E-7	3.16420E-3	-3.95431E+1	-3.13158E+1	-4.77928E-1
1.40000E+0	6.90443E-7	4.31527E-3	-3.31277E+1	1.69040E+1	-6.37056E-1
1.60000E+0	9.24340E-7	5.77713E-3	-8.92225E+0	-2.49015E+0	-2.62516E-1
1.79998E+0	1.23324E-6	7.70775E-3	-1.42589E+1	1.24900E+1	-6.29696E-1
1.99998E+0	1.58615E-6	9.91344E-3	3.65305E+0	-9.83535E-1	2.30545E-1
2.20006E+0	2.16662E-6	1.35414E-2	-4.41675E+0	-1.94058E+0	-4.18842E-1
2.40003E+0	3.06953E-6	1.91846E-2	-1.83828E+0	3.82385E+0	-2.69420E-1
2.60003E+0	5.06264E-6	3.16415E-2	8.38866E-1	-5.59265E-1	2.19674E-1
2.79996E+0	9.60366E-6	6.00229E-2	1.21850E+0	8.65072E-2	6.51843E-1
2.99978E+0	2.01738E-5	1.26086E-1	5.48428E-1	9.44370E-1	6.60278E-1
3.19992E+0	5.82234E-5	3.63896E-1	3.78890E-1	5.55939E-1	1.40436E+0
3.39988E+0	6.67860E-5	4.17412E-1	8.25650E-1	2.86948E-1	3.72971E+0
3.59987E+0	1.16236E-4	7.26475E-1	7.98426E-1	4.75318E-1	6.64649E+0
3.79992E+0	1.90907E-4	1.19317E+0	6.59118E-1	3.18363E-1	9.51238E+0
3.99988E+0	2.95780E-4	1.84862E+0	6.40556E-1	2.95736E-1	1.50766E+1
4.19984E+0	4.39429E-4	2.74643E+0	5.93401E-1	2.99660E-1	2.17871E+1
4.39981E+0	6.20593E-4	3.87871E+0	5.63031E-1	3.00027E-1	3.05846E+1
4.59975E+0	8.31945E-4	5.19966E+0	5.25435E-1	2.69151E-1	4.00016E+1
4.80011E+0	1.08861E-3	6.80381E+0	4.93380E-1	2.66757E-1	5.12903E+1
5.00010E+0	1.37557E-3	8.59731E+0	4.56352E-1	2.56869E-1	6.24441E+1
5.20013E+0	1.69682E-3	1.06051E+1	4.33982E-1	2.51515E-1	7.61819E+1
5.40012E+0	2.04212E-3	1.27633E+1	4.13526E-1	2.53088E-1	9.07232E+1
5.60009E+0	2.42870E-3	1.51794E+1	3.89834E-1	2.51951E-1	1.05482E+2
5.80008E+0	2.85694E-3	1.78559E+1	3.68406E-1	2.42297E-1	1.21449E+2
6.00006E+0	3.32306E-3	2.07691E+1	3.54310E-1	2.49808E-1	1.40542E+2
6.20003E+0	3.84236E-3	2.40147E+1	3.34315E-1	2.42893E-1	1.58445E+2
6.40010E+0	4.42128E-3	2.76330E+1	3.17594E-1	2.36673E-1	1.78788E+2
6.60007E+0	5.05166E-3	3.15729E+1	3.02921E-1	2.31653E-1	2.00929E+2
6.80003E+0	5.74037E-3	3.58773E+1	2.87760E-1	2.26750E-1	2.23466E+2
6.99998E+0	6.49528E-3	4.05955E+1	2.76459E-1	2.25974E-1	2.50066E+2
7.19995E+0	7.32312E-3	4.57695E+1	2.61887E-1	2.18396E-1	2.74707E+2
7.39992E+0	8.21397E-3	5.13373E+1	2.50425E-1	2.14000E-1	3.02822E+2
7.59993E+0	9.16908E-3	5.73067E+1	2.38560E-1	2.09990E-1	3.30722E+2
7.80000E+0	1.02173E-2	6.38581E+1	2.28102E-1	2.06011E-1	3.61652E+2
7.99998E+0	1.13207E-2	7.07544E+1	2.18114E-1	2.01859E-1	3.92984E+2
8.19992E+0	1.24985E-2	7.81156E+1	2.08188E-1	1.97191E-1	4.24477E+2
8.39996E+0	1.37661E-2	8.60381E+1	1.99608E-1	1.94986E-1	4.59193E+2
8.59988E+0	1.51018E-2	9.43863E+1	1.90657E-1	1.91672E-1	4.92612E+2
8.79995E+0	1.65165E-2	1.03228E+2	1.82010E-1	1.86648E-1	5.26289E+2
8.99999E+0	1.80383E-2	1.12739E+2	1.75440E-1	1.83245E-1	5.66625E+2
9.19987E+0	1.96284E-2	1.22677E+2	1.67516E-1	1.79880E-1	6.01802E+2

File: Raw OLED Data/OLED-026/B3-1.txt
Voltage(V)	Current(A)	J(mA/cm2)	PE(lm/W)	EQE(%)	L(cd/m2)
-9.99962E-1	-3.58963E-8	-2.24352E-4	7.86220E+1	-2.78044E+1	5.61445E-2
-7.99962E-1	1.29563E-8	8.09769E-5	1.05565E+3	-1.47060E+3	2.17671E-1
-5.99934E-1	3.11673E-8	1.94796E-4	-3.41011E+2	-7.56071E+2	-1.26853E-1
-3.99920E-1	3.70686E-8	2.31679E-4	-1.42647E+2	-7.61209E+2	-4.20701E-2
-1.99978E-1	3.27721E-8	2.04826E-4	-3.10757E+2	-1.93108E+0	-4.05170E-2
7.79152E-5	4.18293E-8	2.61433E-4	3.35301E+6	-6.39125E+2	2.17404E-1
2.00065E-1	3.74627E-8	2.34142E-4	-1.71899E+3	-8.60588E+2	-2.56315E-1
4.00012E-1	4.17544E-8	2.60965E-4	3.70774E+2	-1.27540E+3	1.23201E-1
6.00005E-1	4.35860E-8	2.72412E-4	4.48555E+2	-7.01838E+2	2.33372E-1
8.00011E-1	4.97285E-8	3.10803E-4	3.61246E+2	-1.02056E+3	2.85913E-1
1.00001E+0	6.26961E-8	3.91851E-4	-2.28703E+2	-6.63844E+2	-2.85263E-1
1.20002E+0	7.53042E-8	4.70651E-4	-4.34971E+2	-5.11770E+2	-7.81985E-1
1.40002E+0	9.84927E-8	6.15579E-4	-7.22256E+1	-2.06872E+2	-1.98134E-1
1.59999E+0	1.08806E-7	6.80038E-4	-8.06061E+1	-2.95747E+2	-2.79170E-1
1.79999E+0	1.61573E-7	1.00983E-3	-1.22468E+0	-2.02108E+2	-7.08582E-3
1.99997E+0	2.47931E-7	1.54957E-3	-2.12484E+1	-1.78563E+2	-2.09610E-1
2.20006E+0	4.38496E-7	2.74060E-3	-8.79339E+0	-1.10342E+2	-1.68767E-1
2.39999E+0	8.96613E-7	5.60383E-3	-1.06278E+1	-4.61024E+1	-4.54974E-1
2.60003E+0	2.14626E-6	1.34141E-2	-2.82721E+0	-1.84868E+1	-3.13869E-1
2.79994E+0	5.47195E-6	3.41997E-2	1.80355E+0	-6.29202E+0	5.49731E-1
2.99981E+0	1.25852E-5	7.86575E-2	6.33750E-1	-1.95796E+0	4.75995E-1
3.19992E+0	2.63128E-5	1.64455E-1	1.09335E+0	-5.47240E-1	1.83146E+0
3.39982E+0	4.92607E-5	3.07879E-1	8.31517E-1	-4.79524E-1	2.77050E+0
3.59984E+0	8.40142E-5	5.25089E-1	9.06971E-1	1.27260E-1	5.45707E+0
3.79988E+0	1.32967E-4	8.31044E-1	8.81946E-1	2.88345E-1	8.86515E+0
3.99981E+0	1.97663E-4	1.23539E+0	7.71988E-1	2.10484E-1	1.21424E+1
4.19982E+0	2.79956E-4	1.74972E+0	6.95837E-1	2.59917E-1	1.62764E+1
4.39977E+0	3.83814E-4	2.39884E+0	6.54259E-1	2.46444E-1	2.19802E+1
4.59971E+0	5.03719E-4	3.14824E+0	6.12110E-1	2.82462E-1	2.82149E+1
4.80006E+0	6.43339E-4	4.02087E+0	5.84224E-1	2.80809E-1	3.58919E+1
5.00005E+0	8.45587E-4	5.28492E+0	5.34849E-1	2.91324E-1	4.49877E+1
5.19997E+0	1.07371E-3	6.71069E+0	5.20187E-1	3.09381E-1	5.77800E+1
5.40005E+0	1.31664E-3	8.22900E+0	4.81858E-1	2.80860E-1	6.81576E+1
5.60001E+0	1.54389E-3	9.64931E+0	4.59314E-1	2.77415E-1	7.90032E+1
5.80006E+0	1.84595E-3	1.15372E+1	4.24108E-1	2.72089E-1	9.03357E+1
6.00010E+0	2.16374E-3	1.35234E+1	4.03538E-1	2.63698E-1	1.04227E+2
6.20008E+0	2.45087E-3	1.53179E+1	3.91946E-1	2.67797E-1	1.18488E+2
6.40011E+0	2.83244E-3	1.77028E+1	3.66125E-1	2.70686E-1	1.32041E+2
6.60007E+0	3.17628E-3	1.98518E+1	3.52031E-1	2.64163E-1	1.46818E+2
6.80003E+0	3.63483E-3	2.27177E+1	3.33256E-1	2.56332E-1	1.63871E+2
6.99998E+0	4.09223E-3	2.55764E+1	3.21570E-1	2.52494E-1	1.83258E+2
7.20000E+0	4.70541E-3	2.94088E+1	3.03142E-1	2.49829E-1	2.04318E+2
7.40000E+0	5.26391E-3	3.28994E+1	2.89018E-1	2.43309E-1	2.23973E+2
7.60000E+0	5.85344E-3	3.65840E+1	2.77143E-1	2.41213E-1	2.45278E+2
7.79995E+0	6.46858E-3	4.04286E+1	2.63561E-1	2.36175E-1	2.64553E+2
7.99995E+0	7.12399E-3	4.45249E+1	2.55412E-1	2.32881E-1	2.89590E+2
8.19990E+0	7.92922E-3	4.95576E+1	2.43716E-1	2.30150E-1	3.15248E+2
8.39994E+0	8.76104E-3	5.47565E+1	2.34882E-1	2.26810E-1	3.43884E+2
8.59990E+0	9.64861E-3	6.03038E+1	2.23683E-1	2.20066E-1	3.69250E+2
8.79995E+0	1.06627E-2	6.66419E+1	2.14209E-1	2.15531E-1	3.99867E+2
8.99992E+0	1.15917E-2	7.24481E+1	2.05286E-1	2.13025E-1	4.26065E+2
9.19990E+0	1.26066E-2	7.87913E+1	1.96769E-1	2.07655E-1	4.54012E+2
9.39995E+0	1.36640E-2	8.54000E+1	1.88890E-1	2.03647E-1	4.82660E+2
9.60025E+0	1.47433E-2	9.21456E+1	1.81755E-1	2.01230E-1	5.11791E+2
9.80025E+0	1.59056E-2	9.94100E+1	1.75530E-1	1.97932E-1	5.44338E+2
1.00002E+1	1.73164E-2	1.08227E+2	1.67213E-1	1.93127E-1	5.76057E+2
1.02003E+1	1.85138E-2	1.15711E+2	1.61662E-1	1.90736E-1	6.07360E+2
1.02123E+1	1.99851E-2	1.24907E+2	1.57272E-1	1.86011E-1	6.38573E+2

File: Raw OLED Data/OLED-026/B4-1.txt
Voltage(V)	Current(A)	J(mA/cm2)	PE(lm/W)	EQE(%)	L(cd/m2)
-9.99960E-1	-4.99063E-7	-3.11914E-3	-6.32444E+1	2.38007E+0	-6.27900E-1
-7.99989E-1	-2.83167E-7	-1.76979E-3	-1.64456E+2	4.34002E+1	-7.41150E-1
-5.99973E-1	-1.37572E-7	-8.59825E-4	-1.46256E+2	1.19805E+2	-2.40162E-1
-3.99966E-1	-6.37234E-8	-3.98271E-4	-7.78348E+2	2.68604E+2	-3.94662E-1
-1.99996E-1	7.07078E-9	4.41924E-5	-4.14627E+3	8.70216E+2	-1.16648E-1
6.94275E-5	3.22834E-8	2.01771E-4	-4.87123E+6	4.07461E+2	-2.17210E-1
2.00056E-1	5.15541E-8	3.22213E-4	-2.72222E+3	6.40424E+1	-5.58558E-1
3.99974E-1	7.42215E-8	4.63884E-4	-1.19202E+3	1.81003E+1	-7.04003E-1
5.99968E-1	1.66280E-7	1.03925E-3	-6.19951E+2	-3.62129E+1	-1.23043E+0
7.99987E-1	2.97834E-7	1.86146E-3	-3.17195E+1	-1.06923E+2	-1.50353E-1
9.99985E-1	4.69217E-7	2.93261E-3	6.07102E+0	1.77288E+1	5.66707E-2
1.19999E+0	6.97614E-7	4.36009E-3	-3.09100E+1	-1.34065E+1	-5.14780E-1
1.39999E+0	9.95572E-7	6.22232E-3	-1.69490E+1	-1.55850E+1	-4.69972E-1
1.60000E+0	1.49879E-6	9.36744E-3	-1.50193E+1	-5.60605E+0	-7.16540E-1
1.79998E+0	2.05175E-6	1.28234E-2	-9.40328E+0	-6.97380E+0	-6.90879E-1
1.99997E+0	2.89352E-6	1.80845E-2	-3.21713E+0	-5.63709E+0	-3.70381E-1
2.19998E+0	4.26202E-6	2.66376E-2	-3.81263E+0	-3.72560E-1	-7.11196E-1
2.39992E+0	6.53177E-6	4.08236E-2	-2.94864E-1	-3.32095E+0	-9.19558E-2
2.59994E+0	9.72822E-6	6.08014E-2	-5.43459E-1	-2.18626E+0	-2.73460E-1
2.79988E+0	1.46536E-5	9.15850E-2	-6.70503E-1	-2.04276E-1	-5.47287E-1
2.99985E+0	2.54014E-5	1.58759E-1	1.34385E-1	-3.74928E-1	2.03722E-1
3.19982E+0	4.70024E-5	2.93765E-1	4.31553E-1	1.12948E-1	1.29125E+0
3.39980E+0	6.96589E-5	4.35368E-1	6.05397E-1	6.38225E-1	2.85233E+0
3.59985E+0	1.16543E-4	7.28394E-1	5.74181E-1	4.08485E-1	4.79236E+0
3.79983E+0	1.72515E-4	1.07822E+0	6.73144E-1	3.42010E-1	8.77868E+0
3.99981E+0	2.61360E-4	1.63350E+0	5.94455E-1	2.90840E-1	1.23631E+1
4.19984E+0	3.65874E-4	2.28671E+0	5.76691E-1	2.92707E-1	1.76294E+1
4.39981E+0	5.05523E-4	3.15952E+0	5.44391E-1	2.66571E-1	2.40889E+1
4.59979E+0	6.74567E-4	4.21604E+0	5.11255E-1	2.77915E-1	3.15595E+1
4.80005E+0	8.68624E-4	5.42890E+0	4.95300E-1	2.87744E-1	4.10843E+1
5.00003E+0	1.09836E-3	6.86475E+0	4.71749E-1	2.74866E-1	5.15417E+1
5.20009E+0	1.35862E-3	8.49138E+0	4.40170E-1	2.72808E-1	6.18670E+1
5.40004E+0	1.64114E-3	1.02571E+1	4.20451E-1	2.78707E-1	7.41290E+1
5.60000E+0	1.93545E-3	1.20966E+1	3.94257E-1	2.60952E-1	8.50119E+1
5.80005E+0	2.26113E-3	1.41321E+1	3.72992E-1	2.51854E-1	9.73166E+1
5.99999E+0	2.60477E-3	1.62798E+1	3.55714E-1	2.45293E-1	1.10599E+2
6.20005E+0	2.97073E-3	1.85671E+1	3.42171E-1	2.46227E-1	1.25381E+2
6.40007E+0	3.37240E-3	2.10775E+1	3.25892E-1	2.42283E-1	1.39935E+2
6.60001E+0	3.81097E-3	2.38186E+1	3.11246E-1	2.39397E-1	1.55745E+2
6.80001E+0	4.28598E-3	2.67874E+1	2.97130E-1	2.36915E-1	1.72281E+2
7.00001E+0	4.80607E-3	3.00379E+1	2.84927E-1	2.31041E-1	1.90701E+2
7.20004E+0	5.37326E-3	3.35829E+1	2.70846E-1	2.28263E-1	2.08461E+2
7.40002E+0	5.97308E-3	3.73317E+1	2.61223E-1	2.20811E-1	2.29706E+2
7.59999E+0	6.63849E-3	4.14906E+1	2.48530E-1	2.15938E-1	2.49455E+2
7.79997E+0	7.36369E-3	4.60231E+1	2.39579E-1	2.13909E-1	2.73758E+2
7.99997E+0	8.13424E-3	5.08390E+1	2.28866E-1	2.11183E-1	2.96290E+2
8.19985E+0	8.94860E-3	5.59287E+1	2.20160E-1	2.07053E-1	3.21388E+2
8.39988E+0	9.81259E-3	6.13287E+1	2.10268E-1	2.03259E-1	3.44794E+2
8.59985E+0	1.03055E-2	6.44094E+1	2.03500E-1	2.01001E-1	3.58802E+2
8.79991E+0	1.09897E-2	6.86856E+1	1.96009E-1	1.99186E-1	3.77112E+2
8.99987E+0	1.19224E-2	7.45150E+1	1.90853E-1	1.97607E-1	4.07407E+2
9.19981E+0	1.30046E-2	8.12788E+1	1.81833E-1	1.95007E-1	4.32792E+2
9.39988E+0	1.41559E-2	8.84744E+1	1.74503E-1	1.90032E-1	4.61947E+2
9.60018E+0	1.51888E-2	9.49300E+1	1.75687E-1	1.94682E-1	5.09650E+2
9.80017E+0	1.74517E-2	1.09073E+2	1.61016E-1	1.84178E-1	5.47860E+2
1.00001E+1	1.88254E-2	1.17659E+2	1.55115E-1	1.79279E-1	5.80941E+2
1.01342E+1	2.00009E-2	1.25006E+2	1.48768E-1	1.73980E-1	5.99902E+2

File: Raw OLED Data/OLED-026/B5-1.txt
Voltage(V)	Current(A)	J(mA/cm2)	PE(lm/W)	EQE(%)	L(cd/m2)
-9.99973E-1	-2.12660E-8	-1.32912E-4	-2.21618E+2	6.55078E+2	-9.37582E-2
-7.99969E-1	1.79117E-8	1.11948E-4	-5.20662E+2	-3.05186E+2	-1.48421E-1
-5.99939E-1	2.62327E-8	1.63954E-4	1.85119E+3	-8.57331E+2	5.79605E-1
-3.99927E-1	3.01930E-8	1.88706E-4	4.39694E+2	-3.61511E+2	1.05625E-1
-1.99979E-1	3.15064E-8	1.96915E-4	-7.83184E+2	-7.00701E+1	-9.81696E-2
7.95364E-5	3.72266E-8	2.32666E-4	-1.08781E+7	-7.11675E+2	-6.40769E-1
2.00073E-1	4.16870E-8	2.60544E-4	-3.32597E+3	-5.65924E+2	-5.51871E-1
4.00014E-1	3.84162E-8	2.40101E-4	1.09676E+3	1.74520E+2	3.35300E-1
6.00005E-1	3.95484E-8	2.47178E-4	2.04265E+1	-1.32821E+2	9.64289E-3
8.00017E-1	4.16101E-8	2.60063E-4	5.05254E+2	-5.84782E+2	3.34609E-1
1.00002E+0	4.87049E-8	3.04406E-4	7.00589E+1	2.13788E+1	6.78851E-2
1.20002E+0	5.84570E-8	3.65356E-4	-2.35917E+2	-2.41277E+2	-3.29242E-1
1.40002E+0	7.06120E-8	4.41325E-4	1.29486E+2	-2.37085E+0	2.54662E-1
1.60002E+0	8.80992E-8	5.50620E-4	8.57667E+1	1.18896E+2	2.40517E-1
1.79990E+0	5.75776E-8	3.59860E-4	-6.19977E+1	1.30784E+2	-1.27823E-1
1.99990E+0	4.40256E-8	2.75160E-4	1.14086E+2	2.54877E+2	1.99838E-1
2.19999E+0	2.25890E-7	1.41181E-3	1.19700E+2	9.36970E+1	1.18343E+0
2.39999E+0	5.64128E-7	3.52580E-3	-2.27064E+0	3.27500E+1	-6.11598E-2
2.60001E+0	1.47705E-6	9.23156E-3	-1.40774E+0	9.26086E+0	-1.07553E-1
2.79995E+0	4.09362E-6	2.55851E-2	2.36846E+0	1.75978E+0	5.40074E-1
2.99988E+0	9.79161E-6	6.11976E-2	1.71065E+0	1.37689E+0	9.99653E-1
3.19979E+0	2.08652E-5	1.30408E-1	9.13711E-1	3.14883E-1	1.21362E+0
3.39985E+0	4.06655E-5	2.54159E-1	1.32075E+0	3.79707E-1	3.63277E+0
3.59986E+0	7.24065E-5	4.52541E-1	1.11171E+0	5.72297E-1	5.76480E+0
3.79991E+0	1.20494E-4	7.53088E-1	9.55499E-1	4.40981E-1	8.70361E+0
3.99982E+0	1.89017E-4	1.18136E+0	8.32509E-1	3.34901E-1	1.25216E+1
4.19985E+0	2.83391E-4	1.77119E+0	7.86083E-1	2.91027E-1	1.86131E+1
4.39984E+0	4.05179E-4	2.53237E+0	7.14121E-1	3.58664E-1	2.53271E+1
4.59979E+0	5.56830E-4	3.48019E+0	6.73127E-1	3.30146E-1	3.42995E+1
4.80012E+0	7.41460E-4	4.63413E+0	6.27068E-1	3.34189E-1	4.44002E+1
5.00009E+0	9.55733E-4	5.97333E+0	5.87974E-1	3.28713E-1	5.58988E+1
5.20008E+0	1.19608E-3	7.47550E+0	5.49252E-1	3.40712E-1	6.79630E+1
5.40008E+0	1.46196E-3	9.13725E+0	5.09634E-1	3.09447E-1	8.00431E+1
5.60003E+0	1.74643E-3	1.09152E+1	4.82406E-1	3.11042E-1	9.38608E+1
5.80011E+0	2.05364E-3	1.28352E+1	4.54189E-1	3.00171E-1	1.07629E+2
6.00007E+0	2.38964E-3	1.49352E+1	4.35178E-1	3.07125E-1	1.24133E+2
6.20008E+0	2.75408E-3	1.72130E+1	4.09634E-1	2.95132E-1	1.39155E+2
6.40008E+0	3.15370E-3	1.97106E+1	3.90033E-1	2.83402E-1	1.56616E+2
6.60004E+0	3.58767E-3	2.24229E+1	3.69232E-1	2.79924E-1	1.73936E+2
6.80007E+0	4.05450E-3	2.53406E+1	3.54376E-1	2.67337E-1	1.94377E+2
6.99999E+0	4.56582E-3	2.85364E+1	3.34329E-1	2.69873E-1	2.12579E+2
7.20003E+0	5.11659E-3	3.19787E+1	3.20784E-1	2.63015E-1	2.35103E+2
7.40006E+0	5.71655E-3	3.57284E+1	3.05378E-1	2.59359E-1	2.57002E+2
7.60000E+0	6.35674E-3	3.97296E+1	2.92548E-1	2.53928E-1	2.81174E+2
7.79998E+0	7.03277E-3	4.39548E+1	2.78503E-1	2.52594E-1	3.03934E+2
7.99998E+0	7.76012E-3	4.85007E+1	2.67123E-1	2.49451E-1	3.29912E+2
8.19990E+0	8.53263E-3	5.33289E+1	2.54920E-1	2.42104E-1	3.54834E+2
8.39995E+0	9.34762E-3	5.84226E+1	2.45216E-1	2.37121E-1	3.83050E+2
8.59996E+0	1.02265E-2	6.39156E+1	2.34714E-1	2.32636E-1	4.10670E+2
8.80001E+0	1.11571E-2	6.97319E+1	2.23751E-1	2.28692E-1	4.37048E+2
9.00000E+0	1.21350E-2	7.58437E+1	2.15275E-1	2.24402E-1	4.67742E+2
9.19994E+0	1.31836E-2	8.23975E+1	2.05744E-1	2.19009E-1	4.96452E+2
9.39996E+0	1.42809E-2	8.92556E+1	1.98414E-1	2.16126E-1	5.29887E+2
9.60026E+0	1.54511E-2	9.65694E+1	1.89225E-1	2.10379E-1	5.58406E+2
9.80018E+0	1.66746E-2	1.04216E+2	1.82386E-1	2.07508E-1	5.92941E+2
1.00002E+1	1.79915E-2	1.12447E+2	1.74892E-1	2.03590E-1	6.26001E+2
1.02001E+1	1.94166E-2	1.21354E+2	1.67051E-1	1.98079E-1	6.58200E+2
1.02553E+1	2.00010E-2	1.25006E+2	1.62862E-1	1.93919E-1	6.64585E+2

File: Raw OLED Data/OLED-026/C1-1.txt
Voltage(V)	Current(A)	J(mA/cm2)	PE(lm/W)	EQE(%)	L(cd/m2)
-9.99967E-1	-2.75167E-8	-1.71979E-4	3.15768E+1	4.95859E+1	1.72854E-2
-7.99956E-1	1.88248E-8	1.17655E-4	-4.47901E+2	-5.16386E+2	-1.34187E-1
-5.99937E-1	2.66857E-8	1.66786E-4	1.12346E+2	-4.13874E+2	3.57826E-2
-3.99927E-1	3.03870E-8	1.89919E-4	-2.27609E+3	-5.13171E+2	-5.50286E-1
-1.99972E-1	3.40161E-8	2.12601E-4	-5.05309E+2	-3.59841E+2	-6.83818E-2
7.55787E-5	3.55725E-8	2.22328E-4	-5.21225E+6	-2.76012E+2	-2.78785E-1
2.00067E-1	3.64530E-8	2.27831E-4	-6.22139E+3	-4.49082E+2	-9.02665E-1
4.00011E-1	3.73754E-8	2.33596E-4	-1.96713E+3	-7.23877E+2	-5.85086E-1
6.00002E-1	3.81803E-8	2.38627E-4	-7.28223E+2	-3.44395E+2	-3.31884E-1
8.00008E-1	4.22229E-8	2.63893E-4	4.44929E+1	-2.76900E+2	2.98995E-2
1.00001E+0	4.79211E-8	2.99507E-4	5.50849E+1	4.39615E+2	5.25163E-2
1.20001E+0	5.79587E-8	3.62242E-4	-5.31164E+1	-1.28810E+2	-7.34958E-2
1.40002E+0	7.50831E-8	4.69269E-4	-6.90191E+1	-1.59814E+2	-1.44336E-1
1.59999E+0	6.98582E-8	4.36614E-4	-3.02494E+2	-3.72211E+2	-6.72638E-1
1.79997E+0	1.03369E-7	6.46056E-4	-1.52973E+2	-1.10903E+2	-5.66238E-1
1.99997E+0	1.51782E-7	9.48637E-4	-7.18215E+1	-3.00567E+2	-4.33739E-1
2.19999E+0	2.39249E-7	1.49531E-3	-5.94703E+1	-6.02476E+1	-6.22731E-1
2.39995E+0	4.33292E-7	2.70807E-3	-4.22779E+1	-3.80791E+1	-8.74634E-1
2.59992E+0	9.82176E-7	6.13860E-3	-8.31192E+0	-2.58004E+1	-4.22261E-1
2.79992E+0	2.42376E-6	1.51485E-2	9.11364E-1	-9.17492E+0	1.23043E-1
2.99988E+0	6.01738E-6	3.76086E-2	-3.35629E-1	-1.07972E+0	-1.20532E-1
3.19985E+0	1.32267E-5	8.26669E-2	3.80387E-1	-1.17044E+0	3.20285E-1
3.39982E+0	2.69889E-5	1.68681E-1	5.70516E-1	-9.59284E-1	1.04145E+0
3.59985E+0	5.00617E-5	3.12886E-1	4.71093E-1	2.07074E-1	1.68899E+0
3.79978E+0	8.65963E-5	5.41227E-1	4.96296E-1	-1.01071E-1	3.24884E+0
3.99979E+0	1.40495E-4	8.78094E-1	3.74787E-1	6.30473E-2	4.18999E+0
4.19978E+0	2.17085E-4	1.35678E+0	3.95580E-1	4.93270E-2	7.17498E+0
4.39972E+0	3.19721E-4	1.99826E+0	3.47226E-1	1.43079E-1	9.71714E+0
4.59975E+0	4.51293E-4	2.82058E+0	3.36622E-1	1.46420E-1	1.39016E+1
4.80002E+0	6.12310E-4	3.82694E+0	3.13159E-1	1.69858E-1	1.83109E+1
5.00000E+0	8.01237E-4	5.00773E+0	2.92871E-1	1.42776E-1	2.33419E+1
5.19999E+0	1.01155E-3	6.32219E+0	2.75439E-1	1.61655E-1	2.88234E+1
5.40006E+0	1.24497E-3	7.78106E+0	2.60011E-1	1.49416E-1	3.47760E+1
5.60003E+0	1.49976E-3	9.37350E+0	2.47589E-1	1.49391E-1	4.13688E+1
5.80006E+0	1.77825E-3	1.11141E+1	2.32946E-1	1.47902E-1	4.77981E+1
5.99999E+0	2.08492E-3	1.30307E+1	2.24430E-1	1.53893E-1	5.58536E+1
6.20003E+0	2.42257E-3	1.51411E+1	2.14636E-1	1.42895E-1	6.41362E+1
6.40005E+0	2.79391E-3	1.74619E+1	2.04933E-1	1.40609E-1	7.29017E+1
6.60004E+0	3.20089E-3	2.00056E+1	1.94941E-1	1.39887E-1	8.19313E+1
6.80001E+0	3.64757E-3	2.27973E+1	1.89075E-1	1.34166E-1	9.32990E+1
7.00000E+0	4.13201E-3	2.58251E+1	1.80194E-1	1.45944E-1	1.03688E+2
7.19997E+0	4.65891E-3	2.91182E+1	1.74783E-1	1.42222E-1	1.16639E+2
7.40001E+0	5.22689E-3	3.26681E+1	1.66482E-1	1.38275E-1	1.28107E+2
7.60000E+0	5.83560E-3	3.64725E+1	1.60536E-1	1.38552E-1	1.41645E+2
7.79997E+0	6.49230E-3	4.05769E+1	1.55435E-1	1.37031E-1	1.56593E+2
7.99999E+0	7.19308E-3	4.49567E+1	1.48628E-1	1.35545E-1	1.70151E+2
8.19989E+0	7.93923E-3	4.96202E+1	1.44282E-1	1.33701E-1	1.86865E+2
8.39993E+0	8.72911E-3	5.45569E+1	1.37831E-1	1.34042E-1	2.01059E+2
8.59989E+0	9.56856E-3	5.98035E+1	1.33961E-1	1.31289E-1	2.19304E+2
8.79996E+0	1.04617E-2	6.53856E+1	1.29012E-1	1.29628E-1	2.36290E+2
8.99996E+0	1.13896E-2	7.11850E+1	1.24545E-1	1.30361E-1	2.53983E+2
9.19990E+0	1.23705E-2	7.73156E+1	1.20728E-1	1.28221E-1	2.73343E+2
9.39994E+0	1.34066E-2	8.37912E+1	1.16371E-1	1.27304E-1	2.91756E+2
9.60022E+0	1.45069E-2	9.06681E+1	1.12385E-1	1.23350E-1	3.11381E+2
9.80020E+0	1.56301E-2	9.76881E+1	1.08183E-1	1.23198E-1	3.29674E+2
1.00002E+1	1.68010E-2	1.05006E+2	1.04917E-1	1.21509E-1	3.50688E+2
1.02002E+1	1.80671E-2	1.12919E+2	1.01144E-1	1.20330E-1	3.70823E+2
1.04002E+1	1.93315E-2	1.20822E+2	9.80450E-2	1.18882E-1	3.92160E+2
1.04785E+1	2.00008E-2	1.25005E+2	9.54564E-2	1.17843E-1	3.97999E+2

File: Raw OLED Data/OLED-026/C2-1.txt
Voltage(V)	Current(A)	J(mA/cm2)	PE(lm/W)	EQE(%)	L(cd/m2)
-9.99955E-1	-8.97582E-8	-5.60989E-4	2.75917E+2	2.02330E+2	4.92679E-1
-7.99954E-1	-2.10409E-8	-1.31506E-4	1.33490E+3	3.28052E+2	4.47001E-1
-5.99929E-1	7.49041E-9	4.68151E-5	-2.96794E+3	5.83033E+2	-2.65333E-1
-3.99915E-1	2.42342E-8	1.51464E-4	-2.78898E+2	2.10828E+2	-5.37739E-2
-1.99970E-1	2.94437E-8	1.84023E-4	1.84257E+3	4.61525E+1	2.15830E-1
8.11577E-5	3.36995E-8	2.10622E-4	1.07657E+5	5.04294E+2	5.85770E-3
2.00071E-1	3.48932E-8	2.18083E-4	2.53276E+3	5.05306E+2	3.51763E-1
4.00016E-1	4.42676E-8	2.76673E-4	2.16168E+2	5.98736E+2	7.61527E-2
6.00007E-1	5.19818E-8	3.24886E-4	2.86723E+2	-2.61153E+2	1.77910E-1
8.00017E-1	6.78735E-8	4.24209E-4	3.07994E+2	-5.19422E+1	3.32715E-1
1.00001E+0	8.97517E-8	5.60948E-4	-6.40139E+0	7.36608E+1	-1.14301E-2
1.20000E+0	1.15940E-7	7.24625E-4	2.23900E+1	4.47972E+1	6.19725E-2
1.40000E+0	1.96453E-7	1.22783E-3	-1.54007E+1	-5.62768E+0	-8.42669E-2
1.60001E+0	3.10179E-7	1.93862E-3	-2.06653E+1	2.19379E+1	-2.04036E-1
1.79999E+0	4.15324E-7	2.59578E-3	-2.18635E+1	-3.58686E+1	-3.25167E-1
1.99998E+0	5.87803E-7	3.67377E-3	-2.06104E+0	-2.30162E+1	-4.82029E-2
2.20008E+0	8.54788E-7	5.34243E-3	8.59219E-1	7.28661E+0	3.21463E-2
2.40009E+0	1.36543E-6	8.53394E-3	-8.39894E+0	-1.03149E+1	-5.47585E-1
2.60005E+0	2.69386E-6	1.68366E-2	-1.73817E+0	2.87202E+0	-2.42202E-1
2.80000E+0	6.00194E-6	3.75121E-2	6.27303E-1	-1.85716E+0	2.09728E-1
2.99986E+0	1.24552E-5	7.78450E-2	2.10695E-1	-1.16269E+0	1.56616E-1
3.20000E+0	2.51506E-5	1.57191E-1	4.46185E-1	-4.50266E-1	7.14403E-1
3.39996E+0	4.69285E-5	2.93303E-1	7.81725E-1	5.11618E-1	2.48139E+0
3.59997E+0	8.13865E-5	5.08666E-1	5.91338E-1	2.25782E-1	3.44681E+0
3.79995E+0	1.32580E-4	8.28625E-1	6.02523E-1	2.64103E-1	6.03893E+0
3.99994E+0	2.05686E-4	1.28554E+0	5.59978E-1	2.90177E-1	9.16556E+0
4.19987E+0	3.04793E-4	1.90496E+0	4.97419E-1	2.90353E-1	1.26676E+1
4.39985E+0	4.31022E-4	2.69389E+0	4.61782E-1	2.51351E-1	1.74223E+1
4.59979E+0	5.87141E-4	3.66963E+0	4.17531E-1	2.57508E-1	2.24336E+1
4.80016E+0	7.74524E-4	4.84077E+0	3.89325E-1	2.20780E-1	2.87960E+1
5.00012E+0	9.86618E-4	6.16636E+0	3.62617E-1	2.07300E-1	3.55883E+1
5.20011E+0	1.22526E-3	7.65787E+0	3.44502E-1	2.19966E-1	4.36679E+1
5.40017E+0	1.48492E-3	9.28075E+0	3.19784E-1	1.86676E-1	5.10150E+1
5.60015E+0	1.76392E-3	1.10245E+1	3.02102E-1	1.89907E-1	5.93693E+1
5.80019E+0	2.05321E-3	1.28326E+1	2.88290E-1	2.04252E-1	6.83023E+1
6.00014E+0	2.38053E-3	1.48783E+1	2.73355E-1	1.87168E-1	7.76769E+1
6.20016E+0	2.74725E-3	1.71703E+1	2.58942E-1	1.93444E-1	8.77473E+1
6.40016E+0	3.14253E-3	1.96408E+1	2.46995E-1	1.88666E-1	9.88299E+1
6.60016E+0	3.56167E-3	2.22604E+1	2.37301E-1	1.81805E-1	1.10978E+2
6.80010E+0	4.03092E-3	2.51932E+1	2.26525E-1	1.79888E-1	1.23528E+2
7.00003E+0	4.53591E-3	2.83494E+1	2.15090E-1	1.81124E-1	1.35867E+2
7.20003E+0	5.08181E-3	3.17613E+1	2.06193E-1	1.75582E-1	1.50092E+2
7.40000E+0	5.66519E-3	3.54074E+1	1.97485E-1	1.73119E-1	1.64706E+2
7.60001E+0	6.29639E-3	3.93524E+1	1.88752E-1	1.70102E-1	1.79692E+2
7.79999E+0	6.96838E-3	4.35524E+1	1.79803E-1	1.66809E-1	1.94425E+2
7.99997E+0	7.68222E-3	4.80139E+1	1.73901E-1	1.64500E-1	2.12622E+2
8.19991E+0	8.44067E-3	5.27542E+1	1.66244E-1	1.58219E-1	2.28908E+2
8.39998E+0	9.24682E-3	5.77926E+1	1.59383E-1	1.54742E-1	2.46288E+2
8.59995E+0	1.01066E-2	6.31663E+1	1.54315E-1	1.56111E-1	2.66833E+2
8.80002E+0	1.10044E-2	6.87775E+1	1.47339E-1	1.51790E-1	2.83855E+2
9.00001E+0	1.19514E-2	7.46962E+1	1.41669E-1	1.48109E-1	3.03156E+2
9.19991E+0	1.29372E-2	8.08575E+1	1.36024E-1	1.47491E-1	3.22085E+2
9.39994E+0	1.39728E-2	8.73300E+1	1.31139E-1	1.44700E-1	3.42665E+2
9.60021E+0	1.50548E-2	9.40925E+1	1.26008E-1	1.42707E-1	3.62313E+2
9.80014E+0	1.61858E-2	1.01161E+2	1.21388E-1	1.39889E-1	3.83066E+2
1.00002E+1	1.73656E-2	1.08535E+2	1.16933E-1	1.37834E-1	4.03987E+2
1.02002E+1	1.85923E-2	1.16202E+2	1.12652E-1	1.34099E-1	4.25020E+2
1.04002E+1	1.98577E-2	1.24111E+2	1.08361E-1	1.32592E-1	4.45218E+2
