Repository: owen-melville/bsubpc-oled-data

# bsubpc-oled-data
<h1> Data and Code for: Studying the Influence of Axial Substituent on Hyperfluorescence in Organic Light-Emitting Diodes Using Boron Subphthalocyanines as Fluorescent Emitters </h1>

All Programs and Data collected by Owen Alfred Melville, PhD as a part of his postdoctoral fellowship with Professor Timothy Bender at the University of Toronto.

<h2>Folder Breakdown:</h2>
- <b> Raw OLED Data: </b> Raw data collected from the OLEDs during characterization. This includes optoelectronic data as a function of Voltage and full spectra has a function of wavelength.

- <b> IC6 Evaporation Logs: </b> Raw data collected during the deposition of the OLEDs from the IC6 which controls the deposition of the thin films.
  
- <b> Offline Spreadsheets: </b> Summary deposition and electro-optical data for each device, labelling for each device index (eg OLED-001 corresponds to what materials).
  
- <b> Python: </b> Python programs and corresponding batch files used to analyze the raw data.
  
- <b> Output Data: </b> Contains analytical outputs for each deposition run and device. This includes a large number of graphs and visualizations.


<i>For any questions on the Python programs or data herein, please contact Owen Melville (owen.melville@utoronto.ca) </i>

<h1>Raw Data Explanation</h1>

The names of the folders (eg OLED-001) correspond to devices. The organization and explanation of each label is contained within the Offline Spreadsheets folder. 

Within each folder there are three types of files:

1. Summary optoelectronic files labelled by pixel. These often look like <b>A1-1</b> where <b>A1</b> is the pixel (between A1 and D5), and the <b>-1</b> refers to the measurement attempt number (eg first, second, third). Missing pixels were not tested, sometimes because of an issue accessing the pixel physically (A5 is often missing).

2. Spectra as a function of voltage labelled by pixel. These are labelled the same as the last files but with the extension <b>_counts</b>. The rows and columns are unlabelled. The columns are the same voltages as those from the summary files (with a couple filler columns of 0s) and the rows are wavelengths (from 380 to 780 nm in all cases)

3. The <b>_SPD</b> files were not used for any analysis

File: Raw OLED Data/OLED-031/A1-1.txt
Voltage(V)	Current(A)	J(mA/cm2)	PE(lm/W)	EQE(%)	L(cd/m2)
-9.99975E-1	-1.22320E-6	-7.64500E-3	6.14257E+0	-3.65171E+0	1.49474E-1
-7.99988E-1	-4.95828E-5	-3.09893E-1	-7.88567E-2	3.92422E-2	-6.22276E-2
-5.99963E-1	-3.62231E-5	-2.26394E-1	3.66040E-1	-1.28115E-1	1.58259E-1
-3.99949E-1	-2.35455E-5	-1.47159E-1	2.19012E+0	-5.70040E-1	4.10308E-1
-1.99999E-1	-1.14628E-5	-7.16425E-2	-4.79564E-1	2.64994E+0	-2.18724E-2
5.82457E-5	1.71133E-9	1.06958E-5	6.67006E+7	6.83241E+3	1.32269E-1
2.00046E-1	1.15540E-5	7.22125E-2	6.04046E+0	1.65637E+0	2.77755E-1
3.99991E-1	2.36380E-5	1.47737E-1	1.64344E+0	-2.31530E-1	3.09132E-1
5.99980E-1	3.66644E-5	2.29153E-1	1.53282E+0	1.90981E-1	6.70815E-1
7.99992E-1	5.06433E-5	3.16521E-1	3.96348E-1	-1.18523E-1	3.19458E-1
1.00001E+0	1.29962E-6	8.12262E-3	9.92856E+0	1.01137E+1	2.56707E-1
1.20000E+0	1.95475E-6	1.22172E-2	3.33774E-1	7.46124E+0	1.55760E-2
1.40001E+0	2.89269E-6	1.80793E-2	-4.08896E+0	1.75692E+0	-3.29440E-1
1.60001E+0	4.27810E-6	2.67381E-2	-2.95679E+0	-1.31597E+0	-4.02647E-1
1.79999E+0	5.20683E-6	3.25427E-2	9.37088E-1	1.83543E+0	1.74725E-1
1.99997E+0	7.33352E-6	4.58345E-2	-2.78079E-1	1.77830E+0	-8.11397E-2
2.20003E+0	9.43259E-6	5.89537E-2	6.43456E-1	-3.57237E-1	2.65649E-1
2.40002E+0	1.31743E-5	8.23394E-2	1.16385E-2	5.41372E-1	7.32100E-3
2.60006E+0	2.07461E-5	1.29663E-1	-7.35294E-2	-4.92472E-1	-7.89062E-2
2.80005E+0	3.08236E-5	1.92647E-1	4.64950E-1	2.55852E-1	7.98335E-1
2.99995E+0	4.28224E-5	2.67640E-1	8.26183E-1	5.73338E-1	2.11150E+0
3.19995E+0	6.69473E-5	4.18421E-1	9.80176E-1	1.12593E-1	4.17744E+0
3.39993E+0	1.09736E-4	6.85850E-1	9.44363E-1	5.17712E-1	7.00952E+0
3.59992E+0	1.77034E-4	1.10646E+0	8.93479E-1	4.44559E-1	1.13283E+1
3.79991E+0	2.72239E-4	1.70149E+0	8.83133E-1	4.44428E-1	1.81752E+1
3.99984E+0	4.02560E-4	2.51600E+0	8.43999E-1	4.71403E-1	2.70362E+1
4.19982E+0	5.83201E-4	3.64501E+0	8.01627E-1	4.19636E-1	3.90617E+1
4.39976E+0	7.96331E-4	4.97707E+0	7.45297E-1	4.26297E-1	5.19496E+1
4.59973E+0	1.06595E-3	6.66219E+0	7.00662E-1	3.86122E-1	6.83452E+1
4.80011E+0	1.37279E-3	8.57994E+0	6.59790E-1	3.82315E-1	8.64951E+1
5.00011E+0	1.72405E-3	1.07753E+1	6.19077E-1	3.77636E-1	1.06171E+2
5.20015E+0	2.11871E-3	1.32419E+1	5.78818E-1	3.67704E-1	1.26870E+2
5.40017E+0	2.55553E-3	1.59721E+1	5.44635E-1	3.58097E-1	1.49528E+2
5.60015E+0	3.01707E-3	1.88567E+1	5.13645E-1	3.48812E-1	1.72655E+2
5.80019E+0	3.51867E-3	2.19917E+1	4.87054E-1	3.43644E-1	1.97755E+2
6.00013E+0	4.07483E-3	2.54677E+1	4.60335E-1	3.33398E-1	2.23910E+2
6.20014E+0	4.67336E-3	2.92085E+1	4.36566E-1	3.29343E-1	2.51658E+2
6.40011E+0	5.31980E-3	3.32488E+1	4.14732E-1	3.19058E-1	2.80919E+2
6.60005E+0	6.01865E-3	3.76166E+1	3.94921E-1	3.16088E-1	3.12095E+2
6.80005E+0	6.76512E-3	4.22820E+1	3.75390E-1	3.12301E-1	3.43558E+2
7.00003E+0	7.56071E-3	4.72544E+1	3.58094E-1	3.04213E-1	3.77042E+2
7.20001E+0	8.41214E-3	5.25759E+1	3.41988E-1	2.98921E-1	4.12079E+2
7.39995E+0	9.31741E-3	5.82338E+1	3.25916E-1	2.94313E-1	4.47053E+2
7.60000E+0	1.02781E-2	6.42381E+1	3.12541E-1	2.89779E-1	4.85695E+2
7.80000E+0	1.12903E-2	7.05644E+1	2.97531E-1	2.83038E-1	5.21270E+2
8.00004E+0	1.23491E-2	7.71819E+1	2.84326E-1	2.79009E-1	5.58823E+2
8.19997E+0	1.34587E-2	8.41169E+1	2.72769E-1	2.70763E-1	5.98881E+2
8.40001E+0	1.46172E-2	9.13575E+1	2.61368E-1	2.67213E-1	6.38450E+2
8.59996E+0	1.58301E-2	9.89381E+1	2.51169E-1	2.62606E-1	6.80263E+2
8.79996E+0	1.70890E-2	1.06806E+2	2.40946E-1	2.58159E-1	7.20853E+2
8.99994E+0	1.84013E-2	1.15008E+2	2.31492E-1	2.54659E-1	7.62702E+2
9.19994E+0	1.97647E-2	1.23529E+2	2.22522E-1	2.49515E-1	8.04968E+2

File: Raw OLED Data/OLED-031/A2-1.txt
Voltage(V)	Current(A)	J(mA/cm2)	PE(lm/W)	EQE(%)	L(cd/m2)
-9.99972E-1	-6.98480E-5	-4.36550E-1	-4.10774E-1	-4.00582E-1	-5.70789E-1
-7.99985E-1	-5.03699E-5	-3.14812E-1	2.35805E-1	-5.92066E-1	1.89033E-1
-5.99971E-1	-3.32306E-5	-2.07691E-1	-1.60885E+0	-1.01247E+0	-6.38136E-1
-3.99960E-1	-1.89854E-5	-1.18659E-1	-1.54227E+0	-8.50200E-1	-2.32985E-1
-2.00008E-1	-8.22936E-6	-5.14335E-2	-1.80662E+1	-4.81213E+0	-5.91577E-1
4.91381E-5	2.20668E-10	1.37918E-6	1.71039E+9	-1.99331E+4	3.68964E-1
2.00038E-1	7.72103E-6	4.82564E-2	-2.20761E+1	-2.49880E+0	-6.78330E-1
3.99979E-1	1.75416E-5	1.09635E-1	-3.97528E+0	-2.13968E+0	-5.54887E-1
5.99971E-1	3.20723E-5	2.00452E-1	-1.51591E+0	-7.96827E-1	-5.80315E-1
7.99988E-1	4.47373E-5	2.79608E-1	-5.92755E-1	-3.80385E-1	-4.22045E-1
9.99992E-1	5.77861E-5	3.61163E-1	3.53565E-1	-5.35762E-1	4.06462E-1
1.20000E+0	7.96244E-5	4.97652E-1	3.78194E-2	-3.26374E-1	7.18907E-2
1.40001E+0	1.06945E-4	6.68406E-1	3.51718E-2	-7.29800E-2	1.04765E-1
1.60001E+0	1.37094E-4	8.56838E-1	-4.42401E-2	-1.49342E-1	-1.93058E-1
1.79999E+0	1.73670E-4	1.08544E+0	4.10496E-2	-3.30918E-2	2.55290E-1
1.99998E+0	2.04184E-4	1.27615E+0	-1.23818E-2	7.86269E-3	-1.00592E-1
2.20010E+0	2.52509E-4	1.57818E+0	-1.12014E-2	1.23611E-2	-1.23800E-1
2.40006E+0	3.07078E-4	1.91924E+0	-4.23636E-3	-3.02226E-2	-6.21146E-2
2.60000E+0	3.62295E-4	2.26434E+0	1.00404E-2	1.06222E-2	1.88155E-1
2.79995E+0	1.05512E-3	6.59450E+0	1.62682E-2	-1.67175E-2	9.56138E-1
2.99996E+0	1.55841E-3	9.74006E+0	9.48334E-3	-2.05311E-2	8.82041E-1
3.20001E+0	1.40986E-3	8.81162E+0	2.67845E-2	2.80738E-4	2.40403E+0
3.39993E+0	1.70065E-3	1.06291E+1	4.09258E-2	8.49074E-3	4.70774E+0
3.59991E+0	1.76986E-3	1.10616E+1	5.35086E-2	1.71264E-2	6.78241E+0
3.79990E+0	2.06167E-3	1.28854E+1	7.23485E-2	2.60570E-2	1.12759E+1
3.99985E+0	2.32827E-3	1.45517E+1	8.75992E-2	3.54307E-2	1.62296E+1
4.19984E+0	2.15943E-3	1.34964E+1	1.48333E-1	7.58112E-2	2.67633E+1
4.39980E+0	2.39746E-3	1.49841E+1	1.77508E-1	8.51809E-2	3.72504E+1
4.59980E+0	2.64512E-3	1.65320E+1	2.12229E-1	1.14163E-1	5.13712E+1
4.80013E+0	2.99113E-3	1.86946E+1	2.31420E-1	1.36854E-1	6.61029E+1
5.00012E+0	3.42553E-3	2.14096E+1	2.43878E-1	1.51116E-1	8.31020E+1
5.20013E+0	3.93671E-3	2.46044E+1	2.47178E-1	1.52915E-1	1.00667E+2
5.40011E+0	4.48473E-3	2.80296E+1	2.48537E-1	1.61120E-1	1.19746E+2
5.60008E+0	5.08733E-3	3.17958E+1	2.45717E-1	1.63663E-1	1.39267E+2
5.80012E+0	5.58793E-3	3.49246E+1	2.53757E-1	1.75232E-1	1.63620E+2
6.00009E+0	6.09941E-3	3.81213E+1	2.56434E-1	1.83432E-1	1.86703E+2
6.20012E+0	6.71829E-3	4.19893E+1	2.57319E-1	1.90266E-1	2.13236E+2
6.40015E+0	7.35013E-3	4.59383E+1	2.53960E-1	1.96368E-1	2.37673E+2
6.60009E+0	8.04711E-3	5.02944E+1	2.52339E-1	2.01784E-1	2.66627E+2
6.80007E+0	8.84367E-3	5.52729E+1	2.44248E-1	1.99563E-1	2.92218E+2
7.00004E+0	9.66815E-3	6.04259E+1	2.40506E-1	2.02928E-1	3.23818E+2
7.19997E+0	1.05503E-2	6.59394E+1	2.34900E-1	2.02167E-1	3.54984E+2
7.40002E+0	1.14563E-2	7.16019E+1	2.28506E-1	2.03176E-1	3.85394E+2
7.60004E+0	1.23943E-2	7.74644E+1	2.25062E-1	2.07163E-1	4.21764E+2
7.80004E+0	1.33801E-2	8.36256E+1	2.18568E-1	2.06822E-1	4.53808E+2
8.00004E+0	1.44607E-2	9.03794E+1	2.12891E-1	2.05720E-1	4.89971E+2
8.19998E+0	1.55715E-2	9.73219E+1	2.06809E-1	2.05734E-1	5.25342E+2
8.40002E+0	1.67546E-2	1.04716E+2	2.01451E-1	2.05530E-1	5.64044E+2
8.60001E+0	1.79848E-2	1.12405E+2	1.94945E-1	2.04357E-1	5.99856E+2
8.80000E+0	1.92704E-2	1.20440E+2	1.89912E-1	2.03493E-1	6.40703E+2
8.90272E+0	2.00007E-2	1.25004E+2	1.85851E-1	1.99849E-1	6.58360E+2

File: Raw OLED Data/OLED-031/A3-1.txt
Voltage(V)	Current(A)	J(mA/cm2)	PE(lm/W)	EQE(%)	L(cd/m2)
-9.99966E-1	-4.09746E-3	-2.56091E+1	5.59072E-3	2.53355E-3	4.55720E-1
-7.99984E-1	-3.18133E-3	-1.98833E+1	1.01031E-2	1.18964E-2	5.11533E-1
-5.99960E-1	-2.28572E-3	-1.42858E+1	1.83667E-2	9.68034E-3	5.01079E-1
-3.99953E-1	-1.50295E-3	-9.39344E+0	1.49498E-2	7.01909E-3	1.78780E-1
-2.00000E-1	-8.23968E-4	-5.14980E+0	1.11885E-1	2.64497E-2	3.66811E-1
6.22272E-5	4.03591E-8	2.52244E-4	2.99020E+6	-8.75943E+1	1.49400E-1
2.00049E-1	7.19720E-4	4.49825E+0	6.82301E-2	3.26348E-2	1.95437E-1
3.99997E-1	1.41438E-3	8.83987E+0	6.53792E-3	1.10372E-3	7.35856E-2
5.99999E-1	2.21894E-3	1.38684E+1	-6.19528E-3	-4.30728E-3	-1.64092E-1
8.00009E-1	3.06311E-3	1.91444E+1	1.26389E-3	-3.31352E-5	6.16165E-2
1.00002E+0	3.86820E-3	2.41762E+1	-1.95075E-3	-1.02506E-4	-1.50124E-1
1.20002E+0	4.76979E-3	2.98112E+1	-3.66504E-4	2.81603E-3	-4.17347E-2
1.40002E+0	5.68781E-3	3.55488E+1	-1.34742E-3	9.50925E-4	-2.13457E-1
1.60002E+0	6.65813E-3	4.16133E+1	-1.59910E-4	2.55242E-3	-3.38909E-2
1.80000E+0	7.63371E-3	4.77107E+1	-1.43275E-3	-1.79138E-3	-3.91660E-1
1.99999E+0	8.69036E-3	5.43148E+1	6.50861E-5	6.60102E-4	2.25053E-2
2.20014E+0	9.77984E-3	6.11240E+1	3.24371E-4	1.32997E-3	1.38853E-1
2.40012E+0	1.08910E-2	6.80687E+1	7.99640E-4	1.05913E-3	4.15839E-1
2.60014E+0	1.20350E-2	7.52187E+1	3.46706E-4	1.35129E-3	2.15841E-1
2.80008E+0	1.32058E-2	8.25362E+1	-3.31413E-4	9.53861E-4	-2.43801E-1
3.00003E+0	1.44159E-2	9.00994E+1	2.59539E-4	1.09908E-3	2.23306E-1
3.20009E+0	1.56631E-2	9.78944E+1	2.15378E-4	6.80452E-4	2.14769E-1
3.40001E+0	1.68822E-2	1.05514E+2	4.62012E-4	-1.89069E-3	5.27585E-1
3.60004E+0	1.81437E-2	1.13398E+2	-6.53145E-4	-1.08482E-5	-8.48736E-1
3.80000E+0	1.94241E-2	1.21401E+2	1.30423E-4	-9.58443E-5	1.91517E-1
3.89325E+0	2.00014E-2	1.25009E+2	3.64130E-4	7.81571E-5	5.64103E-1

File: Raw OLED Data/OLED-031/A4-1.txt
Voltage(V)	Current(A)	J(mA/cm2)	PE(lm/W)	EQE(%)	L(cd/m2)
-9.99967E-1	-3.85243E-6	-2.40777E-2	2.45529E+0	-6.96760E-1	1.88171E-1
-7.99986E-1	-2.50574E-6	-1.56609E-2	8.85630E+0	-3.83664E+0	3.53184E-1
-5.99960E-1	-1.26430E-6	-7.90187E-3	2.58929E+1	-9.52584E+0	3.90737E-1
-3.99947E-1	-4.61595E-7	-2.88497E-3	2.48190E+1	7.24881E+0	9.11546E-2
-1.99993E-1	-1.00834E-7	-6.30213E-4	2.81207E+2	1.42283E+2	1.12818E-1
6.79493E-5	5.73576E-10	3.58485E-6	7.48462E+7	4.80678E+4	5.80331E-2
2.00057E-1	1.41543E-7	8.84644E-4	3.08803E+2	7.96609E+1	1.73962E-1
4.00005E-1	5.00663E-7	3.12914E-3	1.85952E+2	3.56450E+1	7.40871E-1
6.00002E-1	9.39268E-7	5.87043E-3	2.61876E+1	1.92783E+1	2.93608E-1
8.00011E-1	1.65319E-6	1.03324E-2	2.50777E+1	-6.50261E+0	6.59837E-1
1.00002E+0	2.77889E-6	1.73681E-2	5.01160E+0	2.45142E+0	2.77068E-1
1.20002E+0	4.52150E-6	2.82594E-2	3.73058E+0	-7.93292E-1	4.02697E-1
1.40002E+0	6.03357E-6	3.77098E-2	8.51756E-1	4.05406E-1	1.43138E-1
1.60002E+0	9.26645E-6	5.79153E-2	1.11027E+0	1.42700E+0	3.27491E-1
1.80000E+0	1.03183E-5	6.44894E-2	1.35861E+0	3.32381E+0	5.02002E-1
2.00000E+0	1.37710E-5	8.60687E-2	2.00541E+0	1.64830E+0	1.09883E+0
2.20022E+0	1.93889E-5	1.21181E-1	8.53680E-1	9.78124E-1	7.24510E-1
2.40016E+0	2.47980E-5	1.54987E-1	7.13707E-1	7.88520E-1	8.45098E-1
2.60014E+0	3.11347E-5	1.94592E-1	7.05064E-1	6.60205E-1	1.13553E+0
2.80011E+0	4.02298E-5	2.51436E-1	7.03163E-1	7.46769E-1	1.57583E+0
3.00009E+0	5.06837E-5	3.16773E-1	6.67219E-1	5.16948E-1	2.01837E+0
3.20016E+0	6.79473E-5	4.24671E-1	7.62615E-1	6.67904E-1	3.29898E+0
3.40014E+0	9.82954E-5	6.14346E-1	9.08795E-1	5.52448E-1	6.04263E+0
3.60014E+0	1.55103E-4	9.69394E-1	9.42117E-1	3.31358E-1	1.04658E+1
3.80014E+0	2.33880E-4	1.46175E+0	8.87667E-1	3.75177E-1	1.56954E+1
4.00007E+0	3.40081E-4	2.12551E+0	8.45406E-1	4.14078E-1	2.28794E+1
4.20012E+0	4.85968E-4	3.03730E+0	8.00048E-1	4.31601E-1	3.24875E+1
4.40004E+0	6.54888E-4	4.09305E+0	7.85253E-1	4.57651E-1	4.50156E+1
4.59999E+0	8.59790E-4	5.37369E+0	7.58438E-1	4.08850E-1	5.96760E+1
4.80030E+0	1.10953E-3	6.93456E+0	7.35880E-1	4.28223E-1	7.79731E+1
5.00037E+0	1.40691E-3	8.79319E+0	6.82405E-1	4.06873E-1	9.55082E+1
5.20036E+0	1.75726E-3	1.09829E+1	6.40639E-1	4.09992E-1	1.16470E+2
5.40034E+0	2.11866E-3	1.32416E+1	6.13922E-1	3.99173E-1	1.39742E+2
5.60030E+0	2.51207E-3	1.57004E+1	5.83776E-1	3.97848E-1	1.63388E+2
5.80038E+0	2.94302E-3	1.83939E+1	5.53417E-1	3.89190E-1	1.87946E+2
6.00033E+0	3.42154E-3	2.13846E+1	5.20596E-1	3.81256E-1	2.12632E+2
6.20033E+0	3.93332E-3	2.45832E+1	4.94500E-1	3.72787E-1	2.39922E+2
6.40034E+0	4.49136E-3	2.80710E+1	4.68877E-1	3.67184E-1	2.68145E+2
6.60028E+0	5.07499E-3	3.17187E+1	4.47472E-1	3.57652E-1	2.98190E+2
6.80027E+0	5.71488E-3	3.57180E+1	4.26250E-1	3.53950E-1	3.29555E+2
7.00025E+0	6.40033E-3	4.00021E+1	4.06589E-1	3.46106E-1	3.62411E+2
7.20019E+0	7.13228E-3	4.45768E+1	3.87915E-1	3.37503E-1	3.96314E+2
7.40024E+0	7.92180E-3	4.95112E+1	3.70564E-1	3.34907E-1	4.32178E+2
7.60021E+0	8.74785E-3	5.46741E+1	3.54732E-1	3.23247E-1	4.69200E+2
7.80017E+0	9.63125E-3	6.01953E+1	3.38371E-1	3.19698E-1	5.05719E+2
8.00016E+0	1.05784E-2	6.61150E+1	3.24830E-1	3.16049E-1	5.46895E+2
8.20015E+0	1.15652E-2	7.22825E+1	3.09984E-1	3.09636E-1	5.84849E+2
8.40021E+0	1.26018E-2	7.87612E+1	2.97128E-1	3.03891E-1	6.25744E+2
8.60017E+0	1.36911E-2	8.55694E+1	2.84785E-1	2.97345E-1	6.67102E+2
8.80013E+0	1.48023E-2	9.25144E+1	2.73830E-1	2.91033E-1	7.09626E+2
9.00012E+0	1.59895E-2	9.99344E+1	2.62855E-1	2.86260E-1	7.52539E+2
9.20010E+0	1.72294E-2	1.07684E+2	2.52299E-1	2.81671E-1	7.95624E+2
9.40008E+0	1.85175E-2	1.15734E+2	2.42630E-1	2.76690E-1	8.40212E+2
9.60043E+0	1.98616E-2	1.24135E+2	2.32841E-1	2.72621E-1	8.83271E+2

File: Raw OLED Data/OLED-031/B1-1.txt
Voltage(V)	Current(A)	J(mA/cm2)	PE(lm/W)	EQE(%)	L(cd/m2)
-9.99956E-1	-2.01510E-6	-1.25944E-2	6.07035E+0	-8.53515E+0	2.43344E-1
-7.99974E-1	-9.84571E-7	-6.15357E-3	2.07066E+0	2.91504E+0	3.24461E-2
-5.99948E-1	-4.49197E-7	-2.80748E-3	-4.65584E+1	4.79228E+1	-2.49619E-1
-3.99939E-1	-1.80624E-7	-1.12890E-3	-5.87552E+2	7.88291E+1	-8.44395E-1
-1.99986E-1	-5.88790E-8	-3.67994E-4	-2.62747E+3	-1.25199E+1	-6.15500E-1
1.13368E-4	2.34031E-8	1.46269E-4	-8.01762E+6	6.37924E+1	-4.23194E-1
2.00098E-1	8.31462E-8	5.19664E-4	-2.59140E+3	-1.48613E+2	-8.57729E-1
4.00033E-1	1.81846E-7	1.13654E-3	-3.32048E+2	-5.53752E+1	-4.80542E-1
6.00032E-1	4.74520E-7	2.96575E-3	6.89871E+1	-6.02073E+1	3.90775E-1
8.00040E-1	9.97252E-7	6.23282E-3	-1.61985E+1	-1.03764E+1	-2.57112E-1
1.00005E+0	1.73255E-6	1.08284E-2	-1.55038E+1	8.60271E-1	-5.34411E-1
1.20005E+0	2.37593E-6	1.48496E-2	-4.82541E+0	-1.56526E+0	-2.73714E-1
1.40006E+0	3.06368E-6	1.91480E-2	-6.38701E-1	1.54497E+0	-5.45027E-2
1.60005E+0	4.48137E-6	2.80086E-2	-2.06557E+0	8.20424E-1	-2.94655E-1
1.80004E+0	6.05565E-6	3.78478E-2	-4.80551E-1	1.78174E+0	-1.04211E-1
2.00003E+0	8.50674E-6	5.31671E-2	-2.24197E+0	1.11008E-1	-7.58858E-1
2.20042E+0	1.18038E-5	7.37737E-2	-6.23465E-1	-4.83716E-1	-3.22159E-1
2.40042E+0	1.53231E-5	9.57694E-2	-2.92303E-1	-2.74072E-1	-2.13893E-1
2.60042E+0	2.05378E-5	1.28361E-1	-1.59741E-1	-2.73951E-1	-1.69724E-1
2.80041E+0	3.00139E-5	1.87587E-1	-1.04617E-1	2.30200E-2	-1.74935E-1
3.00035E+0	4.56817E-5	2.85511E-1	3.59141E-1	2.16728E-1	9.79284E-1
3.20037E+0	7.24838E-5	4.53024E-1	5.57384E-1	4.03584E-1	2.57232E+0
3.40031E+0	1.13832E-4	7.11450E-1	8.25627E-1	3.35499E-1	6.35765E+0
3.60036E+0	1.77071E-4	1.10669E+0	8.07754E-1	4.25472E-1	1.02448E+1
3.80034E+0	2.69834E-4	1.68646E+0	7.80107E-1	3.07389E-1	1.59149E+1
4.00032E+0	3.98330E-4	2.48956E+0	7.48314E-1	3.59511E-1	2.37220E+1
4.20030E+0	5.69208E-4	3.55755E+0	7.19801E-1	3.36087E-1	3.42369E+1
4.40026E+0	7.88037E-4	4.92523E+0	6.83356E-1	3.67021E-1	4.71414E+1
4.60020E+0	1.04766E-3	6.54788E+0	6.49177E-1	3.79290E-1	6.22429E+1
4.80064E+0	1.35871E-3	8.49194E+0	6.08609E-1	3.59597E-1	7.89759E+1
5.00064E+0	1.71066E-3	1.06916E+1	5.76577E-1	3.34659E-1	9.81244E+1
5.20064E+0	2.09723E-3	1.31077E+1	5.42733E-1	3.47644E-1	1.17766E+2
5.40060E+0	2.52716E-3	1.57948E+1	5.11693E-1	3.35723E-1	1.38936E+2
5.60052E+0	3.00252E-3	1.87657E+1	4.81818E-1	3.25522E-1	1.61186E+2
5.80055E+0	3.53534E-3	2.20959E+1	4.55063E-1	3.23018E-1	1.85653E+2
6.00051E+0	4.11821E-3	2.57388E+1	4.30373E-1	3.09533E-1	2.11579E+2
6.20053E+0	4.76437E-3	2.97773E+1	4.07623E-1	3.06806E-1	2.39565E+2
6.40061E+0	5.47051E-3	3.41907E+1	3.87759E-1	3.03051E-1	2.70110E+2
6.60051E+0	6.22142E-3	3.88839E+1	3.70470E-1	2.94163E-1	3.02656E+2
6.80050E+0	7.05405E-3	4.40878E+1	3.52944E-1	2.93462E-1	3.36834E+2
7.00053E+0	7.95630E-3	4.97269E+1	3.36068E-1	2.88702E-1	3.72391E+2
7.20052E+0	8.92346E-3	5.57716E+1	3.21042E-1	2.83613E-1	4.10383E+2
7.40055E+0	9.98110E-3	6.23819E+1	3.06306E-1	2.75747E-1	4.50120E+2
7.60054E+0	1.11270E-2	6.95437E+1	2.93517E-1	2.70711E-1	4.93840E+2
7.80052E+0	1.23483E-2	7.71769E+1	2.78967E-1	2.65939E-1	5.34582E+2
8.00050E+0	1.36476E-2	8.52975E+1	2.66253E-1	2.59459E-1	5.78360E+2
8.20045E+0	1.50186E-2	9.38662E+1	2.54726E-1	2.54089E-1	6.24123E+2
8.40046E+0	1.64854E-2	1.03034E+2	2.43871E-1	2.50286E-1	6.71882E+2
8.60040E+0	1.80496E-2	1.12810E+2	2.33083E-1	2.46079E-1	7.19824E+2
8.80043E+0	1.97112E-2	1.23195E+2	2.22830E-1	2.39726E-1	7.68992E+2

File: Raw OLED Data/OLED-031/B2-1.txt
Voltage(V)	Current(A)	J(mA/cm2)	PE(lm/W)	EQE(%)	L(cd/m2)
-9.99954E-1	-1.87655E-6	-1.17284E-2	1.11980E+1	1.94152E+0	4.18031E-1
-7.99978E-1	-1.04598E-6	-6.53738E-3	-1.67362E+0	-6.00394E+0	-2.78605E-2
-5.99955E-1	-5.33323E-7	-3.33327E-3	2.74325E+1	1.88827E+1	1.74624E-1
-3.99940E-1	-2.36443E-7	-1.47777E-3	2.76647E+2	-2.13632E+1	5.20449E-1
-1.99987E-1	-7.64945E-8	-4.78091E-4	-9.11046E+2	-2.39353E+2	-2.77270E-1
1.12653E-4	1.77140E-8	1.10713E-4	-3.50632E+6	3.23416E+2	-1.39201E-1
2.00090E-1	8.56797E-8	5.35498E-4	-4.22950E+2	-1.82972E+2	-1.44252E-1
4.00038E-1	2.59248E-7	1.62030E-3	1.36958E+2	-4.49412E+0	2.82575E-1
6.00030E-1	5.25157E-7	3.28223E-3	-1.06517E+2	-3.30983E+0	-6.67748E-1
8.00043E-1	8.66018E-7	5.41261E-3	-9.69039E+0	-2.26670E+0	-1.33571E-1
1.00005E+0	1.46320E-6	9.14500E-3	-8.96419E+0	5.99230E+0	-2.60956E-1
1.20006E+0	2.24552E-6	1.40345E-2	2.87730E+0	-3.84948E+0	1.54254E-1
1.40006E+0	3.28333E-6	2.05208E-2	1.60557E+0	1.23807E+0	1.46832E-1
1.60006E+0	4.74628E-6	2.96643E-2	2.34101E+0	5.18802E-1	3.53691E-1
1.80005E+0	6.43828E-6	4.02393E-2	-1.92925E+0	1.99622E+0	-4.44809E-1
2.00004E+0	8.66362E-6	5.41476E-2	9.98276E-1	5.60980E-1	3.44127E-1
2.20051E+0	1.15230E-5	7.20188E-2	7.57725E-2	1.15298E+0	3.82235E-2
2.40047E+0	1.51368E-5	9.46050E-2	3.24465E-1	1.76846E-1	2.34546E-1
2.60047E+0	2.02463E-5	1.26539E-1	4.66150E-2	-3.92452E-1	4.88262E-2
2.80046E+0	2.89594E-5	1.80996E-1	2.85534E-1	-5.75950E-1	4.60688E-1
3.00037E+0	4.15695E-5	2.59809E-1	6.49285E-1	9.20738E-2	1.61107E+0
3.20040E+0	6.59134E-5	4.11959E-1	7.29067E-1	2.76611E-1	3.05968E+0
3.40039E+0	1.03297E-4	6.45606E-1	8.39962E-1	1.61799E-1	5.86957E+0
3.60036E+0	1.57819E-4	9.86369E-1	8.71435E-1	3.98116E-1	9.85078E+0
3.80037E+0	2.39263E-4	1.49539E+0	8.46962E-1	3.84844E-1	1.53213E+1
4.00032E+0	3.62766E-4	2.26729E+0	8.07888E-1	4.03701E-1	2.33240E+1
4.20033E+0	5.16694E-4	3.22934E+0	7.65753E-1	3.75586E-1	3.30625E+1
4.40022E+0	7.03578E-4	4.39736E+0	7.36154E-1	3.76351E-1	4.53404E+1
4.60022E+0	9.48449E-4	5.92781E+0	6.93993E-1	3.84276E-1	6.02390E+1
4.80057E+0	1.23690E-3	7.73062E+0	6.59639E-1	3.88528E-1	7.79227E+1
5.00057E+0	1.57389E-3	9.83681E+0	6.11301E-1	3.79623E-1	9.57148E+1
5.20058E+0	1.95974E-3	1.22484E+1	5.72322E-1	3.60347E-1	1.16043E+2
5.40058E+0	2.37485E-3	1.48428E+1	5.39131E-1	3.62947E-1	1.37563E+2
5.60052E+0	2.78921E-3	1.74326E+1	5.15433E-1	3.55093E-1	1.60181E+2
5.80054E+0	3.27752E-3	2.04845E+1	4.86143E-1	3.48596E-1	1.83869E+2
6.00053E+0	3.81827E-3	2.38642E+1	4.61128E-1	3.38805E-1	2.10188E+2
6.20060E+0	4.42505E-3	2.76566E+1	4.35538E-1	3.28521E-1	2.37743E+2
6.40053E+0	5.08947E-3	3.18092E+1	4.12555E-1	3.26018E-1	2.67363E+2
6.60053E+0	5.81661E-3	3.63538E+1	3.91649E-1	3.17318E-1	2.99141E+2
6.80052E+0	6.58858E-3	4.11786E+1	3.72787E-1	3.07467E-1	3.32296E+2
7.00046E+0	7.44336E-3	4.65210E+1	3.54332E-1	2.97936E-1	3.67313E+2
7.20044E+0	8.37099E-3	5.23187E+1	3.37091E-1	2.95950E-1	4.04215E+2
7.40046E+0	9.35542E-3	5.84714E+1	3.22366E-1	2.90145E-1	4.44019E+2
7.60049E+0	1.04234E-2	6.51462E+1	3.09501E-1	2.87387E-1	4.87802E+2
7.80050E+0	1.15747E-2	7.23419E+1	2.93580E-1	2.79642E-1	5.27338E+2
8.00053E+0	1.28009E-2	8.00056E+1	2.80546E-1	2.74148E-1	5.71603E+2
8.20050E+0	1.41122E-2	8.82013E+1	2.67883E-1	2.69783E-1	6.16752E+2
8.40058E+0	1.55010E-2	9.68812E+1	2.56526E-1	2.63549E-1	6.64555E+2
8.60048E+0	1.69829E-2	1.06143E+2	2.45605E-1	2.58214E-1	7.13678E+2
8.80052E+0	1.85467E-2	1.15917E+2	2.35004E-1	2.53574E-1	7.63097E+2
8.97147E+0	2.00026E-2	1.25016E+2	2.24911E-1	2.46742E-1	8.02956E+2

File: Raw OLED Data/OLED-031/B3-1.txt
Voltage(V)	Current(A)	J(mA/cm2)	PE(lm/W)	EQE(%)	L(cd/m2)
-9.99959E-1	-1.43034E-6	-8.93962E-3	4.90542E+0	1.19208E+1	1.39581E-1
-7.99975E-1	-9.86311E-7	-6.16444E-3	-7.19580E+0	1.60273E+1	-1.12953E-1
-5.99954E-1	-5.94590E-7	-3.71619E-3	-4.27913E+1	-1.60441E+1	-3.03683E-1
-3.99945E-1	-3.18831E-7	-1.99269E-3	1.76962E+1	-7.36505E+0	4.48923E-2
-1.99989E-1	-1.20042E-7	-7.50263E-4	-1.14605E+3	-8.23596E+1	-5.47360E-1
9.17435E-5	6.38342E-10	3.98964E-6	-1.11152E+8	1.26584E+4	-1.29502E-1
2.00082E-1	1.14332E-7	7.14575E-4	4.50948E+1	-2.16989E-1	2.05226E-2
4.00031E-1	3.16831E-7	1.98019E-3	-2.71551E+2	-2.09057E+0	-6.84704E-1
6.00028E-1	5.39378E-7	3.37111E-3	-5.19520E+1	9.97280E+0	-3.34501E-1
8.00041E-1	8.36857E-7	5.23036E-3	-3.88352E+1	-1.87825E+1	-5.17272E-1
1.00005E+0	1.22051E-6	7.62819E-3	-2.20623E+1	-1.14513E+1	-5.35727E-1
1.20005E+0	1.72091E-6	1.07557E-2	-1.34029E+1	-7.97067E+0	-5.50663E-1
1.40005E+0	2.21459E-6	1.38412E-2	-1.38991E+1	-1.07492E+1	-8.57342E-1
1.60005E+0	3.19385E-6	1.99616E-2	-8.59573E+0	-7.35924E+0	-8.73899E-1
1.80004E+0	4.24636E-6	2.65398E-2	1.57034E+0	-7.70174E+0	2.38794E-1
2.00003E+0	4.79110E-6	2.99444E-2	-4.37669E+0	-3.76908E+0	-8.34350E-1
2.20046E+0	6.81591E-6	4.25994E-2	-2.76272E+0	-2.46715E+0	-8.24335E-1
2.40041E+0	9.47722E-6	5.92326E-2	-1.71431E+0	-2.80967E+0	-7.75864E-1
2.60038E+0	1.26112E-5	7.88200E-2	-1.36204E+0	-1.71721E+0	-8.88612E-1
2.80040E+0	2.09727E-5	1.31079E-1	-2.06657E-1	-1.38721E+0	-2.41465E-1
3.00031E+0	3.29496E-5	2.05935E-1	4.08365E-1	-6.40017E-1	8.03147E-1
3.20034E+0	5.12323E-5	3.20202E-1	7.75440E-1	-7.48260E-2	2.52941E+0
3.40025E+0	8.64796E-5	5.40498E-1	9.08252E-1	2.51699E-2	5.31326E+0
3.60031E+0	1.32242E-4	8.26512E-1	9.86042E-1	3.40607E-1	9.33974E+0
3.80031E+0	2.02129E-4	1.26331E+0	1.00303E+0	3.29668E-1	1.53282E+1
4.00021E+0	3.03344E-4	1.89590E+0	9.11478E-1	4.97655E-1	2.20036E+1
4.20022E+0	4.49399E-4	2.80874E+0	8.22487E-1	4.43940E-1	3.08861E+1
4.40018E+0	6.15506E-4	3.84691E+0	8.03246E-1	4.12214E-1	4.32794E+1
4.60016E+0	8.34280E-4	5.21425E+0	7.54540E-1	4.22958E-1	5.76099E+1
4.80052E+0	1.09323E-3	6.83269E+0	7.28953E-1	4.29124E-1	7.61079E+1
5.00046E+0	1.39748E-3	8.73425E+0	6.77454E-1	4.13212E-1	9.41815E+1
5.20051E+0	1.74780E-3	1.09238E+1	6.38929E-1	3.94049E-1	1.15537E+2
5.40052E+0	2.13034E-3	1.33146E+1	5.97919E-1	3.83305E-1	1.36854E+2
5.60052E+0	2.55841E-3	1.59901E+1	5.60091E-1	3.77256E-1	1.59657E+2
5.80050E+0	3.02255E-3	1.88909E+1	5.30640E-1	3.71417E-1	1.85084E+2
6.00046E+0	3.53292E-3	2.20808E+1	5.00261E-1	3.72644E-1	2.10982E+2
6.20044E+0	4.08984E-3	2.55615E+1	4.72836E-1	3.59006E-1	2.38544E+2
6.40052E+0	4.70096E-3	2.93810E+1	4.48812E-1	3.50767E-1	2.68656E+2
6.60047E+0	5.37929E-3	3.36206E+1	4.25893E-1	3.41589E-1	3.00837E+2
6.80045E+0	6.10597E-3	3.81623E+1	4.05287E-1	3.33179E-1	3.34800E+2
7.00041E+0	6.90783E-3	4.31739E+1	3.85276E-1	3.26181E-1	3.70653E+2
7.20036E+0	7.76911E-3	4.85569E+1	3.66609E-1	3.24403E-1	4.07999E+2
7.40040E+0	8.71037E-3	5.44398E+1	3.48991E-1	3.14175E-1	4.47544E+2
7.60036E+0	9.73041E-3	6.08151E+1	3.31981E-1	3.06780E-1	4.88436E+2
7.80040E+0	1.08501E-2	6.78131E+1	3.16017E-1	2.99449E-1	5.32097E+2
8.00037E+0	1.20637E-2	7.53981E+1	2.99274E-1	2.90759E-1	5.74632E+2
8.20036E+0	1.32496E-2	8.28100E+1	2.87583E-1	2.86147E-1	6.21625E+2
8.40036E+0	1.45471E-2	9.09194E+1	2.75693E-1	2.81210E-1	6.70240E+2
8.60036E+0	1.58940E-2	9.93375E+1	2.64849E-1	2.77903E-1	7.20241E+2
8.80035E+0	1.73158E-2	1.08224E+2	2.55249E-1	2.74919E-1	7.73813E+2
9.00039E+0	1.87792E-2	1.17370E+2	2.46132E-1	2.70643E-1	8.27632E+2
9.14641E+0	2.00018E-2	1.25011E+2	2.37871E-1	2.65679E-1	8.65746E+2

File: Raw OLED Data/OLED-031/B4-1.txt
Voltage(V)	Current(A)	J(mA/cm2)	PE(lm/W)	EQE(%)	L(cd/m2)
-9.99954E-1	-5.52587E-7	-3.45367E-3	-3.65060E+1	8.43816E+0	-4.01305E-1
-7.99980E-1	-3.64834E-7	-2.28021E-3	3.21762E+1	4.47220E+1	1.86827E-1
-5.99955E-1	-2.23306E-7	-1.39566E-3	5.72085E+1	1.13707E+2	1.52479E-1
-3.99945E-1	-1.16523E-7	-7.28269E-4	3.39257E+2	1.75343E+2	3.14537E-1
-1.99987E-1	-4.35254E-8	-2.72034E-4	1.97908E+3	4.11209E+2	3.42719E-1
1.02067E-4	2.17174E-8	1.35734E-4	5.92502E+5	7.75120E+2	2.61284E-2
2.00089E-1	6.29002E-8	3.93126E-4	-1.67707E+3	5.46922E+1	-4.19911E-1
4.00022E-1	1.01343E-7	6.33394E-4	-2.73287E+2	2.63163E+2	-2.20408E-1
6.00018E-1	1.88151E-7	1.17594E-3	-2.28499E+1	1.09600E+2	-5.13199E-2
8.00038E-1	3.10584E-7	1.94115E-3	1.19242E+2	9.33712E+1	5.89451E-1
1.00004E+0	4.44574E-7	2.77859E-3	9.23522E+1	2.16168E+1	8.16844E-1
1.20004E+0	6.34568E-7	3.96605E-3	9.08894E-1	5.06152E+1	1.37695E-2
1.40005E+0	9.35504E-7	5.84690E-3	9.71379E+0	4.34116E+1	2.53109E-1
1.60005E+0	1.27663E-6	7.97894E-3	5.60392E-1	7.69418E+0	2.27730E-2
1.80004E+0	1.80484E-6	1.12802E-2	6.37418E+0	9.66899E+0	4.11979E-1
2.00003E+0	2.41424E-6	1.50890E-2	3.80994E+0	6.00137E+0	3.65987E-1
2.20052E+0	3.23117E-6	2.01948E-2	6.42183E+0	5.79813E+0	9.08394E-1
2.40048E+0	4.60791E-6	2.87994E-2	1.81325E+0	2.90523E+0	3.99015E-1
2.60042E+0	6.96623E-6	4.35389E-2	2.45257E+0	1.89997E+0	8.83881E-1
2.80039E+0	1.17229E-5	7.32681E-2	7.31795E-1	1.16607E-1	4.77940E-1
3.00037E+0	2.09944E-5	1.31215E-1	1.51143E+0	1.04702E+0	1.89408E+0
3.20041E+0	3.69938E-5	2.31211E-1	1.31112E+0	5.91882E-1	3.08821E+0
3.40031E+0	6.32972E-5	3.95608E-1	1.28364E+0	7.52020E-1	5.49637E+0
3.60034E+0	1.03748E-4	6.48425E-1	1.15480E+0	6.47992E-1	8.58146E+0
3.80033E+0	1.63886E-4	1.02429E+0	1.12606E+0	5.24913E-1	1.39526E+1
4.00027E+0	2.47068E-4	1.54417E+0	1.01445E+0	5.79759E-1	1.99465E+1
4.20030E+0	3.60984E-4	2.25615E+0	9.45418E-1	4.81985E-1	2.85182E+1
4.40021E+0	5.11313E-4	3.19571E+0	8.69275E-1	4.72145E-1	3.89088E+1
4.60017E+0	7.04745E-4	4.40466E+0	7.94920E-1	4.79965E-1	5.12695E+1
4.80050E+0	9.39160E-4	5.86975E+0	7.43893E-1	4.60531E-1	6.67216E+1
5.00049E+0	1.21860E-3	7.61625E+0	7.01941E-1	4.51723E-1	8.50951E+1
5.20056E+0	1.53692E-3	9.60575E+0	6.54902E-1	4.26097E-1	1.04138E+2
5.40055E+0	1.89263E-3	1.18289E+1	6.11850E-1	3.93543E-1	1.24417E+2
5.60050E+0	2.28815E-3	1.43009E+1	5.76705E-1	3.97052E-1	1.47026E+2
5.80052E+0	2.73379E-3	1.70862E+1	5.42221E-1	3.87560E-1	1.71056E+2
6.00052E+0	3.20016E-3	2.00010E+1	5.11156E-1	3.77851E-1	1.95274E+2
6.20052E+0	3.70714E-3	2.31696E+1	4.82911E-1	3.67299E-1	2.20833E+2
6.40055E+0	4.27528E-3	2.67205E+1	4.56447E-1	3.58280E-1	2.48486E+2
6.60045E+0	4.88383E-3	3.05239E+1	4.33356E-1	3.47142E-1	2.77913E+2
6.80050E+0	5.53746E-3	3.46091E+1	4.12529E-1	3.43653E-1	3.09055E+2
7.00046E+0	6.26092E-3	3.91307E+1	3.92387E-1	3.33331E-1	3.42145E+2
7.20041E+0	7.03599E-3	4.39749E+1	3.74702E-1	3.27286E-1	3.77658E+2
7.40041E+0	7.88653E-3	4.92908E+1	3.57005E-1	3.21980E-1	4.14521E+2
7.60038E+0	8.80194E-3	5.50121E+1	3.41066E-1	3.13499E-1	4.53923E+2
7.80039E+0	9.78885E-3	6.11803E+1	3.24951E-1	3.08657E-1	4.93624E+2
8.00038E+0	1.08593E-2	6.78706E+1	3.11499E-1	3.06035E-1	5.38393E+2
8.20036E+0	1.19954E-2	7.49712E+1	2.96161E-1	2.95068E-1	5.79570E+2
8.40038E+0	1.32037E-2	8.25231E+1	2.82906E-1	2.88617E-1	6.24262E+2
8.60035E+0	1.44740E-2	9.04625E+1	2.71075E-1	2.84902E-1	6.71311E+2
8.80036E+0	1.58386E-2	9.89913E+1	2.59722E-1	2.78692E-1	7.20204E+2
9.00032E+0	1.72857E-2	1.08036E+2	2.48896E-1	2.73302E-1	7.70357E+2
9.20028E+0	1.88059E-2	1.17537E+2	2.38434E-1	2.66775E-1	8.20716E+2
9.34002E+0	2.00017E-2	1.25011E+2	2.29744E-1	2.61980E-1	8.53864E+2

File: Raw OLED Data/OLED-031/B5-1.txt
Voltage(V)	Current(A)	J(mA/cm2)	PE(lm/W)	EQE(%)	L(cd/m2)
-9.99973E-1	-6.02663E-6	-3.76664E-2	6.45952E+0	1.00223E+0	7.74449E-1
-7.99979E-1	-5.35797E-5	-3.34873E-1	7.21293E-1	2.39303E-1	6.15064E-1
-5.99964E-1	-3.22733E-5	-2.01708E-1	1.60800E+0	-1.99647E-1	6.19418E-1
-3.99943E-1	-1.62736E-5	-1.01710E-1	2.78489E+0	1.45609E+0	3.60595E-1
-1.99994E-1	-5.53878E-6	-3.46174E-2	-9.40832E+0	-7.99446E-1	-2.07335E-1
8.58545E-5	1.47463E-9	9.21644E-6	2.69594E+7	-2.82795E+3	6.79025E-2
2.00076E-1	5.31683E-6	3.32302E-2	6.72098E+0	-1.63683E+0	1.42236E-1
4.00017E-1	2.80531E-5	1.75332E-1	7.69226E-2	-6.13851E-1	1.71729E-2
6.00016E-1	2.52973E-5	1.58108E-1	7.48789E-1	5.93436E-1	2.26114E-1
8.00029E-1	2.78658E-5	1.74161E-1	-4.42261E-1	-4.65476E-1	-1.96149E-1
1.00003E+0	2.64649E-5	1.65406E-1	-8.35935E-1	5.31344E-1	-4.40135E-1
1.20004E+0	6.16081E-6	3.85051E-2	-2.79151E+0	1.57088E-1	-4.10585E-1
1.40004E+0	6.26948E-6	3.91842E-2	-1.05758E-1	1.29503E+0	-1.84678E-2
1.60004E+0	7.70999E-6	4.81874E-2	-4.65640E-2	8.54249E-1	-1.14279E-2
1.80001E+0	1.68171E-5	1.05107E-1	7.88115E-1	-1.92951E-1	4.74620E-1
2.00002E+0	1.82597E-5	1.14123E-1	3.52315E-1	6.50804E-4	2.55970E-1
2.20040E+0	2.29096E-4	1.43185E+0	1.18519E-2	-1.78340E-2	1.18861E-1
2.40036E+0	2.66197E-4	1.66373E+0	8.35491E-3	-8.91449E-3	1.06207E-1
2.60034E+0	3.15513E-4	1.97196E+0	4.61766E-3	-1.99565E-2	7.53701E-2
2.80038E+0	3.20295E-4	2.00184E+0	1.93147E-2	-7.41667E-2	3.44656E-1
3.00072E+0	1.65907E-4	1.03692E+0	1.30804E-1	-4.57560E-3	1.29551E+0
3.20028E+0	1.40159E-4	8.75994E-1	3.06991E-1	-9.90360E-2	2.73946E+0
3.40022E+0	1.76632E-4	1.10395E+0	4.03848E-1	2.05352E-1	4.82530E+0
3.60022E+0	1.55166E-4	9.69788E-1	7.54168E-1	2.13655E-1	8.38154E+0
3.80016E+0	1.80784E-4	1.12990E+0	9.02871E-1	3.96355E-1	1.23401E+1
4.00013E+0	2.58531E-4	1.61582E+0	8.80931E-1	3.94173E-1	1.81242E+1
4.20012E+0	3.59418E-4	2.24636E+0	8.75176E-1	4.33998E-1	2.62837E+1
4.40003E+0	4.95214E-4	3.09509E+0	8.56088E-1	4.27578E-1	3.71105E+1
4.60003E+0	6.60789E-4	4.12993E+0	7.95582E-1	4.69075E-1	4.81104E+1
4.80044E+0	8.64367E-4	5.40229E+0	7.68381E-1	4.46361E-1	6.34287E+1
5.00038E+0	1.11849E-3	6.99056E+0	7.22893E-1	4.33680E-1	8.04339E+1
5.20043E+0	1.42387E-3	8.89919E+0	6.72669E-1	4.11394E-1	9.90926E+1
5.40042E+0	1.76412E-3	1.10258E+1	6.40413E-1	4.18539E-1	1.21380E+2
5.60035E+0	2.12389E-3	1.32743E+1	6.08035E-1	4.06247E-1	1.43882E+2
5.80045E+0	2.52132E-3	1.57583E+1	5.81058E-1	4.13940E-1	1.69059E+2
6.00041E+0	2.96104E-3	1.85065E+1	5.42519E-1	3.94214E-1	1.91765E+2
6.20038E+0	3.44944E-3	2.15590E+1	5.17175E-1	3.84089E-1	2.20057E+2
6.40040E+0	3.96742E-3	2.47964E+1	4.87641E-1	3.72513E-1	2.46346E+2
6.60034E+0	4.53394E-3	2.83371E+1	4.65738E-1	3.67588E-1	2.77277E+2
6.80037E+0	5.15581E-3	3.22238E+1	4.39584E-1	3.59450E-1	3.06621E+2
7.00037E+0	5.83242E-3	3.64526E+1	4.19806E-1	3.55804E-1	3.40996E+2
7.20029E+0	6.56179E-3	4.10112E+1	3.99146E-1	3.48904E-1	3.75175E+2
7.40024E+0	7.36682E-3	4.60426E+1	3.80765E-1	3.43713E-1	4.12965E+2
7.60024E+0	8.21628E-3	5.13517E+1	3.61558E-1	3.34153E-1	4.49170E+2
7.80024E+0	9.14088E-3	5.71305E+1	3.46054E-1	3.29209E-1	4.90873E+2
8.00028E+0	1.01540E-2	6.34625E+1	3.30159E-1	3.19730E-1	5.33574E+2
8.20022E+0	1.12129E-2	7.00806E+1	3.14310E-1	3.10948E-1	5.74953E+2
8.40026E+0	1.23393E-2	7.71206E+1	3.01850E-1	3.06493E-1	6.22450E+2
8.60019E+0	1.35602E-2	8.47512E+1	2.87041E-1	3.00148E-1	6.65961E+2
8.80018E+0	1.48528E-2	9.28300E+1	2.75841E-1	2.94548E-1	7.17281E+2
9.00023E+0	1.62385E-2	1.01491E+2	2.62706E-1	2.87214E-1	7.63836E+2
9.20020E+0	1.76871E-2	1.10544E+2	2.52754E-1	2.83253E-1	8.18244E+2
9.40021E+0	1.92412E-2	1.20257E+2	2.40974E-1	2.75830E-1	8.67101E+2
9.47337E+0	2.00011E-2	1.25007E+2	2.34903E-1	2.71033E-1	8.85478E+2

File: Raw OLED Data/OLED-031/C1-1.txt
Voltage(V)	Current(A)	J(mA/cm2)	PE(lm/W)	EQE(%)	L(cd/m2)
-9.99949E-1	-3.20802E-7	-2.00501E-3	-1.22591E+2	-5.50448E+1	-7.82353E-1
-7.99973E-1	-1.77572E-7	-1.10983E-3	8.02353E+1	4.07958E+1	2.26749E-1
-5.99954E-1	-9.28659E-8	-5.80412E-4	-5.18961E+2	-1.79392E+2	-5.75226E-1
-3.99914E-1	-1.55186E-8	-9.69913E-5	1.42044E+3	2.80025E+2	1.75377E-1
-1.99966E-1	1.07417E-8	6.71356E-5	8.61909E+3	4.38491E+2	3.68316E-1
1.10936E-4	2.69837E-8	1.68648E-4	-4.99310E+6	-4.66062E+2	-2.97354E-1
2.00107E-1	4.52155E-8	2.82597E-4	-2.74341E+3	2.58762E+2	-4.93823E-1
4.00056E-1	6.47929E-8	4.04956E-4	-2.73082E+2	-1.86532E+2	-1.40822E-1
6.00049E-1	9.66045E-8	6.03778E-4	2.31051E+2	-8.44118E+1	2.66454E-1
8.00048E-1	1.51153E-7	9.44706E-4	3.11698E+1	1.71732E+1	7.49889E-2
1.00005E+0	2.43451E-7	1.52157E-3	-1.18899E+2	-6.48794E+1	-5.75891E-1
1.20006E+0	3.89891E-7	2.43682E-3	-4.12825E+1	-4.41611E+1	-3.84275E-1
1.40006E+0	5.75936E-7	3.59960E-3	1.69974E+1	-2.74027E+1	2.72667E-1
1.60006E+0	8.51508E-7	5.32193E-3	-5.76025E+0	-1.88847E+1	-1.56134E-1
1.80005E+0	1.23880E-6	7.74250E-3	-9.08068E-1	4.40090E+0	-4.02842E-2
2.00004E+0	1.73936E-6	1.08710E-2	-3.67628E+0	2.02631E+0	-2.54429E-1
2.20054E+0	2.50357E-6	1.56473E-2	1.96175E+0	3.84351E+0	2.15012E-1
2.40055E+0	3.86707E-6	2.41692E-2	9.88778E-1	-1.12693E+0	1.82609E-1
2.60051E+0	6.71031E-6	4.19394E-2	-1.28132E+0	-4.92704E-1	-4.44825E-1
2.80043E+0	1.16338E-5	7.27113E-2	-5.90845E-2	-3.17629E-1	-3.82957E-2
3.00037E+0	2.09985E-5	1.31241E-1	5.08666E-1	1.12293E+0	6.37567E-1
3.20037E+0	3.76435E-5	2.35272E-1	9.20866E-1	5.74534E-1	2.20707E+0
3.40033E+0	6.50245E-5	4.06403E-1	8.02663E-1	7.11888E-1	3.53070E+0
3.60037E+0	1.06548E-4	6.65925E-1	8.96727E-1	2.51131E-1	6.84358E+0
3.80036E+0	1.67044E-4	1.04402E+0	7.75628E-1	3.12410E-1	9.79578E+0
4.00035E+0	2.51749E-4	1.57343E+0	7.17805E-1	3.63128E-1	1.43814E+1
4.20035E+0	3.67346E-4	2.29591E+0	6.52626E-1	3.41010E-1	2.00334E+1
4.40030E+0	5.13291E-4	3.20807E+0	6.12141E-1	3.31248E-1	2.75060E+1
4.60030E+0	6.91905E-4	4.32441E+0	5.68897E-1	3.45363E-1	3.60244E+1
4.80066E+0	9.06078E-4	5.66299E+0	5.41679E-1	3.22145E-1	4.68748E+1
5.00058E+0	1.15217E-3	7.20106E+0	5.15899E-1	3.11900E-1	5.91332E+1
5.20068E+0	1.43059E-3	8.94119E+0	4.77339E-1	3.23245E-1	7.06533E+1
5.40060E+0	1.72928E-3	1.08080E+1	4.49932E-1	3.00181E-1	8.35958E+1
5.60056E+0	2.05871E-3	1.28669E+1	4.25556E-1	2.99266E-1	9.76143E+1
5.80058E+0	2.42327E-3	1.51454E+1	4.00216E-1	2.83970E-1	1.11917E+2
6.00053E+0	2.82311E-3	1.76444E+1	3.79552E-1	2.79099E-1	1.27914E+2
6.20057E+0	3.24894E-3	2.03059E+1	3.60153E-1	2.73774E-1	1.44341E+2
6.40059E+0	3.71503E-3	2.32189E+1	3.43570E-1	2.76766E-1	1.62528E+2
6.60052E+0	4.22833E-3	2.64271E+1	3.25274E-1	2.63763E-1	1.80604E+2
6.80053E+0	4.78779E-3	2.99237E+1	3.10026E-1	2.61686E-1	2.00819E+2
7.00047E+0	5.39076E-3	3.36922E+1	2.96106E-1	2.55607E-1	2.22307E+2
7.20048E+0	6.03713E-3	3.77321E+1	2.82310E-1	2.50126E-1	2.44145E+2
7.40048E+0	6.73204E-3	4.20752E+1	2.69329E-1	2.44148E-1	2.66944E+2
7.60051E+0	7.47563E-3	4.67227E+1	2.57044E-1	2.43398E-1	2.90555E+2
7.80050E+0	8.27151E-3	5.16969E+1	2.46643E-1	2.37566E-1	3.16597E+2
8.00049E+0	9.11018E-3	5.69386E+1	2.36799E-1	2.37107E-1	3.43363E+2
8.20047E+0	1.00171E-2	6.26069E+1	2.26551E-1	2.30716E-1	3.70235E+2
8.40049E+0	1.09579E-2	6.84869E+1	2.16758E-1	2.23924E-1	3.96951E+2
8.60047E+0	1.19551E-2	7.47194E+1	2.08923E-1	2.21050E-1	4.27359E+2
8.80050E+0	1.29993E-2	8.12456E+1	1.99657E-1	2.17617E-1	4.54405E+2
9.00051E+0	1.40877E-2	8.80481E+1	1.91930E-1	2.14379E-1	4.84151E+2
9.20047E+0	1.52305E-2	9.51906E+1	1.84716E-1	2.10996E-1	5.14942E+2
9.40048E+0	1.64240E-2	1.02650E+2	1.77723E-1	2.06594E-1	5.45887E+2
9.60073E+0	1.76692E-2	1.10433E+2	1.70972E-1	2.02749E-1	5.77000E+2
9.80068E+0	1.89659E-2	1.18537E+2	1.64822E-1	2.00320E-1	6.09503E+2
9.94632E+0	2.00023E-2	1.25014E+2	1.59371E-1	1.97105E-1	6.30786E+2

File: Raw OLED Data/OLED-031/C2-1.txt
Voltage(V)	Current(A)	J(mA/cm2)	PE(lm/W)	EQE(%)	L(cd/m2)
-9.99947E-1	-4.47778E-7	-2.79861E-3	-2.33549E+1	-6.49073E+1	-2.08041E-1
-7.99976E-1	-2.40532E-7	-1.50333E-3	9.11239E+0	1.63089E+1	3.48829E-2
-5.99945E-1	-1.12162E-7	-7.01013E-4	2.27242E+2	-1.53231E+2	3.04212E-1
-3.99936E-1	-4.46298E-8	-2.78936E-4	1.02225E+3	-1.30934E+1	3.62997E-1
-1.99964E-1	1.16828E-8	7.30175E-5	1.55306E+4	-1.53791E+3	7.21802E-1
1.23310E-4	3.19361E-8	1.99601E-4	-4.04510E+6	-4.13178E+2	-3.16913E-1
2.00108E-1	3.85807E-8	2.41129E-4	-2.49071E+3	-3.44947E+2	-3.82550E-1
4.00057E-1	5.81057E-8	3.63161E-4	7.40790E+2	1.19709E+2	3.42583E-1
6.00047E-1	8.93753E-8	5.58596E-4	-2.02962E+2	-6.28615E+1	-2.16544E-1
8.00039E-1	1.21272E-7	7.57950E-4	-6.05643E+1	-1.27383E+2	-1.16901E-1
1.00005E+0	2.17132E-7	1.35707E-3	1.25070E+1	-1.19156E+2	5.40291E-2
1.20006E+0	3.70355E-7	2.31472E-3	-4.64135E+0	-4.36511E+1	-4.10389E-2
1.40006E+0	5.91371E-7	3.69607E-3	6.24998E-1	-2.21094E+1	1.02947E-2
1.60007E+0	9.13037E-7	5.70648E-3	6.57774E+0	-1.25883E+1	1.91176E-1
1.80005E+0	1.37190E-6	8.57437E-3	-1.71581E+1	-1.36752E+1	-8.42961E-1
2.00004E+0	2.08578E-6	1.30361E-2	-1.95596E+0	-6.61410E-2	-1.62330E-1
2.20053E+0	3.02614E-6	1.89134E-2	1.60751E+0	-1.21565E+1	2.12961E-1
2.40050E+0	4.64823E-6	2.90514E-2	-1.78853E+0	-5.27353E+0	-3.97024E-1
2.60043E+0	7.30543E-6	4.56589E-2	5.08275E-1	-2.45313E+0	1.92097E-1
2.80040E+0	1.24334E-5	7.77088E-2	2.67350E-2	-8.82263E-1	1.85191E-2
3.00037E+0	2.20536E-5	1.37835E-1	6.25556E-1	-7.03724E-1	8.23475E-1
3.20043E+0	3.84414E-5	2.40259E-1	6.32739E-1	-5.38616E-4	1.54868E+0
3.40038E+0	6.42663E-5	4.01664E-1	8.32918E-1	-5.34373E-2	3.62112E+0
3.60042E+0	1.09765E-4	6.86031E-1	6.95720E-1	1.26924E-1	5.46993E+0
3.80044E+0	1.66690E-4	1.04181E+0	6.80074E-1	2.31372E-1	8.57096E+0
4.00033E+0	2.45710E-4	1.53569E+0	7.08561E-1	2.71548E-1	1.38556E+1
4.20038E+0	3.39013E-4	2.11883E+0	6.52595E-1	2.83732E-1	1.84875E+1
4.40033E+0	4.66164E-4	2.91352E+0	6.21925E-1	3.01755E-1	2.53801E+1
4.60033E+0	6.31532E-4	3.94707E+0	5.74066E-1	3.21598E-1	3.31800E+1
4.80065E+0	8.31912E-4	5.19945E+0	5.44334E-1	3.02327E-1	4.32487E+1
5.00060E+0	1.06393E-3	6.64956E+0	5.10944E-1	2.92257E-1	5.40802E+1
5.20066E+0	1.33182E-3	8.32387E+0	4.75509E-1	3.00157E-1	6.55228E+1
5.40060E+0	1.62964E-3	1.01852E+1	4.47006E-1	2.75993E-1	7.82666E+1
5.60056E+0	1.95400E-3	1.22125E+1	4.17699E-1	2.84988E-1	9.09389E+1
5.80064E+0	2.29373E-3	1.43358E+1	3.98814E-1	2.83486E-1	1.05565E+2
6.00061E+0	2.67562E-3	1.67226E+1	3.73574E-1	2.67684E-1	1.19324E+2
6.20063E+0	3.08811E-3	1.93007E+1	3.57930E-1	2.68930E-1	1.36351E+2
6.40059E+0	3.54567E-3	2.21604E+1	3.37050E-1	2.63904E-1	1.52175E+2
6.60055E+0	4.02386E-3	2.51491E+1	3.22797E-1	2.65484E-1	1.70562E+2
6.80055E+0	4.56178E-3	2.85111E+1	3.05766E-1	2.54237E-1	1.88711E+2
7.00050E+0	5.13183E-3	3.20739E+1	2.93456E-1	2.55881E-1	2.09737E+2
7.20047E+0	5.75628E-3	3.59768E+1	2.76987E-1	2.46230E-1	2.28398E+2
7.40050E+0	6.42696E-3	4.01685E+1	2.65894E-1	2.45406E-1	2.51597E+2
7.60051E+0	7.15378E-3	4.47111E+1	2.51905E-1	2.38067E-1	2.72487E+2
7.80046E+0	7.93023E-3	4.95639E+1	2.40746E-1	2.33137E-1	2.96275E+2
8.00045E+0	8.75521E-3	5.47201E+1	2.29995E-1	2.30043E-1	3.20502E+2
8.20041E+0	9.64813E-3	6.03008E+1	2.19927E-1	2.23424E-1	3.46168E+2
8.40050E+0	1.05956E-2	6.62225E+1	2.09329E-1	2.17510E-1	3.70673E+2
8.60048E+0	1.15961E-2	7.24756E+1	1.99718E-1	2.11729E-1	3.96261E+2
8.80049E+0	1.26406E-2	7.90038E+1	1.91043E-1	2.08010E-1	4.22801E+2
9.00052E+0	1.36963E-2	8.56019E+1	1.84603E-1	2.05616E-1	4.52730E+2
9.20044E+0	1.47916E-2	9.24475E+1	1.77521E-1	2.01977E-1	4.80623E+2
9.40048E+0	1.57813E-2	9.86331E+1	1.74304E-1	2.03466E-1	5.14435E+2
9.60078E+0	1.69407E-2	1.05879E+2	1.67832E-1	1.99751E-1	5.43053E+2
9.80067E+0	1.80776E-2	1.12985E+2	1.63805E-1	1.99371E-1	5.77370E+2
1.00007E+1	1.93645E-2	1.21028E+2	1.57999E-1	1.96707E-1	6.08724E+2
1.00801E+1	2.00026E-2	1.25016E+2	1.54253E-1	1.93125E-1	6.18751E+2

File: Raw OLED Data/OLED-031/C3-1.txt
Voltage(V)	Current(A)	J(mA/cm2)	PE(lm/W)	EQE(%)	L(cd/m2)
-9.99955E-1	-9.15495E-7	-5.72184E-3	-5.58258E+0	-2.22725E+0	-1.01672E-1
-7.99971E-1	-6.32125E-7	-3.95078E-3	9.00763E+1	-6.04499E+0	9.06188E-1
-5.99949E-1	-4.66403E-7	-2.91502E-3	6.82143E+1	1.49063E+1	3.79736E-1
-3.99937E-1	-2.21572E-7	-1.38482E-3	2.01832E+2	-7.97632E+1	3.55817E-1
-1.99981E-1	-7.62344E-8	-4.76465E-4	1.49512E+3	2.79284E+1	4.53468E-1
1.04713E-4	1.10098E-8	6.88112E-5	-4.46716E+6	1.28243E+3	-1.02457E-1
2.00093E-1	9.30654E-8	5.81659E-4	1.44632E+2	4.66605E+1	5.35815E-2
4.00031E-1	2.49012E-7	1.55632E-3	-5.58299E+1	-9.00727E+1	-1.10640E-1
6.00024E-1	5.02787E-7	3.14242E-3	6.25455E+1	-2.33187E+1	3.75386E-1
8.00040E-1	8.82082E-7	5.51301E-3	1.71340E+0	2.81540E-1	2.40552E-2
1.00004E+0	1.31750E-6	8.23438E-3	1.99292E+0	-1.50597E+1	5.22382E-2
1.20005E+0	1.71519E-6	1.07199E-2	1.26428E+1	-3.68369E+0	5.17710E-1
1.40005E+0	2.28366E-6	1.42729E-2	6.63037E+0	-7.29829E+0	4.21738E-1
1.60006E+0	3.22197E-6	2.01373E-2	6.14576E+0	-5.83718E+0	6.30323E-1
1.80004E+0	4.12320E-6	2.57700E-2	8.39552E-1	-4.78003E+0	1.23964E-1
2.00003E+0	5.73004E-6	3.58127E-2	-1.32224E+0	-3.69590E+0	-3.01463E-1
2.20042E+0	7.33864E-6	4.58665E-2	9.47135E-1	-1.47668E+0	3.04273E-1
2.40038E+0	8.40840E-6	5.25525E-2	3.67746E-1	1.88439E-1	1.47663E-1
2.60043E+0	1.06625E-5	6.66406E-2	-2.68404E-1	5.81099E-1	-1.48055E-1
2.80036E+0	1.53533E-5	9.59581E-2	2.69479E-2	-1.22529E+0	2.30500E-2
3.00032E+0	2.38380E-5	1.48988E-1	6.60155E-1	9.91531E-2	9.39320E-1
3.20034E+0	3.72903E-5	2.33064E-1	8.21992E-1	-3.09912E-2	1.95159E+0
3.40032E+0	5.73153E-5	3.58221E-1	8.21522E-1	-9.28862E-2	3.18522E+0
3.60032E+0	9.10255E-5	5.68909E-1	7.83240E-1	1.34021E-1	5.10657E+0
3.80030E+0	1.37042E-4	8.56513E-1	7.89426E-1	1.32357E-1	8.17924E+0
4.00030E+0	2.02014E-4	1.26259E+0	7.57464E-1	2.96851E-1	1.21777E+1
4.20029E+0	2.96054E-4	1.85034E+0	6.62364E-1	3.27788E-1	1.63861E+1
4.40027E+0	4.05394E-4	2.53371E+0	6.27240E-1	3.49207E-1	2.22598E+1
4.60026E+0	5.52214E-4	3.45134E+0	5.83930E-1	3.11451E-1	2.95108E+1
4.80058E+0	7.36671E-4	4.60419E+0	5.40249E-1	3.24226E-1	3.80095E+1
5.00056E+0	9.47762E-4	5.92351E+0	4.99978E-1	3.15495E-1	4.71410E+1
5.20053E+0	1.19139E-3	7.44619E+0	4.81851E-1	3.19215E-1	5.93942E+1
5.40054E+0	1.46094E-3	9.13087E+0	4.47642E-1	2.88324E-1	7.02636E+1
5.60054E+0	1.76621E-3	1.10388E+1	4.15481E-1	2.80595E-1	8.17623E+1
5.80057E+0	2.09796E-3	1.31122E+1	3.96987E-1	2.87535E-1	9.61114E+1
6.00051E+0	2.43327E-3	1.52079E+1	3.78400E-1	2.80839E-1	1.09916E+2
6.20056E+0	2.79724E-3	1.74827E+1	3.59861E-1	2.79160E-1	1.24173E+2
6.40061E+0	3.21123E-3	2.00702E+1	3.43588E-1	2.69475E-1	1.40495E+2
6.60060E+0	3.65137E-3	2.28211E+1	3.27871E-1	2.70492E-1	1.57207E+2
6.80051E+0	4.12870E-3	2.58044E+1	3.12996E-1	2.58808E-1	1.74833E+2
7.00049E+0	4.65732E-3	2.91083E+1	2.96753E-1	2.51643E-1	1.92482E+2
7.20052E+0	5.22228E-3	3.26393E+1	2.84587E-1	2.52282E-1	2.12897E+2
7.40060E+0	5.82827E-3	3.64267E+1	2.71085E-1	2.48213E-1	2.32617E+2
7.60050E+0	6.48312E-3	4.05195E+1	2.58852E-1	2.42384E-1	2.53751E+2
7.80048E+0	7.17342E-3	4.48339E+1	2.47988E-1	2.39268E-1	2.76063E+2
8.00049E+0	7.91282E-3	4.94551E+1	2.37449E-1	2.37358E-1	2.99053E+2
8.20043E+0	8.70216E-3	5.43885E+1	2.27867E-1	2.30642E-1	3.23501E+2
8.40048E+0	9.53792E-3	5.96120E+1	2.17835E-1	2.26664E-1	3.47229E+2
8.60046E+0	1.04375E-2	6.52344E+1	2.09559E-1	2.22775E-1	3.74243E+2
8.80042E+0	1.13724E-2	7.10775E+1	2.00210E-1	2.18509E-1	3.98631E+2
9.00046E+0	1.23515E-2	7.71969E+1	1.92023E-1	2.15507E-1	4.24687E+2
9.20039E+0	1.33813E-2	8.36331E+1	1.85013E-1	2.11593E-1	4.53146E+2
9.40043E+0	1.44500E-2	9.03125E+1	1.78094E-1	2.08387E-1	4.81278E+2
9.60075E+0	1.55757E-2	9.73481E+1	1.71374E-1	2.04622E-1	5.09832E+2
9.80069E+0	1.67468E-2	1.04668E+2	1.64991E-1	2.01831E-1	5.38739E+2
1.00008E+1	1.79667E-2	1.12292E+2	1.59158E-1	1.97676E-1	5.68935E+2
1.02007E+1	1.92307E-2	1.20192E+2	1.53734E-1	1.94364E-1	5.99964E+2
1.03034E+1	2.00027E-2	1.25017E+2	1.50057E-1	1.93183E-1	6.15257E+2
