Repository: owen-melville/bsubpc-oled-data

# bsubpc-oled-data
<h1> Data and Code for: Studying the Influence of Axial Substituent on Hyperfluorescence in Organic Light-Emitting Diodes Using Boron Subphthalocyanines as Fluorescent Emitters </h1>

All Programs and Data collected by Owen Alfred Melville, PhD as a part of his postdoctoral fellowship with Professor Timothy Bender at the University of Toronto.

<h2>Folder Breakdown:</h2>
- <b> Raw OLED Data: </b> Raw data collected from the OLEDs during characterization. This includes optoelectronic data as a function of Voltage and full spectra has a function of wavelength.

- <b> IC6 Evaporation Logs: </b> Raw data collected during the deposition of the OLEDs from the IC6 which controls the deposition of the thin films.
  
- <b> Offline Spreadsheets: </b> Summary deposition and electro-optical data for each device, labelling for each device index (eg OLED-001 corresponds to what materials).
  
- <b> Python: </b> Python programs and corresponding batch files used to analyze the raw data.
  
- <b> Output Data: </b> Contains analytical outputs for each deposition run and device. This includes a large number of graphs and visualizations.


<i>For any questions on the Python programs or data herein, please contact Owen Melville (owen.melville@utoronto.ca) </i>

<h1>Raw Data Explanation</h1>

The names of the folders (eg OLED-001) correspond to devices. The organization and explanation of each label is contained within the Offline Spreadsheets folder. 

Within each folder there are three types of files:

1. Summary optoelectronic files labelled by pixel. These often look like <b>A1-1</b> where <b>A1</b> is the pixel (between A1 and D5), and the <b>-1</b> refers to the measurement attempt number (eg first, second, third). Missing pixels were not tested, sometimes because of an issue accessing the pixel physically (A5 is often missing).

2. Spectra as a function of voltage labelled by pixel. These are labelled the same as the last files but with the extension <b>_counts</b>. The rows and columns are unlabelled. The columns are the same voltages as those from the summary files (with a couple filler columns of 0s) and the rows are wavelengths (from 380 to 780 nm in all cases)

3. The <b>_SPD</b> files were not used for any analysis

File: Raw OLED Data/OLED-032/A1-1.txt
Voltage(V)	Current(A)	J(mA/cm2)	PE(lm/W)	EQE(%)	L(cd/m2)
-9.99964E-1	-2.14671E-5	-1.34169E-1	-5.41554E-1	-6.93530E-1	-2.31276E-1
-7.99981E-1	-1.26559E-5	-7.90994E-2	-1.24133E+0	4.27764E-2	-2.50028E-1
-5.99960E-1	-6.97369E-6	-4.35856E-2	-3.60040E+0	1.18231E-1	-2.99686E-1
-3.99951E-1	-3.30885E-6	-2.06803E-2	-1.86815E+1	6.98229E+0	-4.91842E-1
-1.99997E-1	-1.16432E-6	-7.27700E-3	-2.11983E+2	-2.21091E+0	-9.82035E-1
6.96182E-5	3.00348E-10	1.87718E-6	-5.97669E+8	-2.80218E+4	-2.48621E-1
2.00060E-1	1.04263E-6	6.51644E-3	-8.89337E+1	-3.49256E+1	-3.69051E-1
4.00002E-1	2.89022E-6	1.80639E-2	2.38880E+1	2.54428E+0	5.49419E-1
5.99996E-1	6.02056E-6	3.76285E-2	-5.86602E+0	1.89246E+0	-4.21560E-1
8.00018E-1	1.09670E-5	6.85438E-2	3.79134E-1	1.62306E+0	6.61775E-2
1.00001E+0	1.76985E-5	1.10616E-1	1.80449E+0	-3.51239E-1	6.35368E-1
1.20001E+0	2.68921E-5	1.68076E-1	-3.54089E-1	1.75209E-1	-2.27328E-1
1.40002E+0	3.79715E-5	2.37322E-1	1.21213E-1	7.48421E-2	1.28195E-1
1.60002E+0	5.24117E-5	3.27573E-1	-8.98133E-2	-1.42110E-2	-1.49839E-1
1.80000E+0	6.94326E-5	4.33954E-1	3.33758E-2	-5.03958E-2	8.29846E-2
1.99999E+0	8.99198E-5	5.61999E-1	8.91274E-2	-5.62083E-2	3.18878E-1
2.20021E+0	1.16893E-4	7.30581E-1	-2.52449E-2	6.57737E-2	-1.29168E-1
2.40023E+0	1.44258E-4	9.01612E-1	-9.03393E-2	-3.74480E-2	-6.22299E-1
2.60024E+0	1.78358E-4	1.11474E+0	-3.52100E-2	-1.19356E-2	-3.24864E-1
2.80020E+0	2.15757E-4	1.34848E+0	-3.86488E-2	-4.69616E-3	-4.64537E-1
3.00013E+0	3.36737E-4	2.10461E+0	1.23241E-2	1.58805E-2	2.47694E-1
3.20014E+0	3.95967E-4	2.47479E+0	1.19145E-2	-5.82687E-2	3.00355E-1
3.40008E+0	5.04944E-4	3.15590E+0	2.83101E-2	-5.64772E-3	9.66949E-1
3.60005E+0	6.01652E-4	3.76033E+0	4.77606E-2	4.79979E-3	2.05804E+0
3.80008E+0	7.20203E-4	4.50127E+0	4.49369E-2	2.25587E-2	2.44670E+0
4.00004E+0	8.47631E-4	5.29769E+0	5.60771E-2	9.34203E-3	3.78257E+0
4.20006E+0	9.07007E-4	5.66879E+0	8.37412E-2	4.98366E-2	6.34651E+0
4.39998E+0	9.98613E-4	6.24133E+0	9.09563E-2	4.19260E-2	7.95080E+0
4.60000E+0	1.17422E-3	7.33887E+0	1.10027E-1	5.08496E-2	1.18232E+1
4.80033E+0	1.37880E-3	8.61750E+0	1.24337E-1	5.88318E-2	1.63720E+1
5.00028E+0	1.62677E-3	1.01673E+1	1.26788E-1	9.05082E-2	2.05177E+1
5.20029E+0	1.92439E-3	1.20274E+1	1.33214E-1	8.22638E-2	2.65216E+1
5.40023E+0	2.27823E-3	1.42389E+1	1.34419E-1	9.94879E-2	3.29005E+1
5.60025E+0	2.72280E-3	1.70175E+1	1.34345E-1	1.01130E-1	4.07543E+1
5.80030E+0	3.21042E-3	2.00651E+1	1.31412E-1	1.08877E-1	4.86830E+1
6.00024E+0	3.74439E-3	2.34024E+1	1.31333E-1	1.16647E-1	5.87020E+1
6.20024E+0	4.31321E-3	2.69576E+1	1.30659E-1	1.17525E-1	6.95153E+1
6.40024E+0	4.89241E-3	3.05776E+1	1.32045E-1	1.29164E-1	8.22565E+1
6.60018E+0	5.55016E-3	3.46885E+1	1.29080E-1	1.32863E-1	9.40697E+1
6.80016E+0	6.21873E-3	3.88671E+1	1.27320E-1	1.37337E-1	1.07114E+2
7.00007E+0	6.96349E-3	4.35218E+1	1.24595E-1	1.40460E-1	1.20826E+2
7.20011E+0	7.75694E-3	4.84809E+1	1.22414E-1	1.45103E-1	1.36016E+2
7.40014E+0	8.62313E-3	5.38946E+1	1.19121E-1	1.45605E-1	1.51225E+2
7.60011E+0	9.53852E-3	5.96157E+1	1.16843E-1	1.46715E-1	1.68514E+2
7.80014E+0	1.04899E-2	6.55619E+1	1.13608E-1	1.51088E-1	1.84932E+2
8.00014E+0	1.15094E-2	7.19338E+1	1.10398E-1	1.48703E-1	2.02227E+2
8.20004E+0	1.25809E-2	7.86306E+1	1.07891E-1	1.50661E-1	2.21434E+2
8.40015E+0	1.37328E-2	8.58300E+1	1.04774E-1	1.54023E-1	2.40452E+2
8.60007E+0	1.49076E-2	9.31725E+1	1.02146E-1	1.55599E-1	2.60532E+2
8.80009E+0	1.61631E-2	1.01019E+2	9.88896E-2	1.55516E-1	2.79829E+2
9.00004E+0	1.74698E-2	1.09186E+2	9.66448E-2	1.56494E-1	3.02302E+2
9.19996E+0	1.88284E-2	1.17677E+2	9.38371E-2	1.55424E-1	3.23373E+2
9.36186E+0	2.00011E-2	1.25007E+2	9.16204E-2	1.56477E-1	3.41301E+2

File: Raw OLED Data/OLED-032/A2-1.txt
Voltage(V)	Current(A)	J(mA/cm2)	PE(lm/W)	EQE(%)	L(cd/m2)
-9.99962E-1	-1.17319E-5	-7.33244E-2	-3.77133E+0	-3.03160E-1	-8.80190E-1
-7.99981E-1	-6.84512E-6	-4.27820E-2	-7.38192E+0	1.83514E+0	-8.04193E-1
-5.99964E-1	-3.69378E-6	-2.30861E-2	-2.11718E+1	-7.92998E-1	-9.33437E-1
-3.99948E-1	-1.74111E-6	-1.08819E-2	-8.35893E+1	-4.71788E+0	-1.15801E+0
-2.00003E-1	-5.20754E-7	-3.25471E-3	-3.78374E+2	-7.04363E-1	-7.84008E-1
6.43492E-5	1.74463E-10	1.09039E-6	-6.90629E+9	-1.93546E+5	-1.54249E+0
2.00050E-1	4.24490E-7	2.65306E-3	-8.54547E+2	1.46465E+1	-1.44368E+0
4.00007E-1	1.31806E-6	8.23788E-3	-1.50178E+2	-4.50919E+0	-1.57521E+0
5.99991E-1	2.97829E-6	1.86143E-2	-1.78444E+1	-1.51046E+0	-6.34373E-1
8.00004E-1	5.78315E-6	3.61447E-2	-8.63158E+0	-2.48442E+0	-7.94469E-1
1.00000E+0	9.59673E-6	5.99796E-2	-4.96657E+0	-2.36894E+0	-9.48222E-1
1.20000E+0	1.47513E-5	9.21956E-2	-2.50575E+0	9.65889E-2	-8.82430E-1
1.40001E+0	2.12868E-5	1.33043E-1	-7.75114E-1	5.71433E-1	-4.59555E-1
1.60001E+0	2.99272E-5	1.87045E-1	-1.20258E+0	2.73676E-1	-1.14560E+0
1.79999E+0	3.92977E-5	2.45611E-1	-5.88052E-1	-8.46814E-2	-8.27528E-1
1.99998E+0	5.06736E-5	3.16710E-1	-4.46410E-1	2.67070E-1	-9.00061E-1
2.20012E+0	6.41010E-5	4.00631E-1	-4.13718E-1	-7.28204E-2	-1.16077E+0
2.40003E+0	8.03792E-5	5.02370E-1	-1.98512E-1	-5.21945E-2	-7.61863E-1
2.60005E+0	9.74490E-5	6.09056E-1	-2.18710E-1	1.27667E-1	-1.10245E+0
2.80005E+0	1.16390E-4	7.27438E-1	-1.50182E-1	2.32130E-2	-9.73709E-1
3.00001E+0	1.40876E-4	8.80475E-1	-6.18222E-2	3.61522E-2	-5.19797E-1
3.20002E+0	1.93884E-4	1.21178E+0	-8.80515E-3	-4.18041E-2	-1.08683E-1
3.39997E+0	2.31518E-4	1.44699E+0	9.06364E-3	4.07312E-2	1.41936E-1
3.59994E+0	2.80088E-4	1.75055E+0	3.76395E-2	4.45257E-2	7.55029E-1
3.79995E+0	5.17679E-4	3.23549E+0	4.01401E-2	5.25304E-2	1.57090E+0
3.99997E+0	6.07181E-4	3.79488E+0	6.46504E-2	4.25216E-2	3.12375E+0
4.19989E+0	6.10451E-4	3.81532E+0	9.91114E-2	8.75085E-2	5.05525E+0
4.39990E+0	7.56909E-4	4.73068E+0	1.11433E-1	6.56062E-2	7.38296E+0
4.59986E+0	8.38089E-4	5.23806E+0	1.40305E-1	7.80541E-2	1.07607E+1
4.80018E+0	9.55050E-4	5.96906E+0	1.50958E-1	1.03862E-1	1.37680E+1
5.00021E+0	1.20681E-3	7.54256E+0	1.50313E-1	1.15607E-1	1.80449E+1
5.20018E+0	1.42563E-3	8.91019E+0	1.58768E-1	1.21320E-1	2.34162E+1
5.40015E+0	1.67714E-3	1.04821E+1	1.68315E-1	1.27767E-1	3.03269E+1
5.60016E+0	2.04196E-3	1.27622E+1	1.61936E-1	1.33441E-1	3.68402E+1
5.80023E+0	2.41880E-3	1.51175E+1	1.61387E-1	1.33447E-1	4.50448E+1
6.00017E+0	2.84062E-3	1.77539E+1	1.62157E-1	1.44760E-1	5.49848E+1
6.20018E+0	3.33082E-3	2.08176E+1	1.58899E-1	1.52478E-1	6.52838E+1
6.40017E+0	3.84380E-3	2.40237E+1	1.57349E-1	1.55893E-1	7.70099E+1
6.60008E+0	4.40839E-3	2.75524E+1	1.53682E-1	1.61693E-1	8.89574E+1
6.80015E+0	5.01903E-3	3.13689E+1	1.50381E-1	1.62466E-1	1.02109E+2
7.00011E+0	5.68987E-3	3.55617E+1	1.45861E-1	1.65333E-1	1.15579E+2
7.20007E+0	6.38417E-3	3.99011E+1	1.42092E-1	1.64937E-1	1.29939E+2
7.40009E+0	7.12216E-3	4.45135E+1	1.39614E-1	1.65637E-1	1.46389E+2
7.60007E+0	7.91223E-3	4.94514E+1	1.35311E-1	1.70970E-1	1.61875E+2
7.80005E+0	8.77161E-3	5.48226E+1	1.31541E-1	1.73623E-1	1.79047E+2
8.00004E+0	9.67225E-3	6.04516E+1	1.27459E-1	1.71666E-1	1.96210E+2
8.20000E+0	1.06321E-2	6.64506E+1	1.24286E-1	1.75416E-1	2.15569E+2
8.40006E+0	1.16891E-2	7.30569E+1	1.18217E-1	1.71853E-1	2.30926E+2
8.60001E+0	1.28190E-2	8.01188E+1	1.14872E-1	1.71861E-1	2.51940E+2
8.80000E+0	1.39256E-2	8.70350E+1	1.11862E-1	1.72927E-1	2.72715E+2
8.99998E+0	1.50761E-2	9.42256E+1	1.08821E-1	1.73843E-1	2.93748E+2
9.19994E+0	1.62111E-2	1.01319E+2	1.06984E-1	1.75074E-1	3.17427E+2
9.39991E+0	1.74853E-2	1.09283E+2	1.04107E-1	1.76407E-1	3.40414E+2
9.60021E+0	1.88375E-2	1.17734E+2	1.01207E-1	1.76166E-1	3.64119E+2
9.76329E+0	2.00004E-2	1.25003E+2	9.83452E-2	1.75585E-1	3.82048E+2

File: Raw OLED Data/OLED-032/A3-1.txt
Voltage(V)	Current(A)	J(mA/cm2)	PE(lm/W)	EQE(%)	L(cd/m2)
-9.99958E-1	-6.57933E-5	-4.11208E-1	4.78801E-1	-2.56480E-1	6.26683E-1
-7.99980E-1	-4.57986E-5	-2.86241E-1	1.22105E+0	-2.86604E-1	8.90012E-1
-5.99961E-1	-3.05788E-5	-1.91117E-1	8.29269E-1	1.01689E-1	3.02670E-1
-3.99954E-1	-1.84000E-5	-1.15000E-1	1.23580E+0	-5.54285E-2	1.80929E-1
-2.00003E-1	-8.48950E-6	-5.30594E-2	2.75850E+1	2.14412E+0	9.31799E-1
5.81265E-5	5.97370E-10	3.73356E-6	9.83808E+8	-2.67311E+4	6.79608E-1
2.00046E-1	8.11950E-6	5.07469E-2	1.78531E+1	-1.25204E+0	5.76902E-1
3.99977E-1	1.71562E-5	1.07226E-1	8.49612E+0	-7.95730E-1	1.15986E+0
5.99984E-1	2.78016E-5	1.73760E-1	1.96606E+0	-3.75156E-1	6.52432E-1
7.99997E-1	4.05521E-5	2.53451E-1	-3.82118E-1	-1.67364E-1	-2.46621E-1
9.99996E-1	5.71421E-5	3.57138E-1	-1.20654E-1	-6.38308E-1	-1.37159E-1
1.20000E+0	7.73868E-5	4.83667E-1	1.45677E-1	-8.44027E-2	2.69134E-1
1.40001E+0	1.01735E-4	6.35844E-1	1.95024E-1	-1.40145E-1	5.52610E-1
1.60001E+0	1.29319E-4	8.08244E-1	1.35652E-1	-1.89553E-1	5.58394E-1
1.79999E+0	1.56641E-4	9.79006E-1	5.34732E-2	-2.14992E-1	2.99945E-1
1.99998E+0	1.84753E-4	1.15471E+0	8.26443E-2	7.21533E-2	6.07519E-1
2.20013E+0	2.15763E-4	1.34852E+0	7.13005E-2	1.28497E-2	6.73361E-1
2.40008E+0	2.46954E-4	1.54346E+0	1.03235E-1	-6.11431E-2	1.21730E+0
2.60005E+0	2.82843E-4	1.76777E+0	5.11930E-2	-1.34456E-2	7.48976E-1
2.80001E+0	3.16661E-4	1.97913E+0	2.95318E-2	2.33110E-2	5.20923E-1
3.00002E+0	3.54072E-4	2.21295E+0	6.20269E-2	-5.66184E-3	1.31077E+0
3.20008E+0	4.02085E-4	2.51303E+0	6.23767E-2	3.74635E-2	1.59673E+0
3.39998E+0	4.60964E-4	2.88103E+0	5.90926E-2	2.51032E-2	1.84249E+0
3.59999E+0	5.61013E-4	3.50633E+0	6.49893E-2	-1.02144E-2	2.61124E+0
3.79998E+0	6.80343E-4	4.25214E+0	6.99123E-2	7.22982E-3	3.59578E+0
3.99994E+0	7.88770E-4	4.92981E+0	7.48959E-2	2.23833E-2	4.70102E+0
4.19990E+0	9.34978E-4	5.84361E+0	8.52649E-2	4.12398E-2	6.66102E+0
4.39987E+0	1.07018E-3	6.68862E+0	9.70476E-2	4.73020E-2	9.09100E+0
4.59985E+0	1.22175E-3	7.63594E+0	1.09116E-1	6.97030E-2	1.21996E+1
4.80021E+0	1.41351E-3	8.83444E+0	1.12636E-1	5.30801E-2	1.52043E+1
5.00018E+0	1.63352E-3	1.02095E+1	1.18509E-1	6.23331E-2	1.92571E+1
5.20019E+0	1.79003E-3	1.11877E+1	1.30174E-1	8.93128E-2	2.41066E+1
5.40013E+0	2.12276E-3	1.32673E+1	1.30823E-1	8.45117E-2	2.98345E+1
5.60013E+0	2.49339E-3	1.55837E+1	1.32273E-1	9.65109E-2	3.67444E+1
5.80016E+0	2.82523E-3	1.76577E+1	1.35424E-1	1.05951E-1	4.41487E+1
6.00014E+0	3.27778E-3	2.04861E+1	1.37477E-1	1.10502E-1	5.37902E+1
6.20016E+0	3.77337E-3	2.35836E+1	1.36554E-1	1.17933E-1	6.35577E+1
6.40019E+0	4.31677E-3	2.69798E+1	1.37253E-1	1.25841E-1	7.54405E+1
6.60015E+0	4.97759E-3	3.11099E+1	1.32329E-1	1.24292E-1	8.64883E+1
6.80010E+0	5.53421E-3	3.45888E+1	1.33951E-1	1.36726E-1	1.00288E+2
7.00003E+0	6.22758E-3	3.89224E+1	1.30690E-1	1.35809E-1	1.13342E+2
7.20002E+0	6.95811E-3	4.34882E+1	1.28908E-1	1.41925E-1	1.28480E+2
7.40003E+0	7.72673E-3	4.82921E+1	1.25803E-1	1.44450E-1	1.43104E+2
7.60000E+0	8.56445E-3	5.35278E+1	1.23255E-1	1.48129E-1	1.59605E+2
7.79999E+0	9.35579E-3	5.84737E+1	1.21246E-1	1.51072E-1	1.76024E+2
7.99999E+0	1.02753E-2	6.42206E+1	1.18800E-1	1.54399E-1	1.94281E+2
8.19994E+0	1.12229E-2	7.01431E+1	1.15823E-1	1.55196E-1	2.12052E+2
8.40001E+0	1.21262E-2	7.57888E+1	1.14069E-1	1.57528E-1	2.31155E+2
8.59992E+0	1.31608E-2	8.22550E+1	1.11592E-1	1.60344E-1	2.51270E+2
8.79992E+0	1.41921E-2	8.87006E+1	1.08969E-1	1.60651E-1	2.70744E+2
8.99990E+0	1.53507E-2	9.59419E+1	1.06684E-1	1.63198E-1	2.93220E+2
9.19984E+0	1.65280E-2	1.03300E+2	1.03576E-1	1.64166E-1	3.13320E+2
9.39987E+0	1.77789E-2	1.11118E+2	1.01371E-1	1.65304E-1	3.37031E+2
9.60021E+0	1.90371E-2	1.18982E+2	9.89088E-2	1.65939E-1	3.59622E+2
9.73977E+0	2.00006E-2	1.25004E+2	9.73115E-2	1.65661E-1	3.77126E+2

File: Raw OLED Data/OLED-032/A4-1.txt
Voltage(V)	Current(A)	J(mA/cm2)	PE(lm/W)	EQE(%)	L(cd/m2)
-9.99964E-1	-6.13609E-6	-3.83506E-2	-1.24569E+0	-1.70291E+0	-1.52060E-1
-7.99990E-1	-6.34310E-6	-3.96444E-2	1.64165E+0	-3.43048E+0	1.65729E-1
-5.99966E-1	-8.02777E-6	-5.01736E-2	7.77133E-1	2.67462E-1	7.44642E-2
-3.99946E-1	-4.42763E-6	-2.76727E-2	1.14441E+1	4.86857E+0	4.03165E-1
-1.99999E-1	-1.46161E-6	-9.13506E-3	1.55038E+0	1.18913E+1	9.01630E-3
5.08308E-5	3.56293E-10	2.22683E-6	-1.38415E+9	-6.91907E+4	-4.98708E-1
2.00042E-1	1.41860E-6	8.86625E-3	-5.27019E+1	-6.22887E-1	-2.97535E-1
3.99994E-1	3.57235E-6	2.23272E-2	-7.26928E+0	1.16564E+0	-2.06647E-1
5.99983E-1	5.29417E-6	3.30886E-2	-2.15857E+0	1.10520E-1	-1.36406E-1
7.99999E-1	8.66026E-6	5.41266E-2	-2.40329E+0	-6.22972E-1	-3.31250E-1
1.00000E+0	1.02938E-5	6.43362E-2	-7.75494E-1	1.65794E+0	-1.58812E-1
1.20001E+0	1.23033E-5	7.68956E-2	1.82226E+0	9.68702E-1	5.35237E-1
1.40002E+0	1.56246E-5	9.76537E-2	5.37232E-1	9.67564E-2	2.33795E-1
1.60002E+0	1.89102E-5	1.18189E-1	7.27747E-4	3.71077E-2	4.38058E-4
1.80000E+0	2.65333E-5	1.65833E-1	4.55921E-2	7.18977E-1	4.33195E-2
1.99999E+0	3.45956E-5	2.16222E-1	2.82328E-1	3.74612E-1	3.88627E-1
2.20013E+0	4.49999E-5	2.81249E-1	-2.49619E-1	5.94369E-1	-4.91663E-1
2.40008E+0	5.65203E-5	3.53252E-1	9.98138E-2	1.65098E-1	2.69371E-1
2.60006E+0	6.87413E-5	4.29633E-1	7.33565E-2	-2.53081E-1	2.60837E-1
2.80000E+0	8.71919E-5	5.44949E-1	2.76881E-2	-1.05265E-1	1.34480E-1
2.99998E+0	1.07351E-4	6.70944E-1	5.01202E-2	-2.38847E-1	3.21120E-1
3.19997E+0	1.40227E-4	8.76419E-1	1.03157E-1	1.54872E-1	9.20887E-1
3.39990E+0	1.77281E-4	1.10801E+0	5.59741E-2	-7.08464E-3	6.71190E-1
3.59988E+0	2.25266E-4	1.40791E+0	1.01506E-1	1.77908E-2	1.63760E+0
3.79987E+0	2.83552E-4	1.77220E+0	1.24448E-1	1.42911E-2	2.66759E+0
3.99982E+0	3.63005E-4	2.26878E+0	1.29757E-1	9.60248E-2	3.74812E+0
4.19983E+0	4.63963E-4	2.89977E+0	1.48646E-1	3.74458E-2	5.76235E+0
4.39978E+0	5.73646E-4	3.58529E+0	1.46918E-1	7.56955E-2	7.37701E+0
4.59977E+0	6.96211E-4	4.35132E+0	1.63673E-1	7.20607E-2	1.04276E+1
4.80012E+0	8.57069E-4	5.35668E+0	1.58681E-1	8.01822E-2	1.29874E+1
5.00011E+0	1.04335E-3	6.52094E+0	1.68655E-1	9.67944E-2	1.75041E+1
5.20016E+0	1.24615E-3	7.78844E+0	1.60981E-1	1.08853E-1	2.07536E+1
5.40008E+0	1.52465E-3	9.52906E+0	1.60911E-1	1.17363E-1	2.63564E+1
5.60009E+0	1.84793E-3	1.15496E+1	1.57410E-1	1.21989E-1	3.24073E+1
5.80014E+0	2.19880E-3	1.37425E+1	1.57550E-1	1.24898E-1	3.99734E+1
6.00011E+0	2.60222E-3	1.62639E+1	1.53249E-1	1.28927E-1	4.76026E+1
6.20016E+0	3.05507E-3	1.90942E+1	1.49541E-1	1.24033E-1	5.63528E+1
6.40016E+0	3.56455E-3	2.22784E+1	1.45311E-1	1.33310E-1	6.59514E+1
6.60013E+0	4.11699E-3	2.57312E+1	1.42285E-1	1.31997E-1	7.69170E+1
6.80009E+0	4.72102E-3	2.95064E+1	1.36268E-1	1.33196E-1	8.70311E+1
7.00004E+0	5.38574E-3	3.36609E+1	1.34236E-1	1.36506E-1	1.00680E+2
7.20005E+0	6.12058E-3	3.82536E+1	1.28203E-1	1.41242E-1	1.12398E+2
7.40004E+0	6.88250E-3	4.30156E+1	1.24995E-1	1.38763E-1	1.26649E+2
7.60001E+0	7.68815E-3	4.80509E+1	1.20527E-1	1.41200E-1	1.40105E+2
7.80000E+0	8.53408E-3	5.33380E+1	1.17199E-1	1.44546E-1	1.55205E+2
7.99998E+0	9.44029E-3	5.90018E+1	1.12681E-1	1.41863E-1	1.69299E+2
8.19992E+0	1.03630E-2	6.47688E+1	1.10085E-1	1.45663E-1	1.86104E+2
8.40001E+0	1.13605E-2	7.10031E+1	1.06055E-1	1.43944E-1	2.01343E+2
8.59994E+0	1.24209E-2	7.76306E+1	1.03123E-1	1.45026E-1	2.19146E+2
8.79994E+0	1.35404E-2	8.46275E+1	9.96483E-2	1.44169E-1	2.36217E+2
9.00001E+0	1.47038E-2	9.18987E+1	9.65402E-2	1.43897E-1	2.54162E+2
9.19994E+0	1.59088E-2	9.94300E+1	9.38161E-2	1.44789E-1	2.73168E+2
9.40000E+0	1.69224E-2	1.05765E+2	9.31248E-2	1.47009E-1	2.94703E+2
9.60027E+0	1.82952E-2	1.14345E+2	8.92568E-2	1.44613E-1	3.11883E+2
9.80016E+0	1.97169E-2	1.23231E+2	8.63893E-2	1.44660E-1	3.32095E+2

File: Raw OLED Data/OLED-032/B1-1.txt
Voltage(V)	Current(A)	J(mA/cm2)	PE(lm/W)	EQE(%)	L(cd/m2)
-9.99961E-1	-2.83248E-6	-1.77030E-2	6.87169E+0	-1.97508E+0	3.87208E-1
-7.99982E-1	-1.65727E-6	-1.03579E-2	8.90356E+0	-5.66118E+0	2.34837E-1
-5.99956E-1	-8.69027E-7	-5.43142E-3	4.95502E+1	-6.82187E+0	5.13959E-1
-3.99944E-1	-3.76680E-7	-2.35425E-3	-1.25182E+2	-8.78636E+1	-3.75185E-1
-1.99997E-1	-1.12250E-7	-7.01563E-4	-3.19953E+2	-3.61476E+2	-1.42898E-1
4.44889E-5	1.35934E-10	8.49588E-7	-4.06711E+9	-3.10267E+5	-4.89323E-1
2.00035E-1	9.03940E-8	5.64962E-4	-9.12814E+2	-3.73292E+2	-3.28366E-1
3.99976E-1	2.63603E-7	1.64752E-3	-2.36276E+2	-1.17142E+2	-4.95603E-1
5.99966E-1	5.72079E-7	3.57549E-3	-1.85853E+1	-4.27926E+1	-1.26906E-1
7.99978E-1	1.07821E-6	6.73881E-3	-1.80441E+1	-3.81825E+1	-3.09632E-1
9.99978E-1	1.95404E-6	1.22128E-2	3.36522E+0	-8.92706E+0	1.30818E-1
1.19999E+0	3.21759E-6	2.01099E-2	3.76487E+0	-9.04732E+0	2.89193E-1
1.39999E+0	5.04796E-6	3.15498E-2	-1.78611E-1	-7.53137E+0	-2.51118E-2
1.59999E+0	7.59707E-6	4.74817E-2	-1.18325E+0	-2.16417E+0	-2.86134E-1
1.79997E+0	1.12200E-5	7.01250E-2	-4.15125E-1	-1.52842E+0	-1.66789E-1
1.99996E+0	1.61332E-5	1.00833E-1	3.16639E-1	-1.77630E+0	2.03253E-1
2.19998E+0	2.28486E-5	1.42804E-1	4.49173E-1	-4.23152E-1	4.49182E-1
2.39994E+0	3.15761E-5	1.97351E-1	1.67283E-1	-1.13847E+0	2.52197E-1
2.59995E+0	4.34223E-5	2.71389E-1	-3.55868E-2	-3.11461E-1	-7.99277E-2
2.79990E+0	5.89605E-5	3.68503E-1	7.50510E-2	-6.75765E-1	2.46485E-1
2.99978E+0	8.13274E-5	5.08296E-1	-1.63512E-2	-6.27635E-1	-7.93610E-2
3.19984E+0	1.08993E-4	6.81206E-1	5.94474E-2	-2.74160E-1	4.12468E-1
3.39980E+0	1.47523E-4	9.22019E-1	1.02368E-1	-1.52414E-1	1.02143E+0
3.59982E+0	2.21089E-4	1.38181E+0	1.03336E-1	-5.37067E-2	1.63618E+0
3.79980E+0	2.99207E-4	1.87004E+0	1.22861E-1	-9.63378E-3	2.77893E+0
3.99976E+0	4.18894E-4	2.61809E+0	1.41758E-1	-2.43281E-2	4.72515E+0
4.19977E+0	5.45345E-4	3.40841E+0	1.29636E-1	-3.34204E-4	5.90680E+0
4.39975E+0	6.79315E-4	4.24572E+0	1.54134E-1	1.03931E-1	9.16488E+0
4.59977E+0	8.48369E-4	5.30231E+0	1.53312E-1	6.52866E-2	1.19022E+1
4.80010E+0	1.05624E-3	6.60150E+0	1.53951E-1	6.67800E-2	1.55284E+1
5.00015E+0	1.30925E-3	8.18281E+0	1.57701E-1	8.59833E-2	2.05386E+1
5.20013E+0	1.61353E-3	1.00846E+1	1.57014E-1	1.00016E-1	2.62095E+1
5.40010E+0	1.97889E-3	1.23681E+1	1.51165E-1	9.45269E-2	3.21370E+1
5.60007E+0	2.41248E-3	1.50780E+1	1.50529E-1	1.01050E-1	4.04583E+1
5.80008E+0	2.88691E-3	1.80432E+1	1.46486E-1	1.15577E-1	4.87970E+1
6.00008E+0	3.42129E-3	2.13831E+1	1.43610E-1	1.20791E-1	5.86492E+1
6.20009E+0	4.04274E-3	2.52671E+1	1.37949E-1	1.22649E-1	6.87894E+1
6.40012E+0	4.69750E-3	2.93594E+1	1.35692E-1	1.23594E-1	8.11593E+1
6.60005E+0	5.45129E-3	3.40706E+1	1.29609E-1	1.21396E-1	9.27707E+1
6.80004E+0	6.26631E-3	3.91644E+1	1.25727E-1	1.28615E-1	1.06581E+2
6.99997E+0	7.12289E-3	4.45181E+1	1.20578E-1	1.27006E-1	1.19605E+2
7.19998E+0	8.06451E-3	5.04032E+1	1.16763E-1	1.30834E-1	1.34879E+2
7.39999E+0	9.08422E-3	5.67764E+1	1.12357E-1	1.29551E-1	1.50262E+2
7.59997E+0	1.01648E-2	6.35300E+1	1.08315E-1	1.30493E-1	1.66467E+2
7.79999E+0	1.13415E-2	7.08844E+1	1.03938E-1	1.30845E-1	1.82923E+2
7.99997E+0	1.25823E-2	7.86394E+1	1.00984E-1	1.31488E-1	2.02224E+2
8.19992E+0	1.38751E-2	8.67194E+1	9.75267E-2	1.29898E-1	2.20749E+2
8.39998E+0	1.52970E-2	9.56063E+1	9.44329E-2	1.31956E-1	2.41400E+2
8.59997E+0	1.67733E-2	1.04833E+2	9.13249E-2	1.31705E-1	2.62081E+2
8.79994E+0	1.83805E-2	1.14878E+2	8.84367E-2	1.31536E-1	2.84577E+2
8.99383E+0	2.00008E-2	1.25005E+2	8.47828E-2	1.31073E-1	3.03410E+2

File: Raw OLED Data/OLED-032/B2-1.txt
Voltage(V)	Current(A)	J(mA/cm2)	PE(lm/W)	EQE(%)	L(cd/m2)
-9.99956E-1	-1.01049E-5	-6.31556E-2	-1.24015E+0	2.45854E+0	-2.49298E-1
-7.99977E-1	-5.98176E-6	-3.73860E-2	3.32461E+0	3.92161E+0	3.16503E-1
-5.99955E-1	-3.49499E-6	-2.18437E-2	1.19744E+0	2.24444E+0	4.99513E-2
-3.99951E-1	-1.72513E-6	-1.07821E-2	-1.29462E+1	1.92965E+1	-1.77706E-1
-1.99992E-1	-5.99817E-7	-3.74886E-3	7.04793E+0	5.40970E+1	1.68199E-2
5.26428E-5	2.27571E-10	1.42232E-6	-3.76662E+8	1.99442E+5	-8.97715E-2
2.00035E-1	4.98280E-7	3.11425E-3	-8.85602E+1	9.27690E+1	-1.75609E-1
3.99990E-1	1.36521E-6	8.53256E-3	9.40453E+1	3.27376E+1	1.02168E+0
5.99984E-1	2.76899E-6	1.73062E-2	2.09592E+1	1.32776E+1	6.92732E-1
7.99987E-1	4.78141E-6	2.98838E-2	-3.61529E+0	1.11795E+1	-2.75113E-1
9.99983E-1	7.68311E-6	4.80194E-2	4.03828E-2	3.84554E+0	6.17243E-3
1.20000E+0	1.09333E-5	6.83331E-2	-1.39394E+0	3.22668E+0	-3.63838E-1
1.40000E+0	1.45049E-5	9.06556E-2	3.33366E-1	1.49427E+0	1.34677E-1
1.60000E+0	2.05049E-5	1.28156E-1	-2.29894E-1	1.84223E+0	-1.50050E-1
1.79998E+0	2.80220E-5	1.75138E-1	-4.55390E-1	9.67517E-1	-4.56962E-1
1.99997E+0	3.87279E-5	2.42049E-1	-1.50241E-1	5.17181E-1	-2.31508E-1
2.20002E+0	5.14982E-5	3.21864E-1	2.06869E-1	5.56052E-1	4.66278E-1
2.39998E+0	6.75900E-5	4.22437E-1	-9.20729E-2	5.87881E-1	-2.97134E-1
2.59995E+0	8.70146E-5	5.43841E-1	1.84104E-1	4.62921E-1	8.28612E-1
2.79992E+0	1.12249E-4	7.01556E-1	-2.13707E-2	2.12489E-1	-1.33622E-1
2.99984E+0	1.44438E-4	9.02737E-1	3.41727E-2	1.61146E-1	2.94571E-1
3.19992E+0	1.85982E-4	1.16239E+0	2.70021E-2	2.09830E-1	3.19696E-1
3.39987E+0	2.41740E-4	1.51087E+0	4.73571E-2	1.77386E-1	7.74331E-1
3.59986E+0	3.20198E-4	2.00124E+0	9.36304E-2	1.31489E-1	2.14710E+0
3.79983E+0	4.28575E-4	2.67859E+0	9.09400E-2	1.44430E-1	2.94629E+0
3.99978E+0	5.70846E-4	3.56779E+0	1.04402E-1	1.42620E-1	4.74237E+0
4.19978E+0	7.60546E-4	4.75341E+0	9.34540E-2	8.04619E-2	5.93854E+0
4.39975E+0	9.22029E-4	5.76268E+0	1.07164E-1	7.88004E-2	8.64874E+0
4.59975E+0	1.12987E-3	7.06169E+0	1.09426E-1	9.43061E-2	1.13140E+1
4.80008E+0	1.37805E-3	8.61281E+0	1.08176E-1	8.66259E-2	1.42355E+1
5.00005E+0	1.68071E-3	1.05044E+1	1.10641E-1	1.06316E-1	1.84975E+1
5.20007E+0	2.03594E-3	1.27246E+1	1.11868E-1	9.76799E-2	2.35619E+1
5.40000E+0	2.47235E-3	1.54522E+1	1.09675E-1	9.10679E-2	2.91301E+1
5.60000E+0	3.01547E-3	1.88467E+1	1.05656E-1	9.00831E-2	3.54951E+1
5.80002E+0	3.56779E-3	2.22987E+1	1.04030E-1	9.75747E-2	4.28272E+1
5.99995E+0	4.13761E-3	2.58601E+1	1.04626E-1	9.43738E-2	5.16735E+1
6.20002E+0	4.74700E-3	2.96688E+1	1.06014E-1	9.99566E-2	6.20737E+1
6.40001E+0	5.46644E-3	3.41653E+1	1.04461E-1	1.02991E-1	7.27062E+1
6.59997E+0	6.27618E-3	3.92261E+1	1.01709E-1	1.03784E-1	8.38161E+1
6.79992E+0	7.39269E-3	4.62043E+1	9.58341E-2	1.02504E-1	9.58421E+1
6.99990E+0	8.11894E-3	5.07434E+1	9.81236E-2	1.11421E-1	1.10942E+2
7.19990E+0	9.01229E-3	5.63268E+1	9.60200E-2	1.10103E-1	1.23952E+2
7.39994E+0	1.00310E-2	6.26938E+1	9.52928E-2	1.13684E-1	1.40722E+2
7.59990E+0	1.11838E-2	6.98988E+1	9.31328E-2	1.15564E-1	1.57482E+2
7.79990E+0	1.22658E-2	7.66613E+1	9.12447E-2	1.14680E-1	1.73669E+2
7.99991E+0	1.35242E-2	8.45263E+1	8.92275E-2	1.14683E-1	1.92055E+2
8.19984E+0	1.48594E-2	9.28713E+1	8.60950E-2	1.16131E-1	2.08696E+2
8.39987E+0	1.63227E-2	1.02017E+2	8.43168E-2	1.17064E-1	2.29990E+2
8.59979E+0	1.78867E-2	1.11792E+2	8.14491E-2	1.16152E-1	2.49249E+2
8.79982E+0	1.94447E-2	1.21529E+2	7.97287E-2	1.17666E-1	2.71406E+2
8.85366E+0	2.00008E-2	1.25005E+2	7.91199E-2	1.17948E-1	2.78731E+2

File: Raw OLED Data/OLED-032/B3-1.txt
Voltage(V)	Current(A)	J(mA/cm2)	PE(lm/W)	EQE(%)	L(cd/m2)
-9.99955E-1	-1.45847E-3	-9.11544E+0	3.14330E-3	-5.87039E-3	9.11997E-2
-7.99979E-1	-1.10025E-3	-6.87656E+0	-1.31220E-2	4.49644E-3	-2.29774E-1
-5.99961E-1	-7.82958E-4	-4.89349E+0	-8.28823E-2	2.96124E-3	-7.74557E-1
-3.99949E-1	-4.94794E-4	-3.09246E+0	7.82602E-3	7.45715E-2	3.08106E-2
-1.99994E-1	-2.35566E-4	-1.47229E+0	-2.64414E-1	1.37364E-2	-2.47825E-1
4.89950E-5	7.73034E-9	4.83146E-5	3.36840E+5	1.95708E+3	2.53808E-3
2.00040E-1	2.36075E-4	1.47547E+0	-2.33605E-1	6.65847E-2	-2.19472E-1
3.99981E-1	4.96187E-4	3.10117E+0	2.90801E-3	5.63139E-3	1.14818E-2
5.99968E-1	7.83447E-4	4.89654E+0	-2.92089E-2	1.55965E-2	-2.73139E-1
7.99976E-1	1.10329E-3	6.89556E+0	-2.29089E-2	1.73645E-2	-4.02254E-1
9.99990E-1	1.44586E-3	9.03662E+0	-1.39096E-2	7.78735E-3	-4.00098E-1
1.19999E+0	1.82003E-3	1.13752E+1	2.99882E-3	2.98133E-3	1.30298E-1
1.39999E+0	2.22000E-3	1.38750E+1	-7.62967E-3	1.47989E-2	-4.71752E-1
1.60000E+0	2.64368E-3	1.65230E+1	-7.29524E-3	5.02554E-3	-6.13902E-1
1.79998E+0	3.12452E-3	1.95282E+1	2.84642E-4	9.07916E-4	3.18478E-2
1.99997E+0	3.59704E-3	2.24815E+1	-4.23645E-3	-1.15499E-3	-6.06319E-1
2.19999E+0	4.13899E-3	2.58687E+1	7.94839E-4	5.88643E-3	1.43987E-1
2.39995E+0	4.76601E-3	2.97876E+1	-9.65205E-4	4.91908E-3	-2.19638E-1
2.59993E+0	5.27983E-3	3.29989E+1	-5.96132E-4	7.10033E-3	-1.62800E-1
2.79987E+0	6.09764E-3	3.81102E+1	-1.39088E-3	4.77919E-3	-4.72410E-1
2.99984E+0	6.87947E-3	4.29967E+1	3.71823E-5	9.24118E-4	1.52658E-2
3.19990E+0	8.00277E-3	5.00173E+1	-5.12719E-4	2.15425E-3	-2.61208E-1
3.39983E+0	9.30776E-3	5.81735E+1	-8.63650E-4	2.31047E-3	-5.43714E-1
3.59984E+0	1.02387E-2	6.39919E+1	-5.53455E-4	1.57558E-3	-4.05826E-1
3.79983E+0	1.10995E-2	6.93719E+1	-5.42977E-4	8.36999E-4	-4.55596E-1
3.99980E+0	1.19597E-2	7.47481E+1	6.42027E-5	1.65347E-3	6.11001E-2
4.19980E+0	1.31516E-2	8.21975E+1	5.10190E-4	1.05340E-3	5.60621E-1
4.39969E+0	1.38273E-2	8.64206E+1	2.18096E-4	1.44537E-3	2.63960E-1
4.59966E+0	1.81368E-2	1.13355E+2	6.40968E-5	1.08042E-3	1.06378E-1
4.64278E+0	2.00008E-2	1.25005E+2	2.81861E-5	-9.37976E-4	5.20704E-2

File: Raw OLED Data/OLED-032/B4-1.txt
Voltage(V)	Current(A)	J(mA/cm2)	PE(lm/W)	EQE(%)	L(cd/m2)
-9.99971E-1	-3.00792E-6	-1.87995E-2	1.46081E+0	-1.09025E+0	8.74133E-2
-7.99992E-1	-1.72528E-6	-1.07830E-2	-1.41754E+1	-2.57941E+0	-3.89235E-1
-5.99967E-1	-8.64865E-7	-5.40541E-3	5.42736E+1	8.62514E+0	5.60266E-1
-3.99956E-1	-3.65836E-7	-2.28647E-3	2.03962E+2	2.10792E+1	5.93714E-1
-2.00009E-1	-1.01092E-7	-6.31825E-4	1.00265E+3	-9.86486E+1	4.03315E-1
4.41790E-5	3.89028E-10	2.43142E-6	4.08444E+8	-2.96582E+3	1.39656E-1
2.00043E-1	9.82841E-8	6.14276E-4	-5.74041E+2	1.40354E+2	-2.24533E-1
3.99978E-1	3.10892E-7	1.94308E-3	-2.39970E+2	-1.43315E+1	-5.93654E-1
5.99972E-1	7.77284E-7	4.85803E-3	-7.79515E+0	-1.60740E+1	-7.23212E-2
7.99990E-1	1.75921E-6	1.09951E-2	-4.87476E+0	-1.03229E+1	-1.36485E-1
9.99995E-1	3.12807E-6	1.95504E-2	2.75385E+0	1.23002E+0	1.71374E-1
1.20001E+0	5.03983E-6	3.14989E-2	1.40856E-1	-1.18720E+0	1.69475E-2
1.40001E+0	8.04879E-6	5.03049E-2	-7.27445E-1	2.35722E-1	-1.63077E-1
1.60002E+0	1.13871E-5	7.11694E-2	3.68945E-1	-2.05761E+0	1.33730E-1
1.80000E+0	1.58288E-5	9.89300E-2	3.28362E-1	-7.46306E-1	1.86124E-1
1.99998E+0	2.15336E-5	1.34585E-1	-1.13248E-1	-9.56901E-1	-9.70294E-2
2.20013E+0	2.86046E-5	1.78779E-1	1.90632E-1	-3.18856E-1	2.38676E-1
2.40007E+0	3.76302E-5	2.35189E-1	-2.46063E-1	-2.00167E-1	-4.42116E-1
2.60002E+0	4.90461E-5	3.06538E-1	8.85507E-2	3.20511E-2	2.24648E-1
2.79997E+0	6.42648E-5	4.01655E-1	1.52587E-1	-1.26631E-1	5.46227E-1
2.99991E+0	8.41351E-5	5.25844E-1	8.05992E-2	-4.90955E-2	4.04712E-1
3.19995E+0	1.10444E-4	6.90275E-1	1.45033E-1	-1.00391E-1	1.01972E+0
3.39990E+0	1.44086E-4	9.00537E-1	1.11573E-1	-9.40496E-3	1.08737E+0
3.59988E+0	1.89446E-4	1.18404E+0	9.25277E-2	5.71084E-2	1.25538E+0
3.79993E+0	2.53627E-4	1.58517E+0	1.15470E-1	-6.88869E-3	2.21397E+0
3.99987E+0	3.28036E-4	2.05023E+0	1.22739E-1	5.97202E-2	3.20392E+0
4.19984E+0	4.16098E-4	2.60061E+0	1.54255E-1	5.57118E-2	5.36289E+0
4.39983E+0	5.35630E-4	3.34769E+0	1.45386E-1	5.04276E-2	6.81637E+0
4.59979E+0	6.75681E-4	4.22301E+0	1.48323E-1	1.06517E-1	9.17106E+0
4.80014E+0	8.31936E-4	5.19960E+0	1.48292E-1	8.54570E-2	1.17813E+1
5.00012E+0	1.01884E-3	6.36775E+0	1.54878E-1	6.36003E-2	1.56966E+1
5.20019E+0	1.26195E-3	7.88719E+0	1.48037E-1	7.85293E-2	1.93269E+1
5.40015E+0	1.55236E-3	9.70225E+0	1.46407E-1	9.31558E-2	2.44168E+1
5.60016E+0	1.89528E-3	1.18455E+1	1.37548E-1	9.68257E-2	2.90442E+1
5.80020E+0	2.27289E-3	1.42056E+1	1.37614E-1	9.40909E-2	3.60923E+1
6.00019E+0	2.70515E-3	1.69072E+1	1.32956E-1	1.02833E-1	4.29334E+1
6.20022E+0	3.19894E-3	1.99934E+1	1.29789E-1	1.07326E-1	5.12132E+1
6.40019E+0	3.75608E-3	2.34755E+1	1.28702E-1	1.13700E-1	6.15522E+1
6.60014E+0	4.40923E-3	2.75577E+1	1.23097E-1	1.07805E-1	7.12678E+1
6.80013E+0	5.09916E-3	3.18698E+1	1.18249E-1	1.11307E-1	8.15722E+1
7.00006E+0	5.89331E-3	3.68332E+1	1.14987E-1	1.08830E-1	9.43713E+1
7.20003E+0	6.77043E-3	4.23152E+1	1.09764E-1	1.12915E-1	1.06449E+2
7.40000E+0	7.71996E-3	4.82497E+1	1.04293E-1	1.13191E-1	1.18531E+2
7.59999E+0	8.76107E-3	5.47567E+1	1.00230E-1	1.09858E-1	1.32770E+2
7.79999E+0	9.90551E-3	6.19094E+1	9.54655E-2	1.10557E-1	1.46740E+2
7.99997E+0	1.11110E-2	6.94437E+1	9.15574E-2	1.09453E-1	1.61907E+2
8.19994E+0	1.25113E-2	7.81956E+1	8.65520E-2	1.08975E-1	1.76653E+2
8.40000E+0	1.39340E-2	8.70875E+1	8.23265E-2	1.07169E-1	1.91701E+2
8.59989E+0	1.54649E-2	9.66556E+1	7.86542E-2	1.04442E-1	2.08110E+2
8.79987E+0	1.70256E-2	1.06410E+2	7.54782E-2	1.04715E-1	2.24973E+2
8.99986E+0	1.86434E-2	1.16521E+2	7.31411E-2	1.04669E-1	2.44148E+2
9.16908E+0	2.00006E-2	1.25004E+2	7.16931E-2	1.04236E-1	2.61563E+2

File: Raw OLED Data/OLED-032/B5-1.txt
Voltage(V)	Current(A)	J(mA/cm2)	PE(lm/W)	EQE(%)	L(cd/m2)
-9.99969E-1	-8.62671E-6	-5.39169E-2	3.30373E+0	2.85188E+0	5.66979E-1
-7.99983E-1	-4.30841E-6	-2.69276E-2	3.35576E+0	5.86358E+0	2.30101E-1
-5.99964E-1	-2.31017E-6	-1.44386E-2	2.72817E+1	1.49834E+1	7.52266E-1
-3.99948E-1	-9.95831E-7	-6.22394E-3	3.54917E-2	1.24848E+1	2.81220E-4
-1.99997E-1	-3.21169E-7	-2.00731E-3	2.07428E+2	8.32821E+1	2.65066E-1
5.00917E-5	2.46298E-10	1.53936E-6	2.15191E+9	6.92445E+4	5.28178E-1
2.00040E-1	1.95785E-7	1.22366E-3	2.54647E+2	3.18125E+0	1.98411E-1
3.99980E-1	6.84451E-7	4.27782E-3	1.02932E+1	1.12398E+1	5.60610E-2
5.99974E-1	1.52394E-6	9.52463E-3	-3.57601E+1	2.24874E+1	-6.50473E-1
7.99983E-1	3.07547E-6	1.92217E-2	6.07316E+0	5.40472E+0	2.97260E-1
9.99993E-1	4.94590E-6	3.09119E-2	5.27004E+0	8.63140E+0	5.18545E-1
1.19999E+0	7.69020E-6	4.80637E-2	2.51745E+0	2.56312E+0	4.62174E-1
1.40000E+0	1.13890E-5	7.11813E-2	1.36928E+0	1.96568E+0	4.34346E-1
1.60001E+0	1.54888E-5	9.68050E-2	9.04647E-1	8.37197E-1	4.46015E-1
1.79998E+0	2.05074E-5	1.28171E-1	2.70831E-1	-3.11836E-1	1.98887E-1
1.99998E+0	2.61114E-5	1.63196E-1	3.62734E-1	1.07714E+0	3.76855E-1
2.20009E+0	3.28172E-5	2.05108E-1	9.40120E-3	6.90104E-1	1.35038E-2
2.40007E+0	4.10957E-5	2.56848E-1	-8.48054E-3	6.85550E-1	-1.66408E-2
2.60002E+0	5.48712E-5	3.42945E-1	2.89148E-1	1.49403E-1	8.20676E-1
2.79992E+0	6.41399E-5	4.00874E-1	1.72111E-1	4.44294E-1	6.14913E-1
2.99990E+0	8.14647E-5	5.09154E-1	1.50329E-1	2.99053E-1	7.30887E-1
3.19995E+0	1.00471E-4	6.27944E-1	5.93944E-2	1.17751E-1	3.79891E-1
3.39992E+0	1.25375E-4	7.83594E-1	1.49167E-1	2.05539E-1	1.26497E+0
3.59994E+0	1.66075E-4	1.03797E+0	1.28828E-1	8.46520E-2	1.53229E+0
3.79992E+0	2.10800E-4	1.31750E+0	1.23934E-1	1.27420E-1	1.97499E+0
3.99989E+0	2.80299E-4	1.75187E+0	1.51912E-1	1.29881E-1	3.38837E+0
4.19983E+0	3.57148E-4	2.23218E+0	1.49723E-1	1.14971E-1	4.46784E+0
4.39979E+0	4.57395E-4	2.85872E+0	1.53191E-1	1.08357E-1	6.13321E+0
4.59973E+0	5.66631E-4	3.54144E+0	1.57032E-1	1.04926E-1	8.14235E+0
4.80005E+0	6.83973E-4	4.27483E+0	1.67558E-1	1.03096E-1	1.09441E+1
5.00000E+0	8.26643E-4	5.16652E+0	1.66302E-1	1.39424E-1	1.36747E+1
5.20005E+0	1.02288E-3	6.39300E+0	1.60149E-1	1.02487E-1	1.69468E+1
5.40009E+0	1.22200E-3	7.63750E+0	1.62394E-1	1.04273E-1	2.13193E+1
5.60008E+0	1.49201E-3	9.32506E+0	1.56258E-1	1.28246E-1	2.59739E+1
5.80008E+0	1.80580E-3	1.12863E+1	1.55520E-1	1.19560E-1	3.24056E+1
6.00010E+0	2.14114E-3	1.33821E+1	1.51865E-1	1.26531E-1	3.88143E+1
6.20013E+0	2.53668E-3	1.58543E+1	1.48352E-1	1.21855E-1	4.64185E+1
6.40013E+0	2.99066E-3	1.86916E+1	1.43684E-1	1.29722E-1	5.47134E+1
6.60010E+0	3.49839E-3	2.18649E+1	1.40559E-1	1.28837E-1	6.45664E+1
6.80005E+0	4.08290E-3	2.55181E+1	1.34819E-1	1.29682E-1	7.44668E+1
6.99999E+0	4.73389E-3	2.95868E+1	1.30207E-1	1.29798E-1	8.58380E+1
7.19995E+0	5.46408E-3	3.41505E+1	1.24622E-1	1.32733E-1	9.75374E+1
7.40000E+0	6.26004E-3	3.91253E+1	1.19870E-1	1.29439E-1	1.10471E+2
7.59995E+0	7.17941E-3	4.48713E+1	1.14393E-1	1.29898E-1	1.24174E+2
7.79995E+0	8.16442E-3	5.10276E+1	1.09324E-1	1.28360E-1	1.38504E+2
7.99995E+0	9.22945E-3	5.76841E+1	1.04169E-1	1.24604E-1	1.53015E+2
8.19994E+0	1.03456E-2	6.46600E+1	1.00031E-1	1.22137E-1	1.68822E+2
8.39996E+0	1.15646E-2	7.22787E+1	9.54263E-2	1.21446E-1	1.84419E+2
8.59993E+0	1.27217E-2	7.95106E+1	9.25525E-2	1.23456E-1	2.01446E+2
8.79995E+0	1.39593E-2	8.72456E+1	8.99457E-2	1.22987E-1	2.19814E+2
8.99998E+0	1.52509E-2	9.53181E+1	8.78576E-2	1.23549E-1	2.39909E+2
9.19989E+0	1.64774E-2	1.02984E+2	8.66604E-2	1.25532E-1	2.61350E+2
9.39992E+0	1.77975E-2	1.11234E+2	8.55979E-2	1.27859E-1	2.84889E+2
9.60025E+0	1.91296E-2	1.19560E+2	8.46145E-2	1.28323E-1	3.09146E+2
9.73116E+0	2.00006E-2	1.25004E+2	8.47772E-2	1.32144E-1	3.28259E+2

File: Raw OLED Data/OLED-032/C1-1.txt
Voltage(V)	Current(A)	J(mA/cm2)	PE(lm/W)	EQE(%)	L(cd/m2)
-9.99969E-1	-5.08066E-6	-3.17541E-2	-1.01989E+0	1.92024E+0	-1.03083E-1
-7.99989E-1	-2.48748E-6	-1.55468E-2	1.02432E+1	-8.27516E-1	4.05518E-1
-5.99964E-1	-1.24883E-6	-7.80519E-3	-2.31678E+1	1.00512E+1	-3.45337E-1
-3.99952E-1	-5.31813E-7	-3.32383E-3	1.89103E+1	1.06214E+1	8.00193E-2
-2.00000E-1	-1.51902E-7	-9.49388E-4	3.98945E+2	3.18534E+0	2.41122E-1
4.03643E-5	2.66409E-10	1.66506E-6	-1.29054E+9	4.57247E+3	-2.76087E-1
2.00029E-1	1.45738E-7	9.10862E-4	3.36677E+2	5.45935E+1	1.95258E-1
3.99982E-1	4.63683E-7	2.89802E-3	-5.06419E+1	3.18761E+1	-1.86854E-1
5.99973E-1	1.01588E-6	6.34925E-3	3.30605E+1	6.14133E+0	4.00879E-1
7.99984E-1	1.86101E-6	1.16313E-2	-1.31664E+1	3.29295E+0	-3.89966E-1
9.99988E-1	3.32400E-6	2.07750E-2	-4.44265E+0	5.33133E+0	-2.93784E-1
1.20000E+0	5.52183E-6	3.45114E-2	-1.44538E+0	-2.71802E+0	-1.90536E-1
1.40000E+0	8.70780E-6	5.44237E-2	-3.47326E-2	1.04038E+0	-8.42371E-3
1.59999E+0	1.29913E-5	8.11956E-2	4.17731E-1	6.97700E-1	1.72742E-1
1.79998E+0	2.01391E-5	1.25869E-1	-1.28027E-1	2.12775E-1	-9.23290E-2
1.99997E+0	2.73752E-5	1.71095E-1	4.82177E-2	1.19679E+0	5.25192E-2
2.20001E+0	3.64273E-5	2.27671E-1	1.78724E-1	1.95380E-1	2.84947E-1
2.39999E+0	4.89252E-5	3.05782E-1	-1.38002E-1	4.39645E-1	-3.22372E-1
2.59996E+0	6.43560E-5	4.02225E-1	-1.89935E-1	3.08662E-1	-6.32254E-1
2.79990E+0	8.28488E-5	5.17805E-1	6.91179E-2	4.75418E-1	3.18970E-1
2.99987E+0	1.06409E-4	6.65056E-1	3.03485E-2	2.72407E-1	1.92729E-1
3.19993E+0	1.85571E-4	1.15982E+0	7.44147E-2	2.10403E-1	8.79102E-1
3.39993E+0	1.83207E-4	1.14504E+0	5.36891E-2	1.89611E-1	6.65316E-1
3.59988E+0	2.30913E-4	1.44321E+0	6.39190E-2	1.29322E-1	1.05705E+0
3.79986E+0	3.03940E-4	1.89962E+0	1.07106E-1	1.34659E-1	2.46094E+0
3.99983E+0	4.04178E-4	2.52611E+0	1.23486E-1	1.09588E-1	3.97158E+0
4.19982E+0	5.13356E-4	3.20847E+0	1.23280E-1	1.07341E-1	5.28777E+0
4.39976E+0	6.28699E-4	3.92937E+0	1.19249E-1	1.02240E-1	6.56230E+0
4.59971E+0	7.59991E-4	4.74994E+0	1.31448E-1	1.34920E-1	9.14161E+0
4.79999E+0	9.27884E-4	5.79928E+0	1.23699E-1	9.38099E-2	1.09605E+1
4.99999E+0	1.12674E-3	7.04213E+0	1.26154E-1	9.86294E-2	1.41392E+1
5.20001E+0	1.37421E-3	8.58881E+0	1.21720E-1	9.18742E-2	1.73041E+1
5.40002E+0	1.65717E-3	1.03573E+1	1.19901E-1	9.14184E-2	2.13459E+1
5.59999E+0	1.98342E-3	1.23964E+1	1.16595E-1	9.64906E-2	2.57638E+1
5.80000E+0	2.34888E-3	1.46805E+1	1.14322E-1	1.00483E-1	3.09847E+1
5.99999E+0	2.74546E-3	1.71591E+1	1.11495E-1	9.92258E-2	3.65387E+1
6.19999E+0	3.17884E-3	1.98678E+1	1.09085E-1	9.90606E-2	4.27716E+1
6.39998E+0	3.65623E-3	2.28514E+1	1.08658E-1	1.01175E-1	5.05829E+1
6.59996E+0	4.12256E-3	2.57660E+1	1.08226E-1	1.07368E-1	5.85826E+1
6.79993E+0	4.69916E-3	2.93697E+1	1.06088E-1	1.04825E-1	6.74407E+1
6.99992E+0	5.33886E-3	3.33679E+1	1.02254E-1	1.05694E-1	7.60242E+1
7.19989E+0	6.00783E-3	3.75489E+1	9.93879E-2	1.06274E-1	8.55278E+1
7.39989E+0	6.73214E-3	4.20759E+1	9.62405E-2	1.04441E-1	9.53820E+1
7.59987E+0	7.51315E-3	4.69572E+1	9.24217E-2	1.08212E-1	1.04986E+2
7.79987E+0	8.34292E-3	5.21432E+1	8.97462E-2	1.07040E-1	1.16185E+2
7.99984E+0	9.20470E-3	5.75294E+1	8.69961E-2	1.05629E-1	1.27444E+2
8.19980E+0	1.01303E-2	6.33144E+1	8.42781E-2	1.06596E-1	1.39274E+2
8.39988E+0	1.11330E-2	6.95813E+1	8.08050E-2	1.05245E-1	1.50333E+2
8.59981E+0	1.21853E-2	7.61581E+1	7.81262E-2	1.03637E-1	1.62874E+2
8.79984E+0	1.32630E-2	8.28937E+1	7.57432E-2	1.04470E-1	1.75869E+2
8.99979E+0	1.44163E-2	9.01019E+1	7.28454E-2	1.01810E-1	1.88026E+2
9.19976E+0	1.56210E-2	9.76312E+1	7.03248E-2	1.01822E-1	2.01059E+2
9.39976E+0	1.68949E-2	1.05593E+2	6.80062E-2	1.01611E-1	2.14858E+2
9.60008E+0	1.81691E-2	1.13557E+2	6.59266E-2	1.01667E-1	2.28770E+2
9.80007E+0	1.94954E-2	1.21846E+2	6.38873E-2	1.00284E-1	2.42832E+2
9.85628E+0	2.00007E-2	1.25004E+2	6.31880E-2	1.00560E-1	2.47812E+2

File: Raw OLED Data/OLED-032/C2-1.txt
Voltage(V)	Current(A)	J(mA/cm2)	PE(lm/W)	EQE(%)	L(cd/m2)
-9.99963E-1	-1.12907E-5	-7.05669E-2	1.63668E+0	-1.07448E-1	3.67620E-1
-7.99982E-1	-7.00914E-6	-4.38071E-2	4.96766E+0	-1.48109E-1	5.54149E-1
-5.99960E-1	-3.71325E-6	-2.32078E-2	1.04218E+1	3.34596E+0	4.61902E-1
-3.99949E-1	-1.67756E-6	-1.04848E-2	5.43235E+0	-1.48689E+1	7.25105E-2
-2.00000E-1	-5.06651E-7	-3.16657E-3	-2.75957E+1	-1.02497E+1	-5.56302E-2
3.87192E-5	2.91681E-10	1.82301E-6	6.13354E+8	-5.69873E+4	1.37808E-1
2.00030E-1	3.11356E-7	1.94597E-3	4.37661E+2	7.70272E+0	5.42276E-1
3.99979E-1	1.10660E-6	6.91625E-3	1.64766E+1	-7.53588E+0	1.45086E-1
5.99979E-1	2.29656E-6	1.43535E-2	5.55686E+0	1.46663E+0	1.52326E-1
7.99986E-1	4.28237E-6	2.67648E-2	1.39832E-1	2.52350E+0	9.53021E-3
9.99991E-1	6.89222E-6	4.30764E-2	1.68175E+0	4.27344E-2	2.30593E-1
1.20001E+0	1.11869E-5	6.99181E-2	2.11290E+0	1.19222E+0	5.64291E-1
1.40000E+0	1.66006E-5	1.03754E-1	1.55225E+0	2.15674E-1	7.17700E-1
1.60001E+0	2.29294E-5	1.43309E-1	3.12461E-1	-1.70870E-1	2.28056E-1
1.79999E+0	3.08212E-5	1.92633E-1	-4.26641E-1	-2.65893E-2	-4.70883E-1
1.99998E+0	3.91027E-5	2.44392E-1	-4.19830E-2	1.18003E-2	-6.53184E-2
2.20004E+0	4.80859E-5	3.00537E-1	1.13928E-1	-2.82920E-1	2.39777E-1
2.40000E+0	6.10827E-5	3.81767E-1	1.37110E-1	-2.89828E-2	3.99880E-1
2.60000E+0	7.61368E-5	4.75855E-1	5.88668E-2	-1.74231E-1	2.31829E-1
2.79994E+0	9.39528E-5	5.87205E-1	5.75711E-2	-5.93216E-2	3.01296E-1
2.99987E+0	1.09142E-4	6.82138E-1	1.38046E-1	7.60374E-2	8.99184E-1
3.19994E+0	1.30441E-4	8.15256E-1	1.42489E-1	1.22612E-1	1.18323E+0
3.39985E+0	1.63351E-4	1.02094E+0	9.51218E-2	-9.95611E-2	1.05097E+0
3.59989E+0	2.03671E-4	1.27294E+0	1.20465E-1	1.60195E-1	1.75715E+0
3.79987E+0	2.57520E-4	1.60950E+0	1.21735E-1	-4.21622E-2	2.36987E+0
3.99982E+0	3.31508E-4	2.07193E+0	1.22250E-1	9.62307E-2	3.22489E+0
4.19978E+0	4.16008E-4	2.60005E+0	1.27349E-1	3.32330E-2	4.42642E+0
4.39980E+0	5.09076E-4	3.18172E+0	1.42490E-1	7.82323E-2	6.34937E+0
4.59971E+0	6.31353E-4	3.94596E+0	1.32136E-1	7.57380E-2	7.63400E+0
4.80008E+0	7.72038E-4	4.82524E+0	1.43669E-1	7.91471E-2	1.05921E+1
5.00008E+0	9.49813E-4	5.93633E+0	1.33354E-1	8.37788E-2	1.25994E+1
5.20010E+0	1.13849E-3	7.11556E+0	1.36465E-1	8.14399E-2	1.60728E+1
5.40010E+0	1.37736E-3	8.60850E+0	1.29927E-1	8.53958E-2	1.92256E+1
5.60004E+0	1.64438E-3	1.02774E+1	1.26023E-1	8.96831E-2	2.30873E+1
5.80009E+0	1.96901E-3	1.23063E+1	1.24965E-1	9.20980E-2	2.83922E+1
6.00012E+0	2.30247E-3	1.43904E+1	1.22342E-1	9.87379E-2	3.36249E+1
6.20005E+0	2.67694E-3	1.67309E+1	1.21455E-1	9.89487E-2	4.01031E+1
6.40011E+0	3.08393E-3	1.92746E+1	1.18955E-1	1.01473E-1	4.67094E+1
6.60007E+0	3.56108E-3	2.22568E+1	1.15178E-1	1.02183E-1	5.38553E+1
6.80002E+0	4.08493E-3	2.55308E+1	1.14075E-1	1.04569E-1	6.30396E+1
7.00005E+0	4.66854E-3	2.91784E+1	1.09004E-1	1.03520E-1	7.08687E+1
7.20001E+0	5.29784E-3	3.31115E+1	1.05052E-1	1.03757E-1	7.97196E+1
7.40007E+0	5.96512E-3	3.72820E+1	1.01412E-1	1.05761E-1	8.90579E+1
7.60001E+0	6.70501E-3	4.19063E+1	9.88403E-2	1.03549E-1	1.00202E+2
7.80003E+0	7.48127E-3	4.67579E+1	9.39003E-2	1.03772E-1	1.09011E+2
7.99999E+0	8.32355E-3	5.20222E+1	9.10844E-2	1.04296E-1	1.20663E+2
8.19995E+0	9.23133E-3	5.76958E+1	8.68762E-2	1.03519E-1	1.30830E+2
8.40001E+0	1.01878E-2	6.36738E+1	8.34961E-2	1.03051E-1	1.42153E+2
8.59994E+0	1.12467E-2	7.02919E+1	7.94332E-2	1.01453E-1	1.52845E+2
8.79995E+0	1.23633E-2	7.72706E+1	7.61524E-2	9.87391E-2	1.64827E+2
8.99993E+0	1.35311E-2	8.45694E+1	7.26588E-2	9.83612E-2	1.76032E+2
9.19988E+0	1.47360E-2	9.21000E+1	6.98343E-2	9.69518E-2	1.88348E+2
9.39985E+0	1.59599E-2	9.97494E+1	6.74167E-2	9.58828E-2	2.01210E+2
9.60017E+0	1.71954E-2	1.07471E+2	6.57818E-2	9.54169E-2	2.16036E+2
9.80015E+0	1.84696E-2	1.15435E+2	6.37838E-2	9.59897E-2	2.29684E+2
1.00001E+1	1.97305E-2	1.23316E+2	6.26019E-2	9.62503E-2	2.45731E+2

File: Raw OLED Data/OLED-032/C3-1.txt
Voltage(V)	Current(A)	J(mA/cm2)	PE(lm/W)	EQE(%)	L(cd/m2)
-9.99962E-1	-9.59642E-6	-5.99776E-2	2.29819E+0	-1.07924E+0	4.38742E-1
-7.99983E-1	-5.75534E-6	-3.59709E-2	1.04582E+0	-4.18498E+0	9.57943E-2
-5.99946E-1	-3.19727E-6	-1.99829E-2	-1.15434E+1	-3.33855E+0	-4.40509E-1
-3.99945E-1	-1.44968E-6	-9.06050E-3	-3.93572E+1	-1.14699E+1	-4.53969E-1
-1.99995E-1	-4.09918E-7	-2.56199E-3	-5.36245E+1	-3.94058E+1	-8.74600E-2
4.69446E-5	4.29022E-10	2.68139E-6	-9.11258E+8	-6.85379E+4	-3.65121E-1
2.00035E-1	2.94362E-7	1.83976E-3	-4.69209E+2	-4.59088E+1	-5.49647E-1
3.99979E-1	9.61099E-7	6.00687E-3	-1.08061E+2	-2.36792E+1	-8.26426E-1
5.99978E-1	2.18851E-6	1.36782E-2	-1.99061E+1	-1.93590E+1	-5.19997E-1
7.99985E-1	4.21693E-6	2.63558E-2	-1.07827E+1	-7.15280E+0	-7.23665E-1
9.99986E-1	7.45232E-6	4.65770E-2	-3.95024E+0	-3.75922E+0	-5.85652E-1
1.20001E+0	1.10173E-5	6.88581E-2	-1.22778E+0	-3.95041E+0	-3.22931E-1
1.40000E+0	1.62763E-5	1.01727E-1	-1.25898E+0	-6.73887E-1	-5.70731E-1
1.60000E+0	2.24075E-5	1.40047E-1	-9.49452E-1	-2.70564E+0	-6.77199E-1
1.79998E+0	3.15419E-5	1.97137E-1	-6.30540E-1	-1.07413E+0	-7.12194E-1
1.99997E+0	3.97768E-5	2.48605E-1	-2.08273E-1	-8.63704E-1	-3.29623E-1
2.20003E+0	4.94576E-5	3.09110E-1	-3.47471E-1	-6.41089E-1	-7.52160E-1
2.39998E+0	6.13447E-5	3.83404E-1	-9.83846E-2	-3.97157E-1	-2.88165E-1
2.59994E+0	7.38989E-5	4.61868E-1	-1.06290E-1	-4.61884E-1	-4.06278E-1
2.79987E+0	9.04944E-5	5.65590E-1	-1.30225E-1	-5.39219E-1	-6.56425E-1
2.99988E+0	1.10788E-4	6.92425E-1	-1.08647E-1	-2.16221E-1	-7.18365E-1
3.19991E+0	1.33254E-4	8.32837E-1	3.71849E-2	-2.74506E-1	3.15439E-1
3.39984E+0	1.61516E-4	1.00947E+0	1.19245E-2	-2.58733E-1	1.30270E-1
3.59989E+0	2.01651E-4	1.26032E+0	1.11581E-1	-9.97138E-2	1.61143E+0
3.79986E+0	2.56771E-4	1.60482E+0	1.00952E-1	-7.81813E-3	1.95957E+0
3.99984E+0	3.27717E-4	2.04823E+0	1.04666E-1	3.42689E-2	2.72946E+0
4.19984E+0	4.06324E-4	2.53953E+0	1.17757E-1	1.79313E-3	3.99780E+0
4.39980E+0	4.88099E-4	3.05062E+0	1.28728E-1	3.44219E-2	5.49976E+0
4.59977E+0	5.84651E-4	3.65407E+0	1.35488E-1	2.46902E-2	7.24876E+0
4.80013E+0	7.05002E-4	4.40626E+0	1.36116E-1	5.35707E-2	9.16397E+0
5.00003E+0	8.56220E-4	5.35137E+0	1.31352E-1	4.32711E-2	1.11873E+1
5.20004E+0	1.02643E-3	6.41519E+0	1.45304E-1	7.51744E-2	1.54292E+1
5.40007E+0	1.22666E-3	7.66663E+0	1.33410E-1	7.05355E-2	1.75809E+1
5.60007E+0	1.48864E-3	9.30400E+0	1.30874E-1	7.86209E-2	2.17053E+1
5.80011E+0	1.74787E-3	1.09242E+1	1.28641E-1	6.62350E-2	2.59451E+1
6.00004E+0	2.08218E-3	1.30136E+1	1.25957E-1	9.39089E-2	3.13057E+1
6.20003E+0	2.52437E-3	1.57773E+1	1.16340E-1	8.53645E-2	3.62248E+1
6.40008E+0	3.31351E-3	2.07094E+1	1.02927E-1	7.98556E-2	4.34242E+1
6.59999E+0	3.67890E-3	2.29931E+1	1.04371E-1	8.54245E-2	5.04161E+1
6.79998E+0	3.81512E-3	2.38445E+1	1.16275E-1	9.95706E-2	6.00112E+1
6.99997E+0	4.15876E-3	2.59922E+1	1.19029E-1	1.11122E-1	6.89356E+1
7.19994E+0	4.65285E-3	2.90803E+1	1.16550E-1	1.08452E-1	7.76767E+1
7.39994E+0	5.29411E-3	3.30882E+1	1.12109E-1	1.13031E-1	8.73758E+1
7.59998E+0	5.90153E-3	3.68846E+1	1.11854E-1	1.14306E-1	9.98066E+1
7.79999E+0	6.43182E-3	4.01989E+1	1.09705E-1	1.18829E-1	1.09492E+2
7.99996E+0	7.19933E-3	4.49958E+1	1.05941E-1	1.18180E-1	1.21388E+2
8.19990E+0	7.98221E-3	4.98888E+1	1.01647E-1	1.15344E-1	1.32360E+2
8.39996E+0	8.82855E-3	5.51784E+1	9.79139E-2	1.19669E-1	1.44458E+2
8.59993E+0	9.67522E-3	6.04701E+1	9.41963E-2	1.17802E-1	1.55926E+2
8.79999E+0	1.06248E-2	6.64050E+1	9.10848E-2	1.15854E-1	1.69426E+2
9.00004E+0	1.16284E-2	7.26775E+1	8.72395E-2	1.14419E-1	1.81638E+2
9.19994E+0	1.26086E-2	7.88037E+1	8.47376E-2	1.14020E-1	1.95550E+2
9.39991E+0	1.37323E-2	8.58269E+1	8.12899E-2	1.12741E-1	2.08753E+2
9.60020E+0	1.47448E-2	9.21550E+1	7.96385E-2	1.13637E-1	2.24271E+2
9.80015E+0	1.58345E-2	9.89656E+1	7.82783E-2	1.13948E-1	2.41662E+2
1.00002E+1	1.69357E-2	1.05848E+2	7.62159E-2	1.13895E-1	2.56796E+2
1.02002E+1	1.80577E-2	1.12861E+2	7.51950E-2	1.15973E-1	2.75543E+2
1.04002E+1	1.92209E-2	1.20131E+2	7.37461E-2	1.16778E-1	2.93282E+2
1.05414E+1	2.00007E-2	1.25004E+2	7.35197E-2	1.18389E-1	3.08374E+2
