Repository: owen-melville/bsubpc-oled-data

# bsubpc-oled-data
<h1> Data and Code for: Studying the Influence of Axial Substituent on Hyperfluorescence in Organic Light-Emitting Diodes Using Boron Subphthalocyanines as Fluorescent Emitters </h1>

All Programs and Data collected by Owen Alfred Melville, PhD as a part of his postdoctoral fellowship with Professor Timothy Bender at the University of Toronto.

<h2>Folder Breakdown:</h2>
- <b> Raw OLED Data: </b> Raw data collected from the OLEDs during characterization. This includes optoelectronic data as a function of Voltage and full spectra has a function of wavelength.

- <b> IC6 Evaporation Logs: </b> Raw data collected during the deposition of the OLEDs from the IC6 which controls the deposition of the thin films.
  
- <b> Offline Spreadsheets: </b> Summary deposition and electro-optical data for each device, labelling for each device index (eg OLED-001 corresponds to what materials).
  
- <b> Python: </b> Python programs and corresponding batch files used to analyze the raw data.
  
- <b> Output Data: </b> Contains analytical outputs for each deposition run and device. This includes a large number of graphs and visualizations.


<i>For any questions on the Python programs or data herein, please contact Owen Melville (owen.melville@utoronto.ca) </i>

<h1>Raw Data Explanation</h1>

The names of the folders (eg OLED-001) correspond to devices. The organization and explanation of each label is contained within the Offline Spreadsheets folder. 

Within each folder there are three types of files:

1. Summary optoelectronic files labelled by pixel. These often look like <b>A1-1</b> where <b>A1</b> is the pixel (between A1 and D5), and the <b>-1</b> refers to the measurement attempt number (eg first, second, third). Missing pixels were not tested, sometimes because of an issue accessing the pixel physically (A5 is often missing).

2. Spectra as a function of voltage labelled by pixel. These are labelled the same as the last files but with the extension <b>_counts</b>. The rows and columns are unlabelled. The columns are the same voltages as those from the summary files (with a couple filler columns of 0s) and the rows are wavelengths (from 380 to 780 nm in all cases)

3. The <b>_SPD</b> files were not used for any analysis

File: Raw OLED Data/OLED-033/A1-1.txt
Voltage(V)	Current(A)	J(mA/cm2)	PE(lm/W)	EQE(%)	L(cd/m2)
-9.99961E-1	-1.68332E-6	-1.05207E-2	2.37265E+1	8.25490E+0	7.94537E-1
-7.99980E-1	-9.31511E-7	-5.82194E-3	1.43924E+1	-7.80033E+0	2.13368E-1
-5.99964E-1	-4.64346E-7	-2.90216E-3	7.92931E+1	4.92959E+1	4.39473E-1
-3.99950E-1	-1.92244E-7	-1.20152E-3	7.86163E+1	8.74138E+1	1.20254E-1
-2.00001E-1	-5.35715E-8	-3.34822E-4	-1.81190E+3	-2.26482E+2	-3.86216E-1
6.89030E-5	2.61949E-8	1.63718E-4	5.74269E+6	-7.44412E+2	2.06205E-1
2.00057E-1	7.32734E-8	4.57959E-4	-1.05403E+3	-1.94265E+2	-3.07384E-1
3.99975E-1	1.42432E-7	8.90200E-4	-2.57043E+2	1.12876E+2	-2.91324E-1
5.99970E-1	3.19029E-7	1.99393E-3	-5.35711E+1	8.93380E+0	-2.03995E-1
7.99979E-1	5.96597E-7	3.72873E-3	-3.26372E+1	6.38184E+0	-3.09886E-1
9.99985E-1	1.02272E-6	6.39200E-3	-9.84620E+0	1.35979E+1	-2.00331E-1
1.19999E+0	1.68222E-6	1.05139E-2	3.75383E+0	-5.84329E+0	1.50753E-1
1.39999E+0	2.61673E-6	1.63546E-2	-2.39616E+0	3.39412E+0	-1.74635E-1
1.60000E+0	3.90722E-6	2.44201E-2	4.26863E-1	-8.13240E+0	5.30892E-2
1.79999E+0	5.65435E-6	3.53397E-2	-1.61600E+0	2.13785E+0	-3.27208E-1
1.99997E+0	7.95904E-6	4.97440E-2	-1.27494E+0	-1.80475E+0	-4.03742E-1
2.19987E+0	1.08662E-5	6.79137E-2	-4.19614E-1	5.25338E-1	-1.99551E-1
2.39998E+0	1.52054E-5	9.50338E-2	-2.99030E-2	-5.97089E-2	-2.17095E-2
2.59998E+0	2.17943E-5	1.36214E-1	7.04662E-2	-1.50230E-1	7.94373E-2
2.79994E+0	3.18962E-5	1.99351E-1	3.12151E-1	5.72423E-1	5.54604E-1
2.99984E+0	4.93644E-5	3.08527E-1	2.13833E-1	2.44471E-1	6.29965E-1
3.19988E+0	7.58810E-5	4.74256E-1	5.47410E-1	1.62795E-1	2.64429E+0
3.39987E+0	1.16981E-4	7.31131E-1	6.87766E-1	2.03471E-1	5.44187E+0
3.59991E+0	1.76306E-4	1.10191E+0	6.97788E-1	3.74316E-1	8.81074E+0
3.79987E+0	2.67425E-4	1.67141E+0	7.14117E-1	2.47838E-1	1.44368E+1
3.99982E+0	3.89042E-4	2.43151E+0	6.85697E-1	3.37701E-1	2.12275E+1
4.19975E+0	5.42270E-4	3.38919E+0	6.47131E-1	3.26553E-1	2.93198E+1
4.39973E+0	7.47673E-4	4.67296E+0	6.25276E-1	2.97996E-1	4.09203E+1
4.59969E+0	1.00610E-3	6.28812E+0	5.93641E-1	3.12644E-1	5.46542E+1
4.80011E+0	1.32445E-3	8.27781E+0	5.59156E-1	3.12543E-1	7.07212E+1
5.00008E+0	1.70383E-3	1.06489E+1	5.26659E-1	2.99856E-1	8.92612E+1
5.20003E+0	2.14460E-3	1.34038E+1	4.93823E-1	3.10504E-1	1.09560E+2
5.40007E+0	2.63929E-3	1.64956E+1	4.67651E-1	2.90536E-1	1.32599E+2
5.60004E+0	3.19424E-3	1.99640E+1	4.37733E-1	2.84324E-1	1.55775E+2
5.80007E+0	3.78929E-3	2.36831E+1	4.13731E-1	2.77778E-1	1.80900E+2
6.00005E+0	4.42776E-3	2.76735E+1	3.92819E-1	2.70986E-1	2.07616E+2
6.20007E+0	5.13856E-3	3.21160E+1	3.67261E-1	2.62121E-1	2.32779E+2
6.40010E+0	5.87118E-3	3.66949E+1	3.49318E-1	2.57251E-1	2.61134E+2
6.60007E+0	6.65205E-3	4.15753E+1	3.33662E-1	2.54445E-1	2.91435E+2
6.80005E+0	7.48640E-3	4.67900E+1	3.15629E-1	2.47206E-1	3.19663E+2
7.00000E+0	8.38006E-3	5.23754E+1	3.00679E-1	2.41272E-1	3.50896E+2
7.19997E+0	9.32617E-3	5.82886E+1	2.86460E-1	2.35039E-1	3.82674E+2
7.40000E+0	1.03307E-2	6.45669E+1	2.75392E-1	2.32727E-1	4.18835E+2
7.59996E+0	1.13925E-2	7.12031E+1	2.61758E-1	2.27605E-1	4.50880E+2
7.79996E+0	1.24939E-2	7.80869E+1	2.50707E-1	2.25525E-1	4.86057E+2
7.99999E+0	1.36443E-2	8.52769E+1	2.40420E-1	2.20342E-1	5.22085E+2
8.19991E+0	1.48737E-2	9.29606E+1	2.30381E-1	2.16018E-1	5.58991E+2
8.40000E+0	1.61662E-2	1.01039E+2	2.21367E-1	2.13677E-1	5.98040E+2
8.59997E+0	1.75078E-2	1.09424E+2	2.11962E-1	2.09224E-1	6.34918E+2
8.79991E+0	1.88935E-2	1.18084E+2	2.03595E-1	2.05372E-1	6.73422E+2
8.94758E+0	2.00010E-2	1.25006E+2	1.96157E-1	2.01122E-1	6.98378E+2

File: Raw OLED Data/OLED-033/A2-1.txt
Voltage(V)	Current(A)	J(mA/cm2)	PE(lm/W)	EQE(%)	L(cd/m2)
-9.99964E-1	-2.11610E-6	-1.32256E-2	-4.37613E+0	-4.20678E+0	-1.84222E-1
-7.99985E-1	-1.39788E-6	-8.73675E-3	-1.58418E+1	-2.13949E+0	-3.52441E-1
-5.99968E-1	-1.45229E-6	-9.07681E-3	6.39562E+1	-7.91139E+0	1.10865E+0
-3.99956E-1	-6.11468E-7	-3.82168E-3	3.17025E+1	-3.98387E+1	1.54245E-1
-2.00008E-1	-1.89958E-7	-1.18724E-3	-4.89090E+2	-1.23797E+2	-3.69678E-1
3.98636E-5	2.21741E-10	1.38588E-6	1.04632E+9	-4.75688E+4	1.84000E-1
2.00035E-1	1.91196E-7	1.19497E-3	2.75805E+2	-2.17022E+1	2.09854E-1
3.99971E-1	3.65971E-7	2.28732E-3	-1.03817E+2	-4.34039E+1	-3.02326E-1
5.99965E-1	5.12934E-7	3.20584E-3	1.53403E+1	1.65855E+1	9.39188E-2
7.99975E-1	7.59818E-7	4.74886E-3	1.53046E+1	-3.91523E+1	1.85071E-1
9.99981E-1	1.34492E-6	8.40575E-3	9.56018E-1	-5.33844E+0	2.55791E-2
1.19999E+0	2.25127E-6	1.40704E-2	-5.67230E+0	-1.09550E+1	-3.04856E-1
1.39999E+0	3.56415E-6	2.22759E-2	1.46392E+0	-3.41038E+0	1.45321E-1
1.59999E+0	5.47276E-6	3.42047E-2	1.54495E-1	-6.71883E+0	2.69134E-2
1.79998E+0	8.30338E-6	5.18961E-2	-1.11830E+0	-2.96563E+0	-3.32515E-1
1.99997E+0	1.21547E-5	7.59669E-2	-7.61913E-1	-1.31871E+0	-3.68471E-1
2.20000E+0	1.73244E-5	1.08277E-1	4.58760E-1	-7.65132E-1	3.47854E-1
2.39994E+0	2.51019E-5	1.56887E-1	2.65680E-1	7.90048E-1	3.18417E-1
2.59991E+0	3.58062E-5	2.23789E-1	2.35278E-1	9.03281E-2	4.35740E-1
2.79988E+0	5.08044E-5	3.17528E-1	1.43995E-1	1.98871E-1	4.07491E-1
2.99979E+0	7.19962E-5	4.49976E-1	4.78091E-1	-4.38872E-2	2.05419E+0
3.19991E+0	1.05728E-4	6.60800E-1	5.20894E-1	3.60002E-1	3.50597E+0
3.39982E+0	1.59003E-4	9.93769E-1	5.05077E-1	2.57213E-1	5.43187E+0
3.59985E+0	2.32187E-4	1.45117E+0	5.36719E-1	1.82082E-1	8.92482E+0
3.79985E+0	3.32423E-4	2.07764E+0	5.10854E-1	2.69993E-1	1.28376E+1
3.99984E+0	4.46973E-4	2.79358E+0	5.52715E-1	2.41845E-1	1.96587E+1
4.19977E+0	6.16734E-4	3.85459E+0	5.38484E-1	2.50718E-1	2.77477E+1
4.39975E+0	8.06014E-4	5.03759E+0	5.45906E-1	2.24009E-1	3.85140E+1
4.59973E+0	1.06173E-3	6.63581E+0	5.25913E-1	2.80269E-1	5.10964E+1
4.80006E+0	1.37101E-3	8.56881E+0	5.11643E-1	2.78277E-1	6.69861E+1
5.00008E+0	1.74299E-3	1.08937E+1	4.84521E-1	2.75681E-1	8.40069E+1
5.20005E+0	2.18849E-3	1.36781E+1	4.60378E-1	2.67147E-1	1.04231E+2
5.40003E+0	2.69438E-3	1.68399E+1	4.31976E-1	2.61889E-1	1.25039E+2
5.60001E+0	3.23945E-3	2.02466E+1	4.10222E-1	2.60313E-1	1.48050E+2
5.80005E+0	3.82352E-3	2.38970E+1	3.92628E-1	2.53612E-1	1.73223E+2
6.00003E+0	4.44448E-3	2.77780E+1	3.75297E-1	2.55127E-1	1.99104E+2
6.20007E+0	5.11402E-3	3.19626E+1	3.58194E-1	2.50500E-1	2.25947E+2
6.40009E+0	5.81458E-3	3.63411E+1	3.42774E-1	2.46628E-1	2.53771E+2
6.60001E+0	6.53686E-3	4.08554E+1	3.29844E-1	2.43761E-1	2.83108E+2
6.79999E+0	7.34209E-3	4.58881E+1	3.15117E-1	2.42814E-1	3.12989E+2
6.99996E+0	8.19573E-3	5.12233E+1	3.01380E-1	2.37607E-1	3.43976E+2
7.19995E+0	9.10981E-3	5.69363E+1	2.88023E-1	2.35993E-1	3.75835E+2
7.39996E+0	1.00842E-2	6.30262E+1	2.75875E-1	2.30537E-1	4.09556E+2
7.59997E+0	1.10731E-2	6.92069E+1	2.64073E-1	2.26192E-1	4.42115E+2
7.79998E+0	1.21389E-2	7.58681E+1	2.53240E-1	2.25088E-1	4.77019E+2
7.99996E+0	1.32619E-2	8.28869E+1	2.43343E-1	2.22494E-1	5.13621E+2
8.19990E+0	1.44211E-2	9.01319E+1	2.33323E-1	2.18946E-1	5.48902E+2
8.39997E+0	1.56505E-2	9.78156E+1	2.24217E-1	2.15543E-1	5.86414E+2
8.59996E+0	1.69373E-2	1.05858E+2	2.15123E-1	2.10757E-1	6.23387E+2
8.80000E+0	1.82698E-2	1.14186E+2	2.07209E-1	2.07146E-1	6.62757E+2
9.00004E+0	1.96557E-2	1.22848E+2	1.98891E-1	2.04815E-1	6.99969E+2

File: Raw OLED Data/OLED-033/A3-1.txt
Voltage(V)	Current(A)	J(mA/cm2)	PE(lm/W)	EQE(%)	L(cd/m2)
-9.99965E-1	-5.23926E-6	-3.27454E-2	-1.18672E+0	2.80443E+0	-1.23690E-1
-7.99984E-1	-2.80544E-6	-1.75340E-2	5.83454E+0	8.73915E+0	2.60507E-1
-5.99964E-1	-1.37625E-6	-8.60156E-3	4.32670E+1	7.26102E+0	7.10737E-1
-3.99947E-1	-6.45732E-7	-4.03582E-3	-3.17232E+1	2.35505E+1	-1.62990E-1
-2.00003E-1	-1.96103E-7	-1.22564E-3	-9.59400E+1	9.17824E+1	-7.48601E-2
4.67539E-5	2.32875E-10	1.45547E-6	2.64092E+9	4.22065E+4	5.72040E-1
2.00038E-1	1.81570E-7	1.13481E-3	1.98681E+2	6.34237E+1	1.43563E-1
3.99980E-1	5.18407E-7	3.24004E-3	2.06692E+1	5.53969E+1	8.52634E-2
5.99974E-1	1.18953E-6	7.43456E-3	-2.74210E+1	2.57138E+1	-3.89332E-1
7.99982E-1	2.52222E-6	1.57639E-2	3.42376E+0	4.78209E+0	1.37435E-1
9.99988E-1	4.41984E-6	2.76240E-2	-1.88995E+0	4.63494E+0	-1.66181E-1
1.19999E+0	6.85503E-6	4.28439E-2	-5.17441E-1	9.36207E-1	-8.46794E-2
1.40001E+0	1.07996E-5	6.74975E-2	-1.91642E-1	5.34315E-1	-5.76446E-2
1.60000E+0	1.55613E-5	9.72581E-2	-5.99330E-1	-4.16730E-1	-2.96867E-1
1.79998E+0	2.22702E-5	1.39189E-1	-2.21924E-1	8.04747E-1	-1.76980E-1
1.99998E+0	3.04710E-5	1.90444E-1	-5.85427E-3	3.45748E-1	-7.09766E-3
2.20003E+0	4.00555E-5	2.50347E-1	1.07091E-1	5.50225E-1	1.87747E-1
2.39997E+0	5.09166E-5	3.18229E-1	6.14425E-2	-2.21864E-2	1.49370E-1
2.59998E+0	6.13009E-5	3.83131E-1	-1.71139E-2	-1.34749E-1	-5.42644E-2
2.79994E+0	7.91676E-5	4.94797E-1	1.22736E-1	1.78515E-1	5.41249E-1
2.99983E+0	1.02936E-4	6.43350E-1	1.74033E-1	-5.41382E-3	1.06912E+0
3.19994E+0	1.32497E-4	8.28106E-1	3.16120E-1	6.87182E-2	2.66643E+0
3.39990E+0	1.83694E-4	1.14809E+0	3.94862E-1	2.88808E-1	4.90610E+0
3.59985E+0	2.53641E-4	1.58526E+0	4.32350E-1	2.14736E-1	7.85361E+0
3.79984E+0	3.39260E-4	2.12037E+0	5.16869E-1	2.39322E-1	1.32559E+1
3.99976E+0	4.47668E-4	2.79793E+0	5.25667E-1	2.38252E-1	1.87254E+1
4.19981E+0	5.91819E-4	3.69887E+0	5.50661E-1	2.69594E-1	2.72291E+1
4.39978E+0	7.81436E-4	4.88398E+0	5.55218E-1	2.89677E-1	3.79768E+1
4.59970E+0	1.01498E-3	6.34363E+0	5.49051E-1	2.83264E-1	5.09953E+1
4.80009E+0	1.30491E-3	8.15569E+0	5.27695E-1	2.97485E-1	6.57571E+1
5.00011E+0	1.64496E-3	1.02810E+1	5.05690E-1	2.91253E-1	8.27464E+1
5.20011E+0	2.07225E-3	1.29516E+1	4.79643E-1	2.99358E-1	1.02826E+2
5.40012E+0	2.53997E-3	1.58748E+1	4.55481E-1	2.80268E-1	1.24289E+2
5.60005E+0	3.07050E-3	1.91906E+1	4.32467E-1	2.83186E-1	1.47940E+2
5.80016E+0	3.61779E-3	2.26112E+1	4.13722E-1	2.76405E-1	1.72712E+2
6.00012E+0	4.23117E-3	2.64448E+1	3.95645E-1	2.68513E-1	1.99828E+2
6.20013E+0	4.86311E-3	3.03944E+1	3.81341E-1	2.73723E-1	2.28748E+2
6.40013E+0	5.49972E-3	3.43732E+1	3.67737E-1	2.70256E-1	2.57512E+2
6.60007E+0	6.21360E-3	3.88350E+1	3.53331E-1	2.60243E-1	2.88273E+2
6.80012E+0	6.97264E-3	4.35790E+1	3.39745E-1	2.59625E-1	3.20477E+2
7.00009E+0	7.78872E-3	4.86795E+1	3.25081E-1	2.55276E-1	3.52607E+2
7.20006E+0	8.65267E-3	5.40792E+1	3.11389E-1	2.54892E-1	3.85940E+2
7.40009E+0	9.58353E-3	5.98971E+1	2.97783E-1	2.48721E-1	4.20139E+2
7.60011E+0	1.05428E-2	6.58925E+1	2.86877E-1	2.46635E-1	4.57300E+2
7.80006E+0	1.15402E-2	7.21262E+1	2.74792E-1	2.41563E-1	4.92090E+2
8.00000E+0	1.26014E-2	7.87588E+1	2.63723E-1	2.39813E-1	5.28916E+2
8.19994E+0	1.37185E-2	8.57406E+1	2.54089E-1	2.37397E-1	5.68636E+2
8.40001E+0	1.48994E-2	9.31213E+1	2.43255E-1	2.32344E-1	6.05677E+2
8.59997E+0	1.61305E-2	1.00816E+2	2.33981E-1	2.28725E-1	6.45736E+2
8.79999E+0	1.74023E-2	1.08764E+2	2.25204E-1	2.24908E-1	6.86112E+2
8.99998E+0	1.87370E-2	1.17106E+2	2.17148E-1	2.22976E-1	7.28497E+2
9.18157E+0	2.00006E-2	1.25004E+2	2.08957E-1	2.17558E-1	7.63390E+2

File: Raw OLED Data/OLED-033/A4-1.txt
Voltage(V)	Current(A)	J(mA/cm2)	PE(lm/W)	EQE(%)	L(cd/m2)
-9.99964E-1	-1.62352E-6	-1.01470E-2	-6.94361E+0	-1.05256E+1	-2.24263E-1
-7.99984E-1	-8.91485E-7	-5.57178E-3	1.50154E+1	-1.34892E+1	2.13040E-1
-5.99967E-1	-4.37248E-7	-2.73280E-3	-1.76821E+1	-6.44720E+1	-9.22827E-2
-3.99955E-1	-1.78361E-7	-1.11476E-3	-1.13036E+2	-8.26900E+1	-1.60420E-1
-2.00009E-1	-5.14281E-8	-3.21426E-4	-2.83973E+3	1.36463E+1	-5.81109E-1
6.30617E-5	2.00227E-8	1.25142E-4	-1.43633E+6	-2.52978E+1	-3.60804E-2
2.00054E-1	7.24523E-8	4.52827E-4	8.24328E+2	-3.01941E+2	2.37700E-1
3.99984E-1	1.37960E-7	8.62250E-4	-2.51128E+2	-1.00829E+2	-2.75690E-1
5.99976E-1	2.98856E-7	1.86785E-3	8.21968E+1	-3.41829E+1	2.93211E-1
7.99986E-1	5.91021E-7	3.69388E-3	5.11467E+1	3.69867E-1	4.81098E-1
9.99989E-1	1.05922E-6	6.62013E-3	1.70559E+1	-4.75340E+0	3.59407E-1
1.20000E+0	1.80155E-6	1.12597E-2	-8.60077E+0	-4.80766E+0	-3.69909E-1
1.40000E+0	2.89951E-6	1.81219E-2	5.46049E+0	-4.50050E+0	4.40975E-1
1.60000E+0	4.53456E-6	2.83410E-2	2.55764E+0	-5.24265E+0	3.69169E-1
1.79998E+0	6.90432E-6	4.31520E-2	-1.82153E+0	2.95500E-1	-4.50354E-1
1.99999E+0	1.02533E-5	6.40831E-2	3.56621E-1	-1.05553E+0	1.45488E-1
2.20003E+0	1.51285E-5	9.45531E-2	5.92547E-1	3.73247E-1	3.92354E-1
2.39996E+0	2.18018E-5	1.36261E-1	2.70951E-1	-4.63418E-3	2.82044E-1
2.60001E+0	3.17955E-5	1.98722E-1	7.15563E-2	-6.49142E-1	1.17684E-1
2.79992E+0	4.58676E-5	2.86672E-1	1.36116E-1	-2.15242E-1	3.47768E-1
2.99985E+0	6.71368E-5	4.19605E-1	2.15506E-1	-2.56943E-1	8.63474E-1
3.19988E+0	9.62324E-5	6.01452E-1	4.10332E-1	1.97980E-1	2.51374E+0
3.39983E+0	1.38147E-4	8.63419E-1	5.24620E-1	2.82236E-1	4.90200E+0
3.59987E+0	2.06148E-4	1.28842E+0	5.18722E-1	2.50424E-1	7.65828E+0
3.79984E+0	2.69543E-4	1.68464E+0	5.78411E-1	2.53835E-1	1.17858E+1
3.99986E+0	3.76609E-4	2.35381E+0	5.85946E-1	2.34738E-1	1.75599E+1
4.19977E+0	5.05516E-4	3.15947E+0	5.94777E-1	2.60083E-1	2.51215E+1
4.39976E+0	6.83756E-4	4.27348E+0	5.74396E-1	2.91771E-1	3.43773E+1
4.59975E+0	8.97030E-4	5.60644E+0	5.65673E-1	3.10242E-1	4.64341E+1
4.80011E+0	1.16152E-3	7.25950E+0	5.47337E-1	2.92278E-1	6.07103E+1
5.00012E+0	1.48814E-3	9.30087E+0	5.17142E-1	2.85100E-1	7.65533E+1
5.20021E+0	1.88399E-3	1.17749E+1	4.79789E-1	2.62656E-1	9.35146E+1
5.40015E+0	2.33798E-3	1.46124E+1	4.54629E-1	2.71915E-1	1.14192E+2
5.60012E+0	2.79877E-3	1.74923E+1	4.37792E-1	2.68390E-1	1.36509E+2
5.80017E+0	3.31380E-3	2.07112E+1	4.21062E-1	2.64465E-1	1.61007E+2
6.00014E+0	3.86632E-3	2.41645E+1	4.02649E-1	2.67007E-1	1.85830E+2
6.20015E+0	4.47734E-3	2.79834E+1	3.85554E-1	2.58706E-1	2.12931E+2
6.40017E+0	5.12320E-3	3.20200E+1	3.68297E-1	2.59076E-1	2.40249E+2
6.60016E+0	5.82853E-3	3.64283E+1	3.52067E-1	2.58463E-1	2.69444E+2
6.80015E+0	6.55375E-3	4.09609E+1	3.37057E-1	2.54840E-1	2.98842E+2
7.00010E+0	7.31214E-3	4.57009E+1	3.24448E-1	2.57307E-1	3.30388E+2
7.20004E+0	8.11316E-3	5.07072E+1	3.12291E-1	2.50363E-1	3.62923E+2
7.40005E+0	8.97847E-3	5.61154E+1	2.99693E-1	2.49470E-1	3.96136E+2
7.60002E+0	9.88445E-3	6.17778E+1	2.86320E-1	2.44451E-1	4.27907E+2
7.80003E+0	1.08505E-2	6.78156E+1	2.75966E-1	2.39902E-1	4.64657E+2
8.00001E+0	1.18538E-2	7.40862E+1	2.64104E-1	2.36372E-1	4.98257E+2
8.19996E+0	1.29123E-2	8.07019E+1	2.53222E-1	2.33758E-1	5.33393E+2
8.39997E+0	1.40195E-2	8.76219E+1	2.43495E-1	2.30157E-1	5.70467E+2
8.59994E+0	1.51717E-2	9.48231E+1	2.34356E-1	2.26593E-1	6.08326E+2
8.79999E+0	1.63818E-2	1.02386E+2	2.25860E-1	2.23129E-1	6.47758E+2
8.99998E+0	1.76247E-2	1.10154E+2	2.17360E-1	2.21158E-1	6.85920E+2
9.19992E+0	1.89323E-2	1.18327E+2	2.09542E-1	2.16882E-1	7.26089E+2
9.35489E+0	2.00006E-2	1.25004E+2	2.02660E-1	2.14044E-1	7.54361E+2

File: Raw OLED Data/OLED-033/B1-1.txt
Voltage(V)	Current(A)	J(mA/cm2)	PE(lm/W)	EQE(%)	L(cd/m2)
-9.99966E-1	-4.18117E-6	-2.61323E-2	6.69807E+0	-2.03333E+0	5.57138E-1
-7.99985E-1	-2.72855E-6	-1.70534E-2	9.63148E-1	3.09722E+0	4.18251E-2
-5.99967E-1	-1.44768E-6	-9.04800E-3	7.74209E+0	8.31747E-1	1.33779E-1
-3.99956E-1	-6.70152E-7	-4.18845E-3	-5.14939E+1	2.57149E+1	-2.74582E-1
-2.00006E-1	-2.23344E-7	-1.39590E-3	-4.43368E+2	-4.42025E+1	-3.94014E-1
4.01735E-5	4.31180E-10	2.69488E-6	-1.01605E+9	6.83141E+4	-3.50142E-1
2.00029E-1	2.63862E-7	1.64914E-3	6.92923E+2	-1.57286E+1	7.27587E-1
3.99970E-1	7.70565E-7	4.81603E-3	-1.35922E+1	1.22932E+1	-8.33409E-2
5.99967E-1	1.46462E-6	9.15388E-3	2.41842E+1	1.17692E+1	4.22781E-1
7.99980E-1	2.49855E-6	1.56159E-2	6.68553E+0	-7.61921E-1	2.65848E-1
9.99981E-1	2.83873E-6	1.77421E-2	-3.26152E+0	5.16089E+0	-1.84190E-1
1.19999E+0	4.20258E-6	2.62661E-2	-1.07553E+0	-2.44159E-1	-1.07907E-1
1.39999E+0	5.23533E-6	3.27208E-2	4.70477E-2	-8.78156E-1	6.86021E-3
1.59999E+0	7.82179E-6	4.88862E-2	2.51518E+0	2.16301E-1	6.26215E-1
1.79999E+0	1.06729E-5	6.67056E-2	2.28144E-1	8.06183E-1	8.71949E-2
1.99997E+0	1.38638E-5	8.66487E-2	9.20251E-1	1.40085E+0	5.07624E-1
2.19996E+0	1.86281E-5	1.16426E-1	-1.05236E-1	3.65006E-1	-8.57980E-2
2.39996E+0	2.53294E-5	1.58309E-1	-1.63308E-2	3.07428E-1	-1.97500E-2
2.59994E+0	3.38146E-5	2.11341E-1	5.41141E-1	-4.52305E-1	9.46473E-1
2.79987E+0	4.80843E-5	3.00527E-1	4.37960E-1	2.10367E-1	1.17302E+0
2.99975E+0	6.91779E-5	4.32362E-1	3.37987E-1	3.99288E-1	1.39535E+0
3.19979E+0	1.00514E-4	6.28212E-1	4.47823E-1	2.00296E-1	2.86540E+0
3.39977E+0	1.53606E-4	9.60037E-1	4.55084E-1	3.40152E-1	4.72802E+0
3.59982E+0	2.18839E-4	1.36774E+0	5.13962E-1	3.08329E-1	8.05502E+0
3.79982E+0	2.97740E-4	1.86088E+0	5.54648E-1	2.08431E-1	1.24838E+1
3.99973E+0	4.18714E-4	2.61696E+0	5.55001E-1	3.50206E-1	1.84915E+1
4.19976E+0	5.68122E-4	3.55076E+0	5.55997E-1	2.89339E-1	2.63918E+1
4.39975E+0	7.64761E-4	4.77976E+0	5.53053E-1	2.95606E-1	3.70212E+1
4.59968E+0	1.00787E-3	6.29919E+0	5.37949E-1	2.83990E-1	4.96139E+1
4.80006E+0	1.31721E-3	8.23256E+0	5.10901E-1	2.91016E-1	6.42641E+1
5.00001E+0	1.69369E-3	1.05856E+1	4.84086E-1	2.71683E-1	8.15562E+1
5.20003E+0	2.13091E-3	1.33182E+1	4.58813E-1	2.67090E-1	1.01143E+2
5.39999E+0	2.63691E-3	1.64807E+1	4.35169E-1	2.67554E-1	1.23275E+2
5.59996E+0	3.20486E-3	2.00304E+1	4.11541E-1	2.68701E-1	1.46939E+2
5.80005E+0	3.81795E-3	2.38622E+1	3.90824E-1	2.56162E-1	1.72176E+2
5.99998E+0	4.48851E-3	2.80532E+1	3.68575E-1	2.57925E-1	1.97473E+2
6.20002E+0	5.22517E-3	3.26573E+1	3.51101E-1	2.48951E-1	2.26285E+2
6.40007E+0	5.99969E-3	3.74981E+1	3.34847E-1	2.42344E-1	2.55794E+2
6.60003E+0	6.87261E-3	4.29538E+1	3.17301E-1	2.38778E-1	2.86331E+2
6.80000E+0	7.79725E-3	4.87328E+1	3.01046E-1	2.31528E-1	3.17551E+2
6.99996E+0	8.80893E-3	5.50558E+1	2.87430E-1	2.30210E-1	3.52598E+2
7.19992E+0	9.89257E-3	6.18286E+1	2.73523E-1	2.24187E-1	3.87579E+2
7.39992E+0	1.10566E-2	6.91037E+1	2.62400E-1	2.22237E-1	4.27113E+2
7.59986E+0	1.22901E-2	7.68131E+1	2.49541E-1	2.17543E-1	4.63696E+2
7.79984E+0	1.35984E-2	8.49900E+1	2.38559E-1	2.13528E-1	5.03384E+2
7.99983E+0	1.49976E-2	9.37350E+1	2.28177E-1	2.08423E-1	5.44633E+2
8.19976E+0	1.64753E-2	1.02971E+2	2.18852E-1	2.05516E-1	5.88187E+2
8.39977E+0	1.80602E-2	1.12876E+2	2.09347E-1	2.01861E-1	6.31810E+2
8.59979E+0	1.97161E-2	1.23226E+2	2.00896E-1	1.96512E-1	6.77658E+2

File: Raw OLED Data/OLED-033/B2-1.txt
Voltage(V)	Current(A)	J(mA/cm2)	PE(lm/W)	EQE(%)	L(cd/m2)
-9.99969E-1	-1.13479E-5	-7.09244E-2	7.61016E-1	-1.39071E+0	1.71801E-1
-7.99994E-1	-6.97674E-6	-4.36046E-2	-4.20607E+0	-5.09230E+0	-4.67031E-1
-5.99967E-1	-3.78306E-6	-2.36441E-2	-5.43451E-1	-5.97938E+0	-2.45393E-2
-3.99959E-1	-1.73309E-6	-1.08318E-2	5.69536E+1	-1.23643E+1	7.85395E-1
-2.00006E-1	-5.37812E-7	-3.36132E-3	3.45465E+2	4.40061E+0	7.39279E-1
4.01974E-5	3.25644E-10	2.03528E-6	7.57415E+8	-2.93054E+3	1.97245E-1
2.00033E-1	4.11553E-7	2.57221E-3	1.25120E+2	-3.73383E+1	2.04919E-1
3.99985E-1	1.30550E-6	8.15937E-3	-3.17071E+0	-1.27557E+1	-3.29387E-2
5.99972E-1	2.80354E-6	1.75221E-2	1.06366E+1	-9.16787E+0	3.55934E-1
7.99978E-1	5.12019E-6	3.20012E-2	9.09621E+0	1.17293E+0	7.41233E-1
9.99984E-1	8.48550E-6	5.30344E-2	1.78582E+0	-9.35004E-1	3.01466E-1
1.19998E+0	1.30540E-5	8.15875E-2	2.64179E+0	-2.92524E-1	8.23278E-1
1.39999E+0	1.92348E-5	1.20218E-1	1.40178E+0	-1.28347E-1	7.50970E-1
1.59999E+0	2.61518E-5	1.63449E-1	4.13562E-1	-1.89558E-2	3.44262E-1
1.79997E+0	3.60269E-5	2.25168E-1	4.16697E-1	-2.56913E-1	5.37580E-1
1.99996E+0	4.66230E-5	2.91394E-1	6.31638E-1	-3.09631E-1	1.17171E+0
2.19995E+0	5.87218E-5	3.67011E-1	4.65860E-1	3.86434E-1	1.19729E+0
2.39984E+0	7.35481E-5	4.59676E-1	1.75186E-1	-5.04318E-2	6.15152E-1
2.59988E+0	9.06441E-5	5.66526E-1	1.52094E-1	1.54996E-1	7.13076E-1
2.79984E+0	1.09318E-4	6.83237E-1	1.79126E-1	-1.69955E-1	1.09072E+0
2.99973E+0	9.98854E-4	6.24284E+0	2.69835E-2	5.67170E-3	1.60847E+0
3.19978E+0	9.91377E-4	6.19611E+0	5.34900E-2	1.65861E-2	3.37568E+0
3.39977E+0	1.11573E-3	6.97331E+0	6.79311E-2	2.57088E-2	5.12634E+0
3.59984E+0	3.30013E-4	2.06258E+0	3.41200E-1	1.41616E-1	8.06405E+0
3.79980E+0	4.59480E-4	2.87175E+0	3.43580E-1	1.68105E-1	1.19340E+1
3.99979E+0	5.93898E-4	3.71186E+0	3.71203E-1	1.69071E-1	1.75425E+1
4.19976E+0	7.07823E-4	4.42389E+0	4.14065E-1	1.73768E-1	2.44877E+1
4.39970E+0	9.00784E-4	5.62990E+0	4.28266E-1	1.96665E-1	3.37666E+1
4.59965E+0	1.12855E-3	7.05344E+0	4.41411E-1	2.13056E-1	4.55847E+1
4.80000E+0	1.45281E-3	9.08006E+0	4.26181E-1	2.16838E-1	5.91255E+1
4.99995E+0	1.78263E-3	1.11414E+1	4.25332E-1	2.31888E-1	7.54197E+1
5.19999E+0	2.20651E-3	1.37907E+1	4.08939E-1	2.43059E-1	9.33462E+1
5.39991E+0	2.70072E-3	1.68795E+1	3.93347E-1	2.36106E-1	1.14123E+2
5.59995E+0	3.26447E-3	2.04029E+1	3.72352E-1	2.35891E-1	1.35419E+2
5.79998E+0	3.90492E-3	2.44058E+1	3.56505E-1	2.29333E-1	1.60633E+2
5.99995E+0	4.55943E-3	2.84964E+1	3.38747E-1	2.31085E-1	1.84359E+2
6.20001E+0	5.26048E-3	3.28780E+1	3.26253E-1	2.28271E-1	2.11691E+2
6.40002E+0	6.00512E-3	3.75320E+1	3.11291E-1	2.26788E-1	2.38012E+2
6.59995E+0	6.82187E-3	4.26367E+1	2.99663E-1	2.21523E-1	2.68416E+2
6.79994E+0	7.69474E-3	4.80921E+1	2.85757E-1	2.18382E-1	2.97458E+2
6.99990E+0	8.65376E-3	5.40860E+1	2.75156E-1	2.18728E-1	3.31594E+2
7.19987E+0	9.64049E-3	6.02531E+1	2.63049E-1	2.14802E-1	3.63237E+2
7.39993E+0	1.07540E-2	6.72125E+1	2.52375E-1	2.10621E-1	3.99553E+2
7.59992E+0	1.19273E-2	7.45456E+1	2.40999E-1	2.08690E-1	4.34607E+2
7.79990E+0	1.32025E-2	8.25156E+1	2.30893E-1	2.04575E-1	4.73028E+2
7.99986E+0	1.45902E-2	9.11887E+1	2.19461E-1	2.00384E-1	5.09601E+2
8.19980E+0	1.60588E-2	1.00368E+2	2.10738E-1	1.96846E-1	5.52063E+2
8.39984E+0	1.75399E-2	1.09624E+2	2.02213E-1	1.92459E-1	5.92705E+2
8.59981E+0	1.90868E-2	1.19293E+2	1.96045E-1	1.91017E-1	6.40189E+2
8.70261E+0	2.00009E-2	1.25006E+2	1.90839E-1	1.89031E-1	6.60842E+2

File: Raw OLED Data/OLED-033/B3-1.txt
Voltage(V)	Current(A)	J(mA/cm2)	PE(lm/W)	EQE(%)	L(cd/m2)
-9.99972E-1	-2.38600E-6	-1.49125E-2	-9.41943E-1	5.12302E+0	-4.47109E-2
-7.99989E-1	-1.43130E-6	-8.94562E-3	1.28529E+1	1.82328E+1	2.92783E-1
-5.99964E-1	-7.44172E-7	-4.65108E-3	-6.27026E+0	2.11818E+1	-5.56948E-2
-3.99954E-1	-3.08270E-7	-1.92669E-3	1.74666E+2	8.78682E+1	4.28430E-1
-2.00005E-1	-8.97207E-8	-5.60754E-4	5.42827E+2	3.46299E+2	1.93787E-1
5.22137E-5	1.34352E-8	8.39700E-5	5.35490E+5	2.17300E+3	7.47326E-3
2.00042E-1	9.86690E-8	6.16681E-4	-5.66010E+2	1.63284E+2	-2.22257E-1
3.99975E-1	2.52770E-7	1.57981E-3	1.41417E+2	1.23686E+2	2.84440E-1
5.99969E-1	5.64253E-7	3.52658E-3	-4.33468E+1	3.76800E+1	-2.91938E-1
7.99984E-1	1.11749E-6	6.98431E-3	3.72084E+0	4.01301E+1	6.61753E-2
9.99981E-1	1.92304E-6	1.20190E-2	2.18946E-1	1.53183E+1	8.37621E-3
1.19999E+0	3.13593E-6	1.95996E-2	1.34884E+0	1.05143E+1	1.00980E-1
1.39999E+0	4.81624E-6	3.01015E-2	6.34179E+0	7.34539E+0	8.50697E-1
1.60000E+0	7.18197E-6	4.48873E-2	-1.31991E+0	4.57758E+0	-3.01744E-1
1.79999E+0	1.04055E-5	6.50344E-2	2.97154E-1	2.05494E+0	1.10725E-1
1.99997E+0	1.50246E-5	9.39038E-2	3.15718E-1	1.14971E+0	1.88736E-1
2.19997E+0	2.13691E-5	1.33557E-1	2.50115E-1	7.84775E-1	2.33923E-1
2.39993E+0	2.99557E-5	1.87223E-1	3.91600E-1	1.03477E+0	5.60080E-1
2.59995E+0	4.24810E-5	2.65506E-1	2.73951E-1	8.76625E-1	6.01954E-1
2.79986E+0	5.95963E-5	3.72477E-1	3.17449E-1	1.14627E+0	1.05380E+0
2.99982E+0	9.37305E-5	5.85816E-1	3.72495E-1	4.05615E-1	2.08366E+0
3.19987E+0	1.18225E-4	7.38906E-1	3.58094E-1	6.19016E-1	2.69506E+0
3.39984E+0	1.66513E-4	1.04071E+0	3.98001E-1	4.40493E-1	4.48251E+0
3.59980E+0	2.37292E-4	1.48307E+0	4.66645E-1	3.37656E-1	7.93009E+0
3.79981E+0	3.30746E-4	2.06716E+0	4.38895E-1	2.50585E-1	1.09735E+1
3.99973E+0	4.68038E-4	2.92524E+0	4.46242E-1	2.27843E-1	1.66193E+1
4.19971E+0	6.08091E-4	3.80057E+0	4.67311E-1	2.62582E-1	2.37424E+1
4.39969E+0	7.86786E-4	4.91741E+0	4.65839E-1	2.72944E-1	3.20808E+1
4.59968E+0	1.02038E-3	6.37738E+0	4.77820E-1	2.71454E-1	4.46153E+1
4.80009E+0	1.31666E-3	8.22913E+0	4.53333E-1	2.78223E-1	5.69994E+1
5.00006E+0	1.68379E-3	1.05237E+1	4.35134E-1	2.51011E-1	7.28813E+1
5.20007E+0	2.09334E-3	1.30834E+1	4.22440E-1	2.63965E-1	9.14838E+1
5.40005E+0	2.58247E-3	1.61404E+1	4.01679E-1	2.54321E-1	1.11440E+2
5.60000E+0	3.11547E-3	1.94717E+1	3.84988E-1	2.47697E-1	1.33625E+2
5.80002E+0	3.70559E-3	2.31599E+1	3.69048E-1	2.47431E-1	1.57797E+2
5.99999E+0	4.35034E-3	2.71896E+1	3.53841E-1	2.45519E-1	1.83743E+2
6.20002E+0	5.10143E-3	3.18839E+1	3.33746E-1	2.38297E-1	2.10006E+2
6.39999E+0	5.92576E-3	3.70360E+1	3.13158E-1	2.31146E-1	2.36275E+2
6.59995E+0	7.00536E-3	4.37835E+1	2.86100E-1	2.17773E-1	2.63159E+2
6.79994E+0	8.03895E-3	5.02434E+1	2.69019E-1	2.09644E-1	2.92562E+2
6.99993E+0	9.11752E-3	5.69845E+1	2.54606E-1	2.03622E-1	3.23273E+2
7.19994E+0	1.01216E-2	6.32600E+1	2.48926E-1	2.05044E-1	3.60893E+2
7.39994E+0	1.11228E-2	6.95175E+1	2.41298E-1	2.04190E-1	3.95117E+2
7.59992E+0	1.21958E-2	7.62237E+1	2.34819E-1	2.03376E-1	4.32994E+2
7.79992E+0	1.33094E-2	8.31838E+1	2.29640E-1	2.04138E-1	4.74270E+2
7.99992E+0	1.44830E-2	9.05187E+1	2.24018E-1	2.03321E-1	5.16366E+2
8.19980E+0	1.57556E-2	9.84725E+1	2.18232E-1	2.03923E-1	5.60902E+2
8.39986E+0	1.70964E-2	1.06853E+2	2.12502E-1	2.04433E-1	6.07114E+2
8.59983E+0	1.85346E-2	1.15841E+2	2.06341E-1	2.03129E-1	6.54318E+2
8.79273E+0	2.00003E-2	1.25002E+2	2.00295E-1	2.01630E-1	7.00746E+2

File: Raw OLED Data/OLED-033/B4-1.txt
Voltage(V)	Current(A)	J(mA/cm2)	PE(lm/W)	EQE(%)	L(cd/m2)
-9.99967E-1	-1.26598E-5	-7.91238E-2	2.75189E+0	9.82702E-1	6.93065E-1
-7.99996E-1	-9.68283E-6	-6.05177E-2	2.00476E+0	1.54515E+0	3.08946E-1
-5.99971E-1	-5.87219E-6	-3.67012E-2	1.14675E+0	2.11510E-1	8.03767E-2
-3.99964E-1	-3.08390E-6	-1.92744E-2	4.78184E+0	4.38302E+0	1.17340E-1
-2.00013E-1	-1.19300E-6	-7.45625E-3	-1.08748E+2	1.76319E+1	-5.16237E-1
3.58105E-5	2.97284E-10	1.85803E-6	-3.19053E+8	-3.11895E+4	-6.75734E-2
2.00029E-1	1.01994E-6	6.37463E-3	-2.09435E+1	1.02375E+1	-8.50053E-2
3.99970E-1	2.70519E-6	1.69074E-2	9.79992E+0	3.51181E+0	2.10949E-1
5.99965E-1	5.05395E-6	3.15872E-2	1.30626E+1	2.02600E+0	7.87982E-1
7.99973E-1	7.92845E-6	4.95528E-2	4.53840E-1	1.35491E+0	5.72659E-2
9.99990E-1	1.16045E-5	7.25281E-2	-2.39383E-1	-6.56226E-1	-5.52644E-2
1.19999E+0	1.68483E-5	1.05302E-1	1.04944E+0	1.93167E+0	4.22105E-1
1.39998E+0	2.24002E-5	1.40001E-1	1.54261E-1	5.37312E-1	9.62412E-2
1.59999E+0	2.99440E-5	1.87150E-1	4.09135E-1	-2.71938E-1	3.89963E-1
1.79997E+0	3.85883E-5	2.41177E-1	-3.67765E-2	7.61639E-2	-5.08185E-2
1.99996E+0	4.90011E-5	3.06257E-1	-2.66560E-1	2.61190E-1	-5.19699E-1
2.19992E+0	6.04753E-5	3.77971E-1	7.81842E-2	1.18233E-2	2.06935E-1
2.39989E+0	7.12084E-5	4.45053E-1	-1.43188E-1	-4.28613E-1	-4.86809E-1
2.59986E+0	8.59429E-5	5.37143E-1	2.78432E-2	-8.94009E-2	1.23768E-1
2.79989E+0	1.06893E-4	6.68081E-1	6.40855E-2	2.22765E-2	3.81575E-1
2.99983E+0	1.28487E-4	8.03044E-1	1.21151E-1	-3.17702E-2	9.28994E-1
3.19990E+0	1.57715E-4	9.85719E-1	3.01673E-1	2.08697E-1	3.02884E+0
3.39983E+0	2.18457E-4	1.36536E+0	2.62968E-1	2.70751E-2	3.88558E+0
3.59983E+0	2.72785E-4	1.70491E+0	3.09796E-1	1.06772E-1	6.05214E+0
3.79980E+0	3.60904E-4	2.25565E+0	3.87022E-1	1.72123E-1	1.05589E+1
3.99970E+0	4.52652E-4	2.82908E+0	4.16245E-1	2.49357E-1	1.49924E+1
4.19970E+0	5.76122E-4	3.60076E+0	4.33514E-1	2.17512E-1	2.08673E+1
4.39964E+0	7.50192E-4	4.68870E+0	4.35572E-1	2.09756E-1	2.86009E+1
4.59958E+0	9.64348E-4	6.02717E+0	4.42085E-1	2.14873E-1	3.90111E+1
4.79996E+0	1.24799E-3	7.79994E+0	4.34339E-1	2.45609E-1	5.17615E+1
4.99999E+0	1.56367E-3	9.77294E+0	4.24828E-1	2.48325E-1	6.60781E+1
5.20002E+0	1.92192E-3	1.20120E+1	4.13174E-1	2.49268E-1	8.21493E+1
5.39997E+0	2.39269E-3	1.49543E+1	3.93464E-1	2.38855E-1	1.01138E+2
5.59993E+0	2.84849E-3	1.78031E+1	3.86018E-1	2.57335E-1	1.22500E+2
5.79998E+0	3.37770E-3	2.11106E+1	3.77052E-1	2.45639E-1	1.46953E+2
5.99994E+0	3.85248E-3	2.40780E+1	3.73861E-1	2.53196E-1	1.71921E+2
6.19993E+0	4.47669E-3	2.79793E+1	3.59453E-1	2.53834E-1	1.98480E+2
6.39995E+0	5.08919E-3	3.18074E+1	3.48395E-1	2.54884E-1	2.25750E+2
6.59991E+0	5.77667E-3	3.61042E+1	3.36560E-1	2.51078E-1	2.55275E+2
6.79988E+0	6.51142E-3	4.06964E+1	3.22387E-1	2.48370E-1	2.83978E+2
6.99986E+0	7.32151E-3	4.57594E+1	3.10691E-1	2.45968E-1	3.16774E+2
7.19983E+0	8.16998E-3	5.10624E+1	2.98125E-1	2.42370E-1	3.48877E+2
7.39980E+0	9.09507E-3	5.68442E+1	2.86374E-1	2.39216E-1	3.83434E+2
7.59984E+0	1.00892E-2	6.30575E+1	2.76474E-1	2.38353E-1	4.21740E+2
7.79985E+0	1.11537E-2	6.97106E+1	2.64111E-1	2.33164E-1	4.57111E+2
7.99988E+0	1.23002E-2	7.68762E+1	2.52956E-1	2.28352E-1	4.95188E+2
8.19983E+0	1.35040E-2	8.44000E+1	2.43105E-1	2.25161E-1	5.35540E+2
8.39986E+0	1.47797E-2	9.23731E+1	2.34339E-1	2.24542E-1	5.78779E+2
8.59981E+0	1.61321E-2	1.00826E+2	2.25579E-1	2.21895E-1	6.22599E+2
8.79983E+0	1.75484E-2	1.09677E+2	2.17437E-1	2.16878E-1	6.68000E+2
8.99982E+0	1.90494E-2	1.19059E+2	2.09635E-1	2.15642E-1	7.15004E+2
9.11483E+0	2.00009E-2	1.25006E+2	2.04778E-1	2.12308E-1	7.42697E+2

File: Raw OLED Data/OLED-033/B5-1.txt
Voltage(V)	Current(A)	J(mA/cm2)	PE(lm/W)	EQE(%)	L(cd/m2)
-9.99972E-1	-5.60995E-6	-3.50622E-2	-2.50902E+0	1.68051E+0	-2.80014E-1
-7.99986E-1	-3.08200E-6	-1.92625E-2	1.22098E+0	-6.06195E-2	5.98897E-2
-5.99962E-1	-1.80195E-6	-1.12622E-2	-2.60064E+0	9.95359E+0	-5.59342E-2
-3.99950E-1	-8.18722E-7	-5.11701E-3	-1.39706E+2	-4.10488E+0	-9.10096E-1
-2.00007E-1	-2.64775E-7	-1.65484E-3	-6.99784E+2	-4.93644E+0	-7.37252E-1
4.32253E-5	1.96552E-10	1.22845E-6	-3.24196E+8	3.81089E+4	-5.47966E-2
2.00030E-1	2.13030E-7	1.33144E-3	-1.86649E+2	5.28161E+1	-1.58231E-1
3.99972E-1	6.66333E-7	4.16458E-3	-3.01349E+1	1.77042E+1	-1.59779E-1
5.99965E-1	1.61049E-6	1.00656E-2	-1.14771E+1	-2.33867E+0	-2.20621E-1
7.99976E-1	3.16523E-6	1.97827E-2	2.48060E-1	1.47718E+0	1.24959E-2
9.99980E-1	5.76206E-6	3.60129E-2	-4.95512E+0	2.70998E+0	-5.68006E-1
1.19998E+0	9.39063E-6	5.86914E-2	-8.61700E-1	2.57609E+0	-1.93177E-1
1.39998E+0	1.44019E-5	9.00119E-2	1.05372E+0	-8.31560E-2	4.22667E-1
1.59999E+0	2.13018E-5	1.33136E-1	8.51344E-1	6.50446E-2	5.77257E-1
1.79997E+0	2.93568E-5	1.83480E-1	-8.48697E-1	7.79396E-1	-8.92189E-1
1.99997E+0	3.99100E-5	2.49438E-1	-3.57294E-1	3.22138E-1	-5.67363E-1
2.19995E+0	5.31792E-5	3.32370E-1	-9.59953E-2	1.58105E-1	-2.23426E-1
2.39989E+0	6.93735E-5	4.33584E-1	-2.36894E-1	2.38720E-1	-7.84639E-1
2.59989E+0	8.53821E-5	5.33638E-1	6.45331E-3	-2.25400E-1	2.84993E-2
2.79991E+0	1.01946E-4	6.37163E-1	6.23044E-2	4.52631E-2	3.53804E-1
2.99988E+0	1.23498E-4	7.71862E-1	7.98350E-2	-5.34460E-2	5.88420E-1
3.19988E+0	1.54282E-4	9.64263E-1	1.36984E-1	-1.72388E-2	1.34539E+0
3.39981E+0	1.94295E-4	1.21434E+0	2.58113E-1	1.97486E-1	3.39201E+0
3.59985E+0	2.53016E-4	1.58135E+0	3.23765E-1	1.43812E-1	5.86668E+0
3.79978E+0	3.43277E-4	2.14548E+0	3.35364E-1	1.36599E-1	8.70262E+0
3.99972E+0	4.09952E-4	2.56220E+0	4.16046E-1	1.76193E-1	1.35717E+1
4.19969E+0	5.12796E-4	3.20498E+0	4.61634E-1	2.18351E-1	1.97783E+1
4.39960E+0	6.55428E-4	4.09642E+0	4.71308E-1	2.15838E-1	2.70379E+1
4.59963E+0	8.36703E-4	5.22939E+0	4.78940E-1	2.45861E-1	3.66695E+1
4.79996E+0	1.05905E-3	6.61906E+0	4.84106E-1	2.84260E-1	4.89581E+1
4.99995E+0	1.36332E-3	8.52075E+0	4.60934E-1	2.66472E-1	6.25075E+1
5.19997E+0	1.71011E-3	1.06882E+1	4.43723E-1	2.56768E-1	7.84995E+1
5.39992E+0	2.11336E-3	1.32085E+1	4.23840E-1	2.61728E-1	9.62260E+1
5.59994E+0	2.55629E-3	1.59768E+1	4.11389E-1	2.58258E-1	1.17159E+2
5.80000E+0	3.05022E-3	1.90639E+1	3.97890E-1	2.56462E-1	1.40040E+2
5.99994E+0	3.58965E-3	2.24353E+1	3.87432E-1	2.62317E-1	1.66006E+2
6.19998E+0	4.07604E-3	2.54753E+1	3.82897E-1	2.64553E-1	1.92504E+2
6.39995E+0	4.70428E-3	2.94017E+1	3.67466E-1	2.65278E-1	2.20099E+2
6.59992E+0	5.26426E-3	3.29016E+1	3.62532E-1	2.66961E-1	2.50583E+2
6.79990E+0	5.96801E-3	3.73001E+1	3.47177E-1	2.62126E-1	2.80294E+2
6.99989E+0	6.71746E-3	4.19841E+1	3.32901E-1	2.62778E-1	3.11417E+2
7.19987E+0	7.52596E-3	4.70373E+1	3.20176E-1	2.56914E-1	3.45149E+2
7.39988E+0	8.36674E-3	5.22921E+1	3.08033E-1	2.54750E-1	3.79409E+2
7.59988E+0	9.29171E-3	5.80732E+1	2.96348E-1	2.53533E-1	4.16327E+2
7.79991E+0	1.02512E-2	6.40700E+1	2.87112E-1	2.51665E-1	4.56716E+2
7.99987E+0	1.12970E-2	7.06063E+1	2.74012E-1	2.48015E-1	4.92658E+2
8.19982E+0	1.24104E-2	7.75650E+1	2.63707E-1	2.42488E-1	5.33879E+2
8.39982E+0	1.35574E-2	8.47338E+1	2.54505E-1	2.40374E-1	5.76598E+2
8.59979E+0	1.48001E-2	9.25006E+1	2.45187E-1	2.37613E-1	6.20840E+2
8.79977E+0	1.61308E-2	1.00818E+2	2.35979E-1	2.34953E-1	6.66395E+2
8.99977E+0	1.75250E-2	1.09531E+2	2.27515E-1	2.30677E-1	7.13887E+2
9.19974E+0	1.89952E-2	1.18720E+2	2.19597E-1	2.27819E-1	7.63440E+2
9.33010E+0	2.00001E-2	1.25001E+2	2.14623E-1	2.25708E-1	7.96756E+2

File: Raw OLED Data/OLED-033/C1-1.txt
Voltage(V)	Current(A)	J(mA/cm2)	PE(lm/W)	EQE(%)	L(cd/m2)
-9.99966E-1	-2.57332E-6	-1.60833E-2	-6.81553E+0	4.95624E+0	-3.48906E-1
-7.99984E-1	-1.47500E-6	-9.21875E-3	-1.70757E+1	1.37045E+1	-4.00851E-1
-5.99963E-1	-7.12760E-7	-4.45475E-3	-2.03832E+1	2.49768E+1	-1.73409E-1
-3.99951E-1	-2.56718E-7	-1.60449E-3	-5.02252E+1	2.80219E+1	-1.02592E-1
-2.00004E-1	-6.83389E-8	-4.27118E-4	2.67819E+2	5.01253E+2	7.28246E-2
5.25236E-5	1.51473E-8	9.46706E-5	2.15521E+7	1.20686E+3	3.41122E-1
2.00042E-1	8.48943E-8	5.30589E-4	-7.84490E+2	5.27878E+2	-2.65044E-1
3.99978E-1	2.11006E-7	1.31879E-3	9.38861E+1	1.13174E+2	1.57639E-1
5.99962E-1	4.61530E-7	2.88456E-3	-7.82419E+1	1.71821E+0	-4.31016E-1
7.99972E-1	9.02229E-7	5.63893E-3	-5.41726E+1	4.06693E+0	-7.77860E-1
9.99978E-1	1.61652E-6	1.01032E-2	-1.83546E+1	1.41734E+1	-5.90264E-1
1.19999E+0	2.76364E-6	1.72727E-2	-2.88913E+0	5.87946E+0	-1.90615E-1
1.39998E+0	4.40507E-6	2.75317E-2	-2.42071E+0	4.51889E+0	-2.96994E-1
1.59999E+0	6.74712E-6	4.21695E-2	1.07083E+0	2.31036E+0	2.29978E-1
1.79997E+0	9.95503E-6	6.22189E-2	-1.62011E+0	-5.40952E-1	-5.77540E-1
1.99994E+0	1.50108E-5	9.38175E-2	3.21139E-1	-1.04762E+0	1.91798E-1
2.19996E+0	2.08596E-5	1.30373E-1	1.06691E-1	5.40355E-1	9.74046E-2
2.39997E+0	2.85246E-5	1.78279E-1	-4.57768E-1	2.95913E-1	-6.23448E-1
2.59994E+0	3.68132E-5	2.30083E-1	-1.10460E-1	-7.91082E-1	-2.10330E-1
2.79989E+0	4.79956E-5	2.99972E-1	1.20252E-1	2.11981E-1	3.21489E-1
2.99982E+0	6.50343E-5	4.06464E-1	6.49725E-3	-8.75660E-2	2.52172E-2
3.19984E+0	8.63673E-5	5.39796E-1	3.41926E-1	4.36475E-2	1.87992E+0
3.39981E+0	1.20789E-4	7.54931E-1	3.53390E-1	2.17192E-1	2.88713E+0
3.59987E+0	1.80247E-4	1.12654E+0	3.61936E-1	1.81848E-1	4.67215E+0
3.79982E+0	2.76012E-4	1.72508E+0	3.09501E-1	2.46926E-1	6.45779E+0
3.99973E+0	3.19652E-4	1.99783E+0	4.64968E-1	2.02053E-1	1.18266E+1
4.19974E+0	4.15705E-4	2.59816E+0	4.54827E-1	1.77037E-1	1.57973E+1
4.39969E+0	5.59404E-4	3.49628E+0	4.50892E-1	2.45140E-1	2.20775E+1
4.59971E+0	7.01823E-4	4.38639E+0	4.57217E-1	2.46009E-1	2.93637E+1
4.80000E+0	8.82166E-4	5.51354E+0	4.57912E-1	2.43310E-1	3.85748E+1
4.99995E+0	1.13971E-3	7.12319E+0	4.39221E-1	2.47180E-1	4.97935E+1
5.20005E+0	1.44257E-3	9.01606E+0	4.13089E-1	2.43448E-1	6.16479E+1
5.40000E+0	1.79599E-3	1.12249E+1	3.92192E-1	2.39461E-1	7.56704E+1
5.59994E+0	2.17935E-3	1.36209E+1	3.75327E-1	2.49501E-1	9.11277E+1
5.80003E+0	2.59718E-3	1.62324E+1	3.58467E-1	2.42253E-1	1.07427E+2
5.99997E+0	3.06268E-3	1.91417E+1	3.45023E-1	2.32334E-1	1.26133E+2
6.19999E+0	3.56775E-3	2.22984E+1	3.29783E-1	2.30133E-1	1.45126E+2
6.40002E+0	4.09888E-3	2.56180E+1	3.16981E-1	2.30723E-1	1.65428E+2
6.60002E+0	4.66999E-3	2.91874E+1	3.04389E-1	2.30806E-1	1.86647E+2
6.79995E+0	5.27089E-3	3.29431E+1	2.91611E-1	2.23497E-1	2.07933E+2
6.99993E+0	5.90773E-3	3.69233E+1	2.79858E-1	2.24155E-1	2.30241E+2
7.19989E+0	6.59736E-3	4.12335E+1	2.68097E-1	2.22264E-1	2.53349E+2
7.39993E+0	7.33178E-3	4.58236E+1	2.56807E-1	2.18283E-1	2.77188E+2
7.59989E+0	8.11572E-3	5.07233E+1	2.45599E-1	2.14963E-1	3.01364E+2
7.79988E+0	8.93385E-3	5.58366E+1	2.36400E-1	2.11158E-1	3.27721E+2
7.99983E+0	9.79421E-3	6.12138E+1	2.27379E-1	2.05912E-1	3.54429E+2
8.19982E+0	1.07077E-2	6.69231E+1	2.19073E-1	2.03784E-1	3.82666E+2
8.39980E+0	1.16755E-2	7.29719E+1	2.09307E-1	2.01108E-1	4.08374E+2
8.59975E+0	1.26903E-2	7.93144E+1	2.01582E-1	1.99282E-1	4.37663E+2
8.79981E+0	1.37408E-2	8.58800E+1	1.93888E-1	1.95566E-1	4.66410E+2
8.99978E+0	1.48461E-2	9.27881E+1	1.86947E-1	1.92796E-1	4.96927E+2
9.19976E+0	1.60050E-2	1.00031E+2	1.80079E-1	1.89422E-1	5.27503E+2
9.39978E+0	1.72079E-2	1.07549E+2	1.73363E-1	1.86533E-1	5.57869E+2
9.60010E+0	1.84625E-2	1.15391E+2	1.67383E-1	1.84669E-1	5.90213E+2
9.80008E+0	1.97517E-2	1.23448E+2	1.61678E-1	1.82497E-1	6.22608E+2

File: Raw OLED Data/OLED-033/C2-1.txt
Voltage(V)	Current(A)	J(mA/cm2)	PE(lm/W)	EQE(%)	L(cd/m2)
-9.99967E-1	-1.55398E-5	-9.71237E-2	7.31076E-1	-1.27260E+0	2.26008E-1
-7.99988E-1	-1.03382E-5	-6.46137E-2	1.35014E+0	-1.20016E+0	2.22146E-1
-5.99968E-1	-7.01519E-6	-4.38449E-2	-3.52198E-1	-8.19518E-1	-2.94906E-2
-3.99950E-1	-4.09879E-6	-2.56174E-2	2.69251E+0	-4.62790E+0	8.78108E-2
-2.00002E-1	-1.72962E-6	-1.08101E-2	3.20601E+1	-8.47045E+0	2.20638E-1
3.94821E-5	9.54509E-11	5.96568E-7	4.69157E+9	-5.35217E+4	3.51745E-1
2.00033E-1	1.60044E-6	1.00028E-2	4.50589E+1	3.35666E+0	2.86980E-1
3.99975E-1	3.62074E-6	2.26296E-2	2.06095E+1	-4.09772E+0	5.93783E-1
5.99961E-1	5.94288E-6	3.71430E-2	-5.14524E-1	-3.17887E+0	-3.64969E-2
7.99978E-1	8.47265E-6	5.29541E-2	2.16167E+0	-2.10666E+0	2.91485E-1
9.99984E-1	3.20699E-6	2.00437E-2	-7.10997E+0	-9.81752E+0	-4.53616E-1
1.19999E+0	5.18200E-6	3.23875E-2	3.53061E+0	-1.36677E+0	4.36772E-1
1.39999E+0	8.13549E-6	5.08468E-2	1.00116E+0	-3.59596E+0	2.26851E-1
1.59999E+0	1.33858E-5	8.36612E-2	1.52862E-1	-2.11031E+0	6.51317E-2
1.79998E+0	1.96125E-5	1.22578E-1	8.69836E-1	-1.50435E+0	6.10897E-1
1.99996E+0	2.57932E-5	1.61208E-1	-5.91506E-1	-4.65571E-1	-6.07038E-1
2.19998E+0	3.41031E-5	2.13144E-1	-1.73199E-2	-6.78286E-1	-2.58517E-2
2.39991E+0	4.65486E-5	2.90929E-1	1.50803E-2	-8.70366E-1	3.35151E-2
2.59987E+0	6.07460E-5	3.79662E-1	6.62441E-2	-5.13207E-1	2.08136E-1
2.79984E+0	8.23954E-5	5.14971E-1	2.80084E-3	-4.69314E-1	1.28545E-2
2.99977E+0	7.19032E-4	4.49395E+0	7.93746E-3	-1.25552E-2	3.40602E-1
3.19986E+0	7.14264E-4	4.46415E+0	2.66840E-2	-4.13736E-2	1.21331E+0
3.39973E+0	9.99430E-4	6.24644E+0	2.93973E-2	-2.60525E-2	1.98716E+0
3.59974E+0	1.02507E-3	6.40669E+0	5.00399E-2	-6.36133E-3	3.67343E+0
3.79974E+0	9.10139E-4	5.68837E+0	9.45655E-2	3.52624E-2	6.50616E+0
3.99961E+0	9.95645E-4	6.22278E+0	1.17130E-1	1.01615E-3	9.27943E+0
4.19968E+0	4.98520E-4	3.11575E+0	3.37905E-1	8.35200E-2	1.40742E+1
4.39965E+0	6.35241E-4	3.97026E+0	3.55265E-1	1.46446E-1	1.97533E+1
4.59964E+0	8.14537E-4	5.09086E+0	3.58763E-1	1.52401E-1	2.67406E+1
4.79995E+0	1.03784E-3	6.48650E+0	3.49675E-1	1.70197E-1	3.46547E+1
4.99997E+0	1.32585E-3	8.28656E+0	3.30754E-1	1.68434E-1	4.36212E+1
5.20001E+0	1.71997E-3	1.07498E+1	3.07044E-1	1.58545E-1	5.46331E+1
5.39996E+0	2.06377E-3	1.28986E+1	2.96136E-1	1.76428E-1	6.56558E+1
5.59995E+0	2.45409E-3	1.53381E+1	2.95574E-1	1.80178E-1	8.08111E+1
5.80003E+0	2.87879E-3	1.79924E+1	2.86303E-1	1.85037E-1	9.51036E+1
5.99993E+0	3.35651E-3	2.09782E+1	2.79497E-1	1.90451E-1	1.11980E+2
6.19997E+0	3.86567E-3	2.41604E+1	2.69776E-1	1.88248E-1	1.28632E+2
6.39999E+0	4.40024E-3	2.75015E+1	2.64268E-1	1.89720E-1	1.48058E+2
6.59990E+0	4.95393E-3	3.09621E+1	2.55444E-1	1.85195E-1	1.66155E+2
6.79993E+0	5.54832E-3	3.46770E+1	2.50001E-1	1.88673E-1	1.87646E+2
6.99991E+0	6.22283E-3	3.88927E+1	2.37950E-1	1.81667E-1	2.06204E+2
7.19987E+0	6.94257E-3	4.33911E+1	2.28913E-1	1.84179E-1	2.27638E+2
7.39985E+0	7.72168E-3	4.82605E+1	2.17808E-1	1.77073E-1	2.47594E+2
7.59985E+0	8.55394E-3	5.34621E+1	2.09501E-1	1.75131E-1	2.70949E+2
7.79984E+0	9.39308E-3	5.87067E+1	2.01508E-1	1.75061E-1	2.93708E+2
7.99988E+0	1.02829E-2	6.42681E+1	1.95389E-1	1.76527E-1	3.19764E+2
8.19980E+0	1.11838E-2	6.98988E+1	1.88935E-1	1.73872E-1	3.44696E+2
8.39987E+0	1.21085E-2	7.56781E+1	1.82718E-1	1.71550E-1	3.69722E+2
8.59978E+0	1.30694E-2	8.16838E+1	1.78845E-1	1.72660E-1	3.99900E+2
8.79978E+0	1.40869E-2	8.80431E+1	1.73350E-1	1.72359E-1	4.27505E+2
8.99981E+0	1.50811E-2	9.42569E+1	1.70301E-1	1.72136E-1	4.59848E+2
9.19980E+0	1.61449E-2	1.00906E+2	1.65941E-1	1.71876E-1	4.90341E+2
9.39974E+0	1.71805E-2	1.07378E+2	1.63579E-1	1.74341E-1	5.25544E+2
9.60001E+0	1.83791E-2	1.14869E+2	1.58510E-1	1.73250E-1	5.56394E+2
9.80003E+0	1.95292E-2	1.22057E+2	1.55508E-1	1.72157E-1	5.92101E+2
9.86566E+0	2.00005E-2	1.25003E+2	1.53148E-1	1.71723E-1	6.01184E+2

File: Raw OLED Data/OLED-033/C3-1.txt
Voltage(V)	Current(A)	J(mA/cm2)	PE(lm/W)	EQE(%)	L(cd/m2)
-9.99969E-1	-1.14673E-6	-7.16706E-3	2.23335E+0	-1.24672E+1	5.09488E-2
-7.99993E-1	-6.00626E-7	-3.75391E-3	-1.88637E+0	8.59540E+0	-1.80322E-2
-5.99970E-1	-2.89062E-7	-1.80664E-3	-6.45967E+1	-3.59224E+1	-2.22875E-1
-3.99961E-1	-1.22374E-7	-7.64838E-4	-3.44598E+1	-6.69660E+0	-3.35544E-2
-2.00011E-1	-3.46413E-8	-2.16508E-4	-4.40200E+3	-1.05226E+3	-6.06776E-1
4.79460E-5	2.06869E-8	1.29293E-4	-2.00288E+6	1.41445E+1	-3.95214E-2
2.00039E-1	5.78573E-8	3.61608E-4	-1.71061E+3	-9.73599E+1	-3.93870E-1
3.99966E-1	1.09663E-7	6.85394E-4	-5.14128E+2	-1.53527E+2	-4.48626E-1
5.99960E-1	2.48552E-7	1.55345E-3	-7.75512E+1	-1.85792E+1	-2.30069E-1
7.99969E-1	4.83898E-7	3.02436E-3	-4.72892E+1	-5.95298E+0	-3.64182E-1
9.99975E-1	8.58559E-7	5.36599E-3	-2.71212E+1	-3.24583E+1	-4.63232E-1
1.19998E+0	1.40052E-6	8.75325E-3	-1.99033E+1	-1.17725E+1	-6.65455E-1
1.39999E+0	2.13937E-6	1.33711E-2	-4.75635E+0	-1.71046E+1	-2.83410E-1
1.59998E+0	3.27482E-6	2.04676E-2	-6.49100E+0	-9.74266E+0	-6.76618E-1
1.79997E+0	5.03683E-6	3.14802E-2	-1.99280E+0	-4.36291E+0	-3.59431E-1
1.99996E+0	7.91649E-6	4.94781E-2	-2.78173E+0	-3.68778E+0	-8.76190E-1
2.19974E+0	1.08930E-5	6.80812E-2	-1.04668E+0	-3.90924E+0	-4.98955E-1
2.39985E+0	1.53616E-5	9.60100E-2	-8.92663E-1	-5.95219E-1	-6.54693E-1
2.59985E+0	2.08583E-5	1.30364E-1	-1.04242E-1	-2.27697E+0	-1.12461E-1
2.79982E+0	2.82269E-5	1.76418E-1	-1.49009E-1	-9.30658E-1	-2.34281E-1
2.99975E+0	4.09189E-5	2.55743E-1	1.07410E-1	-6.06041E-1	2.62290E-1
3.19977E+0	5.98756E-5	3.74223E-1	1.61354E-1	-3.28232E-1	6.15006E-1
3.39972E+0	8.10100E-5	5.06312E-1	3.85202E-1	-6.96809E-2	2.11057E+0
3.59970E+0	1.14546E-4	7.15912E-1	5.10383E-1	8.54737E-2	4.18670E+0
3.79972E+0	1.59508E-4	9.96925E-1	5.21174E-1	-2.21593E-2	6.28415E+0
3.99967E+0	2.24229E-4	1.40143E+0	4.76649E-1	1.80996E-1	8.50442E+0
4.19967E+0	3.05299E-4	1.90812E+0	4.78885E-1	1.52005E-1	1.22152E+1
4.39968E+0	4.05378E-4	2.53361E+0	4.95431E-1	1.98549E-1	1.75790E+1
4.59961E+0	5.35290E-4	3.34556E+0	4.70640E-1	2.11740E-1	2.30531E+1
4.79992E+0	7.03390E-4	4.39619E+0	4.39040E-1	2.01617E-1	2.94893E+1
4.99992E+0	9.04364E-4	5.65227E+0	4.23481E-1	2.07160E-1	3.80952E+1
5.19990E+0	1.16660E-3	7.29125E+0	4.01274E-1	2.29466E-1	4.84270E+1
5.39998E+0	1.46974E-3	9.18588E+0	3.76893E-1	2.06989E-1	5.95088E+1
5.59987E+0	1.79498E-3	1.12186E+1	3.60414E-1	2.06675E-1	7.20725E+1
5.79995E+0	2.15481E-3	1.34676E+1	3.45341E-1	2.21835E-1	8.58641E+1
5.99994E+0	2.53521E-3	1.58451E+1	3.33460E-1	2.13094E-1	1.00910E+2
6.19992E+0	2.94755E-3	1.84222E+1	3.24623E-1	2.14265E-1	1.18020E+2
6.39995E+0	3.39406E-3	2.12129E+1	3.11374E-1	2.19247E-1	1.34558E+2
6.59989E+0	3.86840E-3	2.41775E+1	3.01737E-1	2.15201E-1	1.53259E+2
6.79988E+0	4.36902E-3	2.73064E+1	2.91466E-1	2.14715E-1	1.72268E+2
6.99987E+0	4.91621E-3	3.07263E+1	2.80073E-1	2.15321E-1	1.91744E+2
7.19988E+0	5.50335E-3	3.43959E+1	2.69161E-1	2.14722E-1	2.12175E+2
7.39990E+0	6.12854E-3	3.83034E+1	2.57840E-1	2.12427E-1	2.32629E+2
7.59984E+0	6.80463E-3	4.25289E+1	2.47128E-1	2.07839E-1	2.54250E+2
7.79985E+0	7.52729E-3	4.70456E+1	2.37226E-1	2.06221E-1	2.77087E+2
7.99983E+0	8.28351E-3	5.17719E+1	2.27144E-1	2.00990E-1	2.99451E+2
8.19974E+0	9.04978E-3	5.65611E+1	2.19629E-1	2.01674E-1	3.24234E+2
8.39985E+0	9.86455E-3	6.16534E+1	2.12800E-1	2.01850E-1	3.50792E+2
8.59983E+0	1.07209E-2	6.70056E+1	2.06322E-1	1.99636E-1	3.78440E+2
8.79982E+0	1.16020E-2	7.25125E+1	1.99099E-1	1.98191E-1	4.04395E+2
8.99984E+0	1.25211E-2	7.82569E+1	1.92691E-1	1.95427E-1	4.31986E+2
9.19978E+0	1.35135E-2	8.44594E+1	1.86199E-1	1.93239E-1	4.60526E+2
9.39983E+0	1.45599E-2	9.09994E+1	1.80547E-1	1.91232E-1	4.91585E+2
9.60008E+0	1.55213E-2	9.70081E+1	1.76444E-1	1.91996E-1	5.23046E+2
9.80012E+0	1.66464E-2	1.04040E+2	1.70424E-1	1.89404E-1	5.53111E+2
1.00001E+1	1.78109E-2	1.11318E+2	1.64986E-1	1.85647E-1	5.84610E+2
1.02001E+1	1.90182E-2	1.18864E+2	1.59680E-1	1.84632E-1	6.16248E+2
1.03503E+1	2.00009E-2	1.25006E+2	1.55170E-1	1.82602E-1	6.39058E+2
